Repository: natkurdz/XRD-AI

File: Dane/Gr 1/testy/fe3o4_ref.sum


        **********************************************************
        ** PROGRAM FullProf.2k (Version 7.70 - Apr2022-ILL JRC) **
        **********************************************************
                       M U L T I -- P A T T E R N                 
            Rietveld, Profile Matching & Integrated Intensity     
                 Refinement of X-ray and/or Neutron Data


    Date: 16/01/2025  Time: 12:04:56.838                              

 => PCR file code: fe3o4_ref
 => DAT file code: fe3o4_ref.xrdml      -> Relative contribution: 1.0000                                                            
 => Title: Fe3O4

 ==> CONDITIONS OF THIS RUN FOR PATTERN No.:  1

 => Global Refinement of X-ray powder diffraction data                                                                              
 => Global Refinement of X-ray powder diffraction data                                                                              
    Bragg-Brentano(X-rays) or Debye-Scherrer geometry(Neutrons)
 => The    7th default profile function was selected
 => Invalid instr parameter for pattern:  1
 => Wavelengths:  1.54060 1.54439
 => Cos(Monochromator angle)=   0.9000
 => Absorption correction (AC), muR-eff =   0.0000  0.0000
 => Base of peaks: 2.0*HW*   25.00
 ==> Angular range, step and number of points:
     2Thmin:      15.003111  2Thmax:     119.983299  Step:       0.033423  No. of points:   3142
 =>-------> Pattern#  1
 => Crystal Structure Refinement for phase: 1
 => The density (volumic mass) of phase 1 is:    5.193 g/cm3
 => Scor: 1.6415

 ==> RESULTS OF REFINEMENT:


 => No. of fitted parameters:    8


------------------------------------------------------------------------------
 => Phase No.  1 Fe3O4                                   227:1               
------------------------------------------------------------------------------

 =>  No. of reflections for pattern#:   1:    90/2


 ==> ATOM PARAMETERS:

  Name      x     sx       y     sy       z      sz      B   sB   occ. socc.  Mult
 Fe1     0.50000(   0)  0.50000(   0)  0.50000(   0)  0.175(  0)  0.042(  0)    8
 Fe2     0.12500(   0)  0.12500(   0)  0.12500(   0)  0.175(  0)  0.083(  0)   16
 O       0.37310(  56)  0.37310(  56)  0.37310(  56)  0.646(  0)  0.167(  0)   32

 ==> PROFILE PARAMETERS FOR PATTERN#  1

 => Cell parameters      :
                              8.39767   0.00027
                              8.39767   0.00027
                              8.39767   0.00027
                             90.00000   0.00000
                             90.00000   0.00000
                             90.00000   0.00000
 
 => overall scale factor :      0.000027400     0.000000277
 => Eta(p-v) or m(p-vii) :    0.00000   0.00000
 => Overall tem. factor  :    0.00000   0.00000
 => Halfwidth parameters :    0.00439   0.00000
                             -0.00039   0.00000
                              0.00981   0.00000
 => Preferred orientation:    1.00000   0.00000
                              0.00000   0.00000
 => Asymmetry parameters :    0.00000   0.00000
                              0.00000   0.00000
                              0.00000   0.00000
                              0.00000   0.00000
 => X and y parameters   :    0.42234   0.00470
                              0.08509   0.00174
 => Strain parameters    :    0.00000   0.00000
                              0.00000   0.00000
                              0.00000   0.00000
 => Size parameters (G,L):    0.00000   0.00000
                              0.00000   0.00000

 => Add. shape parameters: 
                              0.00000   0.00000
                              0.00000   0.00000



 ==> GLOBAL PARAMETERS FOR PATTERN#  1


 => Zero-point:     0.0000    0.0000
 => Cos( theta)-shift parameter :  -0.0237  0.0032
 => Sin(2theta)-shift parameter :   0.0000  0.0000

 ==> RELIABILITY FACTORS WITH ALL NON-EXCLUDED POINTS FOR PATTERN:  1

  => Cycle: 30 => MaxCycle: 30
 => N-P+C:  3134
 =>  R-factors (not corrected for background) for Pattern:  1
 => Rp:  13.2     Rwp:  18.2     Rexp:   15.09 Chi2:  1.46      L.S. refinement
 => Conventional Rietveld R-factors for Pattern:  1
 => Rp:  28.7     Rwp:  30.4     Rexp:   25.11 Chi2:  1.46    
 => Deviance:  0.482E+04     Dev*  :   1.528    
 => DW-Stat.:    1.6058     DW-exp:     1.8942
 => N-sigma of the GoF:       18.273

 ==> RELIABILITY FACTORS FOR POINTS WITH BRAGG CONTRIBUTIONS FOR PATTERN:  1

 => N-P+C:  3015
 =>  R-factors (not corrected for background) for Pattern:  1
 => Rp:  13.3     Rwp:  18.4     Rexp:   15.18 Chi2:  1.47      L.S. refinement
 => Conventional Rietveld R-factors for Pattern:  1
 => Rp:  27.6     Rwp:  29.9     Rexp:   24.66 Chi2:  1.47    
 => Deviance:  0.468E+04     Dev*  :   1.541    
 => DW-Stat.:    1.6565     DW-exp:     1.8923
 => N-sigma of the GoF:       18.357

 => Global user-weigthed Chi2 (Bragg contrib.):   1.47    

     -----------------------------------------------------
     BRAGG R-Factors and weight fractions for Pattern #  1
     -----------------------------------------------------

 => Phase:  1     Fe3O4
 => Bragg R-factor:   14.0       Vol:  592.210( 0.033)  Fract(%):  100.00( 1.43)
 => Rf-factor=  13.0             ATZ:        1852.467   Brindley:  1.0000

 
              CPU Time:     7.453 seconds
                            0.124 minutes

 => Run finished at:     Date: 16/01/2025  Time: 12:05:04.315

File: Dane/Gr 1/testy/m3_fe3o4.sum


        **********************************************************
        ** PROGRAM FullProf.2k (Version 7.70 - Apr2022-ILL JRC) **
        **********************************************************
                       M U L T I -- P A T T E R N                 
            Rietveld, Profile Matching & Integrated Intensity     
                 Refinement of X-ray and/or Neutron Data


    Date: 16/01/2025  Time: 12:09:22.994                              

 => PCR file code: m3_fe3o4
 => DAT file code: m3_fe3o4.xrdml       -> Relative contribution: 1.0000                                                            
 => Title: Fe3O4

 ==> CONDITIONS OF THIS RUN FOR PATTERN No.:  1

 => Global Refinement of X-ray powder diffraction data                                                                              
 => Global Refinement of X-ray powder diffraction data                                                                              
    Bragg-Brentano(X-rays) or Debye-Scherrer geometry(Neutrons)
 => The    7th default profile function was selected
 => Invalid instr parameter for pattern:  1
 => Wavelengths:  1.54060 1.54439
 => Cos(Monochromator angle)=   0.9000
 => Absorption correction (AC), muR-eff =   0.0000  0.0000
 => Base of peaks: 2.0*HW*   25.00
 ==> Angular range, step and number of points:
     2Thmin:      15.016711  2Thmax:      99.976799  Step:       0.033423  No. of points:   2543
 =>-------> Pattern#  1
 => Crystal Structure Refinement for phase: 1
 => The density (volumic mass) of phase 1 is:    5.202 g/cm3
 => Scor: 5.1821

 ==> RESULTS OF REFINEMENT:


 => No. of fitted parameters:    7


------------------------------------------------------------------------------
 => Phase No.  1 Fe3O4                                   227:1               
------------------------------------------------------------------------------

 =>  No. of reflections for pattern#:   1:    84/2


 ==> ATOM PARAMETERS:

  Name      x     sx       y     sy       z      sz      B   sB   occ. socc.  Mult
 Fe1     0.50000(   0)  0.50000(   0)  0.50000(   0)  0.175(  0)  0.042(  0)    8
 Fe2     0.12500(   0)  0.12500(   0)  0.12500(   0)  0.175(  0)  0.083(  0)   16
 O       0.36918(   0)  0.36918(   0)  0.36918(   0)  0.646(  0)  0.167(  0)   32

 ==> PROFILE PARAMETERS FOR PATTERN#  1

 => Cell parameters      :
                              8.39205   0.00122
                              8.39205   0.00122
                              8.39205   0.00122
                             90.00000   0.00000
                             90.00000   0.00000
                             90.00000   0.00000
 
 => overall scale factor :      0.000051207     0.000000789
 => Eta(p-v) or m(p-vii) :    0.00000   0.00000
 => Overall tem. factor  :    0.00000   0.00000
 => Halfwidth parameters :    0.00439   0.00000
                             -0.00039   0.00000
                              0.00981   0.00000
 => Preferred orientation:    1.00000   0.00000
                              0.00000   0.00000
 => Asymmetry parameters :    0.00000   0.00000
                              0.00000   0.00000
                              0.00000   0.00000
                              0.00000   0.00000
 => X and y parameters   :    1.45670   0.02077
                              0.22227   0.00736
 => Strain parameters    :    0.00000   0.00000
                              0.00000   0.00000
                              0.00000   0.00000
 => Size parameters (G,L):    0.00000   0.00000
                              0.00000   0.00000

 => Add. shape parameters: 
                              0.00000   0.00000
                              0.00000   0.00000



 ==> GLOBAL PARAMETERS FOR PATTERN#  1


 => Zero-point:     0.0000    0.0000
 => Cos( theta)-shift parameter :   0.0348  0.0134
 => Sin(2theta)-shift parameter :   0.0000  0.0000

 ==> RELIABILITY FACTORS WITH ALL NON-EXCLUDED POINTS FOR PATTERN:  1

  => Cycle: 30 => MaxCycle: 30
 => N-P+C:  2536
 =>  R-factors (not corrected for background) for Pattern:  1
 => Rp:  11.7     Rwp:  15.0     Rexp:    8.49 Chi2:  3.14      L.S. refinement
 => Conventional Rietveld R-factors for Pattern:  1
 => Rp:  35.5     Rwp:  35.3     Rexp:   19.95 Chi2:  3.14    
 => Deviance:  0.904E+04     Dev*  :   3.559    
 => DW-Stat.:    0.6948     DW-exp:     1.8822
 => N-sigma of the GoF:       76.091

 ==> RELIABILITY FACTORS FOR POINTS WITH BRAGG CONTRIBUTIONS FOR PATTERN:  1

 => N-P+C:  2526
 =>  R-factors (not corrected for background) for Pattern:  1
 => Rp:  11.7     Rwp:  15.0     Rexp:    8.50 Chi2:  3.12      L.S. refinement
 => Conventional Rietveld R-factors for Pattern:  1
 => Rp:  35.3     Rwp:  35.2     Rexp:   19.92 Chi2:  3.12    
 => Deviance:  0.895E+04     Dev*  :   3.537    
 => DW-Stat.:    0.7013     DW-exp:     1.8820
 => N-sigma of the GoF:       75.343

 => Global user-weigthed Chi2 (Bragg contrib.):   3.12    

     -----------------------------------------------------
     BRAGG R-Factors and weight fractions for Pattern #  1
     -----------------------------------------------------

 => Phase:  1     Fe3O4
 => Bragg R-factor:   24.8       Vol:  591.023( 0.149)  Fract(%):  100.00( 2.18)
 => Rf-factor=  12.5             ATZ:        1852.467   Brindley:  1.0000

 
              CPU Time:     7.750 seconds
                            0.129 minutes

 => Run finished at:     Date: 16/01/2025  Time: 12:09:30.788
