Repository: natkurdz/XRD-AI

File: Dane/Gr 1/fe3o4_ref.hkl
 Pattern#  1 Phase No.:  1 Fe3O4               90 reflections, N&T:        0    0.00    (The # of eff. reflections may be lower)
!  SPGR: 227:1;  CELL:      8.39767     8.39767     8.39767    90.00000    90.00000    90.00000
   h   k   l    Mult  sinT/lamb    2T       Fwhm         F2      sf2
   1   1   1       8   0.10313   18.2835   0.20478    3244.257     417.775
   0   2   2      12   0.16841   30.0743   0.24475   25969.875     569.693
   1   1   3      24   0.19747   35.4233   0.26460   67434.758     572.174
   2   2   2       8   0.20625   37.0544   0.27089   17647.762     489.592
   0   0   4       6   0.23816   43.0505   0.29502   87436.758    2255.385
   1   3   3      24   0.25953   47.1354   0.31244    1262.890     265.764
   4   2   2      24   0.29169   53.4069   0.34090   16192.868     700.160
   1   1   5      24   0.30938   56.9313   0.35789   46030.844     839.166
   3   3   3       8   0.30938   56.9313   0.35789   41321.898     753.319
   4   4   0      12   0.33681   62.5158   0.38649  207419.734    3241.915
   3   1   5      48   0.35225   65.7311   0.40397    1203.508     162.160
   4   2   4      24   0.35724   66.7844   0.40987       0.053       0.056
   0   2   6      24   0.37657   70.9205   0.43394   11353.901     819.257
   5   3   3      24   0.39043   73.9548   0.45259   31117.865     953.631
   2   2   6      24   0.39495   74.9556   0.45894   14459.196     592.912
   4   4   4       8   0.41251   78.9155   0.48508   33077.598    2431.182
   1   1   7      24   0.42520   81.8496   0.50559     669.824     197.151
   5   1   5      24   0.42520   81.8496   0.50559    1114.542     328.046
   2   4   6      48   0.44556   86.6961   0.54188    8561.517     521.666
   5   3   5      24   0.45734   89.5905   0.56514   24622.668     598.441
   7   3   1      48   0.45734   89.5905   0.56514   22555.125     548.190
   0   8   0       6   0.47632   94.4157   0.60698  107213.719    5324.054
   7   3   3      24   0.48736   97.3238   0.63426     396.661     229.526
   6   4   4      24   0.49098   98.2970   0.64378       0.023       0.028
   2   8   2      24   0.50522  102.2171   0.68427    6722.651     631.841
   0   6   6      12   0.50522  102.2171   0.68427    6768.346     636.136
   7   5   1      48   0.51563  105.1947   0.71758   18695.756     579.263
   5   5   5       8   0.51563  105.1947   0.71758   20278.186     628.292
   2   6   6      24   0.51906  106.1962   0.72933   10508.085     464.232
   0   8   4      24   0.53255  110.2575   0.78014   18317.221    1084.984
   7   3   5      48   0.54244  113.3736   0.82297     429.054     137.284
   9   1   1      24   0.54244  113.3735   0.82297     674.856     215.933
   2   8   4      48   0.54570  114.4282   0.83832       0.068       0.055
   4   6   6      24   0.55854  118.7419   0.90623    5445.735     666.171

File: Dane/Gr 1/m3_fe3o4.hkl
 Pattern#  1 Phase No.:  1 Fe3O4               84 reflections, N&T:        0    0.00    (The # of eff. reflections may be lower)
!  SPGR: 227:1;  CELL:      8.39205     8.39205     8.39205    90.00000    90.00000    90.00000
   h   k   l    Mult  sinT/lamb    2T       Fwhm         F2      sf2
   1   1   1       8   0.10320   18.2958   0.48087    4276.772     389.886
   2   2   0      12   0.16852   30.0949   0.63808   26256.484     854.456
   1   1   3      24   0.19761   35.4478   0.71372   66269.094     773.201
   2   2   2       8   0.20639   37.0801   0.73739   17954.762     354.536
   4   0   0       6   0.23832   43.0807   0.82712   86488.664    1827.379
   3   1   3      24   0.25970   47.1688   0.89093     729.359     135.190
   4   2   2      24   0.29188   53.4455   0.99376   16029.021     565.490
   5   1   1      24   0.30959   56.9729   1.05448   50422.879     705.720
   3   3   3       8   0.30959   56.9729   1.05448   36210.742     506.807
   4   0   4      12   0.33704   62.5623   1.15564  205329.016    2389.843
   1   3   5      48   0.35248   65.7806   1.21697    1470.928      85.599
   4   2   4      24   0.35748   66.8349   1.23760       4.657       0.469
   6   0   2      24   0.37682   70.9751   1.32139   11062.892     570.471
   5   3   3      24   0.39069   74.0125   1.38592   30766.031     727.385
   2   2   6      24   0.39521   75.0143   1.40782   14970.896     408.120
   4   4   4       8   0.41278   78.9786   1.49772   32173.416    1957.960
   1   5   5      24   0.42549   81.9161   1.56796    1923.330     297.556
   1   7   1      24   0.42549   81.9161   1.56796     445.541      68.929
   2   4   6      48   0.44586   86.7685   1.69164    8743.042     356.026
   3   5   5      24   0.45764   89.6666   1.77062   26439.160     513.121
   1   3   7      48   0.45764   89.6666   1.77062   20316.254     394.290
   8   0   0       6   0.47664   94.4985   1.91210  105386.938    3968.481
   3   3   7      24   0.48768   97.4109   2.00407     116.029      14.583
   6   4   4      24   0.49131   98.3856   2.03609       1.903       0.259

File: Dane/Gr 2/fe3o4_100micro.hkl
 Pattern#  1 Phase No.:  1 Fe3O4               60 reflections, N&T:        0    0.00    (The # of eff. reflections may be lower)
!  SPGR: 227:1;  CELL:      8.39564     8.39564     8.39564    90.00000    90.00000    90.00000
   h   k   l    Mult  sinT/lamb    2T       Fwhm         F2      sf2
   2   0   2      12   0.16845   30.0818   0.14593   26263.330     631.605
   1   1   3      24   0.19752   35.4321   0.14937   66289.477     692.564
   2   2   2       8   0.20630   37.0636   0.15048   17954.770     728.357
   0   4   0       6   0.23822   43.0614   0.15484   86536.898    3140.499
   3   3   1      24   0.25959   47.1475   0.15809     729.551     359.424
   2   4   2      24   0.29176   53.4208   0.16355   16037.099     764.594
   3   3   3       8   0.30946   56.9463   0.16690   36228.926     829.542
   1   5   1      24   0.30946   56.9463   0.16690   50451.785    1155.206
   4   4   0      12   0.33689   62.5326   0.17268  205473.547    3232.127
   3   5   1      48   0.35233   65.7489   0.17630    1471.951     255.730
   2   4   4      24   0.35733   66.8026   0.17754       4.662      17.689
   2   0   6      24   0.37666   70.9402   0.18265   11070.314    1058.506
   5   3   3      24   0.39053   73.9756   0.18668   30787.502    1178.084
   2   2   6      24   0.39504   74.9768   0.18806   14976.755     843.613
   4   4   4       8   0.41261   78.9383   0.19385   32203.467    3254.703
   5   5   1      24   0.42531   81.8736   0.19846    1925.083     658.568
   1   7   1      24   0.42531   81.8736   0.19846     445.809     152.511
   6   2   4      48   0.44567   86.7222   0.20679    8749.937     663.718
   5   5   3      24   0.45745   89.6179   0.21222   26460.869     820.806
   1   7   3      48   0.45745   89.6179   0.21222   20331.766     630.684
   0   0   8       6   0.47644   94.4456   0.22217  105481.969    7883.317
   7   3   3      24   0.48748   97.3552   0.22876     116.057     369.561
   6   4   4      24   0.49110   98.3290   0.23109       1.905      22.296

File: Dane/Gr 2/fe3o4_100micro1.hkl
 Pattern#  1 Phase No.:   1 Fe3O4                Lambda:  1.540600 CELL:     8.3938    8.3938    8.3938   90.0000   90.0000   90.0000
      60       0    0.00  SPGr: 227  <-- The number of effective reflections may be lower
   2   2   0   12        211.876          2.038      30.0885       0.1881
   3   1   1   24        467.536          3.111      35.4401       0.2084
   2   2   2    8         74.404          1.069      37.0720       0.2148
   4   0   0    6        449.287         33.242      43.0713       0.2397
   3   3   1   24         23.368         26.456      47.1584       0.2576
   4   2   2   24        125.383          4.234      53.4334       0.2871
   3   3   3    8         65.536          0.585      56.9599       0.3046
   5   1   1   24        194.314          1.735      56.9599       0.3046
   4   4   0   12        199.567          2.005      62.5478       0.3342
   5   3   1   48         24.602          0.584      65.7651       0.3522
   4   4   2   24         21.196          0.503      66.8191       0.3583
   6   2   0   24         52.973          0.946      70.9580       0.3830
   5   3   3   24         59.053          0.998      73.9944       0.4022
   6   2   2   24         36.667          0.713      74.9960       0.4087
   4   4   4    8         44.347          0.861      78.9589       0.4355
   5   5   1   24         18.791          0.377      81.8953       0.4564
   7   1   1   24         18.875          0.379      81.8953       0.4564
   6   4   2   48         49.032          0.899      86.7458       0.4934
   5   5   3   24         33.977          0.462      89.6428       0.5170
   7   3   1   48         64.991          0.883      89.6428       0.5170
   8   0   0    6         72.190          1.125      94.4726       0.5594
   7   3   3   24          7.050          0.212      97.3837       0.5870
   6   4   4   24          0.101          0.003      98.3579       0.5966

File: Dane/Gr 2/fe3o4_800rpm_50min_3mmzro2.hkl
 Pattern#  1 Phase No.:  1 Fe3O4               94 reflections, N&T:        0    0.00    (The # of eff. reflections may be lower)
!  SPGR: 227:1;  CELL:      8.39468     8.39468     8.39468    90.00000    90.00000    90.00000
   h   k   l    Mult  sinT/lamb    2T       Fwhm         F2      sf2
   0   2   2      12   0.16847   30.0853   0.72770   26261.492     388.731
   1   3   1      24   0.19754   35.4363   0.79457   66284.000     481.136
   2   2   2       8   0.20633   37.0681   0.81556   17954.770     309.639
   0   0   4       6   0.23825   43.0666   0.89535   86523.945    1628.027
   1   3   3      24   0.25962   47.1532   0.95233     729.501      77.614
   2   2   4      24   0.29179   53.4274   1.04458   16034.932     417.001
   1   5   1      24   0.30949   56.9534   1.09927   50444.023     646.697
   3   3   3       8   0.30949   56.9534   1.09927   36224.043     464.396
   4   4   0      12   0.33693   62.5406   1.19074  205434.703    2419.159
   5   3   1      48   0.35237   65.7574   1.24641    1471.677      70.069
   2   4   4      24   0.35737   66.8113   1.26516       4.661       0.340
   6   2   0      24   0.37670   70.9495   1.34150   11068.318     462.970
   3   5   3      24   0.39057   73.9855   1.40045   30781.736     692.250
   2   2   6      24   0.39509   74.9869   1.42048   14975.186     378.753
   4   4   4       8   0.41265   78.9491   1.50289   32195.393    1658.358
   1   5   5      24   0.42535   81.8850   1.56743    1924.613     184.845
   7   1   1      24   0.42535   81.8850   1.56743     445.737      42.810
   4   6   2      48   0.44572   86.7346   1.68139    8748.084     326.315
   1   3   7      48   0.45750   89.6310   1.75435   20327.592     382.900
   3   5   5      24   0.45750   89.6310   1.75435   26455.041     498.320
   0   0   8       6   0.47649   94.4598   1.88535  105456.438    3580.816
   7   3   3      24   0.48753   97.3702   1.97072     116.049      10.194
   4   4   6      24   0.49116   98.3442   2.00048       1.904       0.175

File: Dane/Gr 2/fe3o4_800rpm_50min_3mmzro21.hkl
 Pattern#  1 Phase No.:   1 Fe3O4                Lambda:  1.540600 CELL:     8.3927    8.3927    8.3927   90.0000   90.0000   90.0000
      48       0    0.00  SPGr: 227  <-- The number of effective reflections may be lower
   2   2   0   12        100.603          1.922      30.0922       0.6018
   3   1   1   24        405.233          3.958      35.4445       0.6752
   2   2   2    8         15.223          0.462      37.0766       0.6981
   4   0   0    6         68.444          3.956      43.0767       0.7852
   3   3   1   24          9.417          9.274      47.1644       0.8470
   4   2   2   24         35.376          1.537      53.4403       0.9468
   3   3   3    8         68.765          1.252      56.9673       1.0056
   5   1   1   24         68.762          1.252      56.9673       1.0056
   4   4   0   12        221.488          2.687      62.5561       1.1036
   5   3   1   48          1.661          0.105      65.7740       1.1630
   4   4   2   24          0.046          0.005      66.8282       1.1830
   6   2   0   24         18.899          0.761      70.9678       1.2641
   5   3   3   24         44.805          1.050      74.0048       1.3266
   6   2   2   24         14.352          0.420      75.0065       1.3478
   4   4   4    8         15.992          0.773      78.9702       1.4348
   5   5   1   24          1.950          0.182      81.9072       1.5027
   7   1   1   24          1.950          0.182      81.9072       1.5027
   6   4   2   48         23.697          1.131      86.7588       1.6223
   5   5   3   24         31.043          2.776      89.6564       1.6987
   7   3   1   48         31.042          2.776      89.6564       1.6987
   8   0   0    6          5.339          6.241      94.4874       1.8354
   7   3   3   24          2.669          0.843      97.3993       1.9243
   6   4   4   24          3.146          0.488      98.3738       1.9552

File: Dane/Gr 3/fe3o4_50min_800rpm.hkl
 Pattern#  1 Phase No.:  1 Fe3O4               90 reflections, N&T:        0    0.00    (The # of eff. reflections may be lower)
!  SPGR: 227:1;  CELL:      8.39312     8.39312     8.39312    90.00000    90.00000    90.00000
   h   k   l    Mult  sinT/lamb    2T       Fwhm         F2      sf2
   1   1   1       8   0.10318   18.2935   0.52221    4276.972     283.274
   2   2   0      12   0.16850   30.0910   0.62329   26258.520     447.313
   1   1   3      24   0.19758   35.4431   0.67251   66275.164     452.082
   2   2   2       8   0.20637   37.0752   0.68800   17954.768     288.168
   0   0   4       6   0.23829   43.0750   0.74708   86503.023    1446.151
   1   3   3      24   0.25967   47.1625   0.78943     729.418      97.975
   4   2   2      24   0.29184   53.4381   0.85825   16031.426     377.067
   5   1   1      24   0.30955   56.9650   0.89919   50431.492     553.717
   3   3   3       8   0.30955   56.9650   0.89919   36216.156     397.639
   4   0   4      12   0.33699   62.5535   0.96788  205372.031    2051.332
   3   5   1      48   0.35244   65.7712   1.00979    1471.232      73.131
   4   4   2      24   0.35744   66.8253   1.02393       4.659       0.435
   0   6   2      24   0.37677   70.9647   1.08157   11065.102     430.539
   3   5   3      24   0.39064   74.0015   1.12617   30772.428     619.256
   2   6   2      24   0.39516   75.0032   1.14135   14972.646     353.023
   4   4   4       8   0.41273   78.9666   1.20385   32182.367    1555.444
   5   1   5      24   0.42543   81.9034   1.25290    1923.852     208.545
   7   1   1      24   0.42543   81.9034   1.25290     445.621      48.305
   4   2   6      48   0.44580   86.7547   1.33967    8745.094     303.826
   5   5   3      24   0.45759   89.6521   1.39532   26445.617     434.717
   7   1   3      48   0.45759   89.6521   1.39532   20320.873     334.037
   0   8   0       6   0.47658   94.4827   1.49543  105415.219    3228.356
   3   7   3      24   0.48762   97.3943   1.56078     116.038      13.239
   6   4   4      24   0.49125   98.3688   1.58358       1.903       0.247

File: Dane/Gr 3/fe3o4_ref.hkl
 Pattern#  1 Phase No.:  1 Fe3O4               90 reflections, N&T:        0    0.00    (The # of eff. reflections may be lower)
!  SPGR: 227:1;  CELL:      8.39777     8.39777     8.39777    90.00000    90.00000    90.00000
   h   k   l    Mult  sinT/lamb    2T       Fwhm         F2      sf2
   1   1   1       8   0.10313   18.2833   0.21509    4277.820     404.183
   0   2   2      12   0.16840   30.0740   0.26336   26267.381     567.077
   1   3   1      24   0.19747   35.4229   0.28730   66301.516     656.771
   2   2   2       8   0.20625   37.0540   0.29487   17954.779     553.711
   0   4   0       6   0.23816   43.0500   0.32386   86565.328    3268.871
   3   1   3      24   0.25953   47.1349   0.34474     729.665     299.286
   4   2   2      24   0.29168   53.4063   0.37877   16041.873    1548.796
   3   3   3       8   0.30938   56.9306   0.39904   36239.648    1103.878
   5   1   1      24   0.30938   56.9306   0.39904   50468.820    1537.305
   0   4   4      12   0.33681   62.5151   0.43306  205558.766    3332.468
   5   1   3      48   0.35224   65.7303   0.45381    1472.557     203.210
   4   2   4      24   0.35724   66.7836   0.46081       4.665       6.386
   6   0   2      24   0.37656   70.9196   0.48934   11074.695     839.847
   5   3   3      24   0.39043   73.9538   0.51139   30800.172     953.581
   2   2   6      24   0.39494   74.9546   0.51889   14980.215     595.668
   4   4   4       8   0.41250   78.9145   0.54975   32221.197    2460.844
   5   5   1      24   0.42520   81.8485   0.57393    1926.118     467.809
   7   1   1      24   0.42520   81.8485   0.57393     445.967     108.315
   2   4   6      48   0.44555   86.6949   0.61664    8754.010     547.960
   7   3   1      48   0.45733   89.5892   0.64399   20340.920     520.799
   5   5   3      24   0.45733   89.5892   0.64399   26473.693     677.819
   8   0   0       6   0.47632   94.4143   0.69309  105538.047    5785.574
   3   3   7      24   0.48735   97.3223   0.72508     116.072      90.901
   6   4   4      24   0.49098   98.2955   0.73623       1.906       2.330
   8   2   2      24   0.50521  102.2155   0.78363    6768.615     739.352
   0   6   6      12   0.50521  102.2155   0.78363    7202.499     786.746
   7   5   1      48   0.51563  105.1931   0.82259   18469.979     619.801
   5   5   5       8   0.51563  105.1931   0.82259   23422.176     785.983
   6   2   6      24   0.51906  106.1946   0.83632   11016.660     469.515
   4   0   8      24   0.53254  110.2557   0.89567   17579.105    1114.197
   9   1   1      24   0.54243  113.3717   0.94566    1113.027     333.241
   7   3   5      48   0.54243  113.3716   0.94566     311.987      93.409
   8   4   2      48   0.54569  114.4262   0.96357       5.819       4.031
   6   4   6      24   0.55853  118.7398   1.04273    5125.111     689.340
