Repository: natkurdz/XRD-AI

File: Dane/Gr 1/m3_fe3o4.pcr
COMM Fe3O4
! Current global Chi2 (Bragg contrib.) =      1.746    
! Files => DAT-file: fe3o4_50min_800rpm.xrdml,  PCR-file: fe3o4_50min_800rpm
!Job Npr Nph Nba Nex Nsc Nor Dum Iwg Ilo Ias Res Ste Nre Cry Uni Cor Opt Aut
   0   7   1  31   1   0   1   0   0   0   0   0   0   0   0   0   0   0   1
!
!Ipr Ppl Ioc Mat Pcr Ls1 Ls2 Ls3 NLI Prf Ins Rpa Sym Hkl Fou Sho Ana
   0   2   0   1   2   0   4   0   0   3  13   0   1   2   0   0   0
!
! Lambda1  Lambda2    Ratio    Bkpos    Wdt    Cthm     muR   AsyLim   Rpolarz  2nd-muR -> Patt# 1
 1.540600 1.544390  0.50000   90.000 25.0000  0.9000  0.0000   90.00    0.0000  0.0000
!
!NCY  Eps  R_at  R_an  R_pr  R_gl     Thmin       Step       Thmax    PSD    Sent0
 30  0.30  0.90  0.90  0.90  0.90     15.0232   0.033423    99.9833   0.000   0.000
!
!2Theta/TOF/E(Kev)   Background  for Pattern#  1
        15.18979        367.69357
         16.05607        336.09802
         16.84360        302.92264
         17.94613        272.90683
         19.12742        244.47083
         20.30871        211.29547
         21.49000        187.59882
         23.53757        154.42340
         25.50638        130.72673
         27.39644        121.24805
         29.12900        125.98739
         31.33407        144.94476
         32.43660        162.32233
         34.16916        181.27965
         35.42920        178.12012
         36.53173        160.74257
         36.92550        130.72673
         38.26429        100.71097
         39.13057         84.91317
         41.09938         73.85472
         43.22570         72.27490
         45.90329         69.11538
         49.52591         61.21645
         51.80973         69.11538
         57.55867         65.95580
         60.70878         69.11538
         65.59144         58.05693
         69.68656         51.73782
         77.64057         50.15800
         86.06710         53.31758
         99.77004         50.15800
! 
! Excluded regions (LowT  HighT) for Pattern#  1
        0.00       15.00
! 
!
       7    !Number of refined parameters
!
!  Zero    Code    SyCos    Code   SySin    Code  Lambda     Code MORE ->Patt# 1
  0.00000    0.0  0.06871   21.0  0.00000    0.0 0.000000    0.00   0
!-------------------------------------------------------------------------------
!  Data for PHASE number:   1  ==> Current R_Bragg for Pattern#  1:   6.5187
!-------------------------------------------------------------------------------
Fe3O4
!
!Nat Dis Ang Pr1 Pr2 Pr3 Jbt Irf Isy Str Furth       ATZ    Nvk Npr More
   3   0   0 1.0 0.0 1.0   0   0   0   0   0       1852.467   0   7   0
!
!
227:1                    <--Space group symbol
!Atom   Typ       X        Y        Z     Biso       Occ     In Fin N_t Spc /Codes
Fe1    FE      0.50000  0.50000  0.50000  0.17508   0.04167   0   0   0    0  
                  0.00     0.00     0.00    40.00      0.00
Fe2    FE      0.12500  0.12500  0.12500  0.17508   0.08333   0   0   0    0  
                  0.00     0.00     0.00    40.00      0.00
O      O       0.36918  0.36918  0.36918  0.64580   0.16667   0   0   0    0  
                  0.00     0.00     0.00    60.00      0.00
!-------> Profile Parameters for Pattern #   1  ----> Phase #   1
!  Scale          Shape1      Bov      Str1      Str2      Str3   Strain-Model
 0.4848687E-04   0.00000   0.00000   0.00000   0.00000   0.00000       0
      11.00000     0.000     0.000     0.000     0.000     0.000
!       U            V            W             X            Y         GauSiz      LorSiz    Size-Model
     0.004391    -0.000389     0.009813     0.786443     0.177702     0.000000     0.000000       0
         0.00         0.00         0.00        50.20        70.20         0.00         0.00
!     a          b         c        alpha      beta       gamma      #Cell Info
   8.393118   8.393118   8.393118  90.000000  90.000000  90.000000   
   31.00000   31.00000   31.00000    0.00000    0.00000    0.00000
!  Pref1    Pref2      Asy1     Asy2     Asy3     Asy4      S_L      D_L
  1.00000  0.00000  0.00000  0.00000  0.00000  0.00000  0.00000  0.00000
     0.00     0.00     0.00     0.00     0.00     0.00     0.00     0.00
!  2Th1/TOF1    2Th2/TOF2  Pattern to plot
      28.000      79.977       1

File: Dane/Gr 2/fe3o4_100micro.pcr
COMM Fe3O4
! Current global Chi2 (Bragg contrib.) =      4.438    
! Files => DAT-file: fe3o4_100micro.xrdml,  PCR-file: fe3o4_100micro
!Job Npr Nph Nba Nex Nsc Nor Dum Iwg Ilo Ias Res Ste Nre Cry Uni Cor Opt Aut
   0   7   1   0   1   0   1   1   0   0   1   0   0   0   0   0   0   0   1
!
!Ipr Ppl Ioc Mat Pcr Ls1 Ls2 Ls3 NLI Prf Ins Rpa Sym Hkl Fou Sho Ana
   0   2   0   1   2   0   4   0   0   3  13   0   1   2   0   0   0
!
! Lambda1  Lambda2    Ratio    Bkpos    Wdt    Cthm     muR   AsyLim   Rpolarz  2nd-muR -> Patt# 1
 1.540600 1.544390  0.50000   90.000 25.0000  0.9000  0.0000   90.00    0.0000  0.0000
!
!NCY  Eps  R_at  R_an  R_pr  R_gl     Thmin       Step       Thmax    PSD    Sent0
 50  0.30  0.90  0.90  0.90  0.90     15.0232   0.033423    99.9833   0.000   0.000
!
! Excluded regions (LowT  HighT) for Pattern#  1
        0.00       28.00
! 
!
       7    !Number of refined parameters
!
!  Zero    Code    SyCos    Code   SySin    Code  Lambda     Code MORE ->Patt# 1
  0.00000    0.0  0.13421   20.1  0.00000    0.0 0.000000    0.00   0
!   Background coefficients/codes  for Pattern#  1  (Polynomial of 6th degree)
      14.862      15.296      74.967       0.000       0.000       0.000
       41.00       30.10       60.10        0.00        0.00        0.00
!-------------------------------------------------------------------------------
!  Data for PHASE number:   1  ==> Current R_Bragg for Pattern#  1:  21.8360
!-------------------------------------------------------------------------------
Fe3O4
!
!Nat Dis Ang Pr1 Pr2 Pr3 Jbt Irf Isy Str Furth       ATZ    Nvk Npr More
   3   0   0 1.0 0.0 1.0   0   0   0   0   0       1852.467   0   7   0
!
!
227:1                    <--Space group symbol
!Atom   Typ       X        Y        Z     Biso       Occ     In Fin N_t Spc /Codes
Fe1    FE      0.50000  0.50000  0.50000  0.17508   0.04167   0   0   0    0  
                  0.00     0.00     0.00     0.00      0.00
Fe2    FE      0.12500  0.12500  0.12500  0.17508   0.08333   0   0   0    0  
                  0.00     0.00     0.00     0.00      0.00
O      O       0.36918  0.36918  0.36918  0.64580   0.16667   0   0   0    0  
                  0.00     0.00     0.00     0.00      0.00
!-------> Profile Parameters for Pattern #   1  ----> Phase #   1
!  Scale          Shape1      Bov      Str1      Str2      Str3   Strain-Model
 0.2143146E-04   0.00000   0.00000   0.00000   0.00000   0.00000       0
      11.00000     0.000     0.000     0.000     0.000     0.000
!       U            V            W             X            Y         GauSiz      LorSiz    Size-Model
     0.004391    -0.000389     0.009813     0.112616     0.052742     0.000000     0.000000       0
         0.00         0.00         0.00        50.10        70.10         0.00         0.00
!     a          b         c        alpha      beta       gamma      #Cell Info
   8.395406   8.395406   8.395406  90.000000  90.000000  90.000000   
   31.00000   31.00000   31.00000    0.00000    0.00000    0.00000
!  Pref1    Pref2      Asy1     Asy2     Asy3     Asy4      S_L      D_L
  1.00000  0.80000  0.00000  0.00000  0.00000  0.00000  0.00000  0.00000
     0     0.00     0.00     0.00     0.00     0.00     0.00     0.00
!  2Th1/TOF1    2Th2/TOF2  Pattern to plot
      28.000      99.983       1

File: Dane/Gr 2/fe3o4_800rpm_50min_3mmzro2.pcr
COMM Fe3O4
! Current global Chi2 (Bragg contrib.) =      1.765    
! Files => DAT-file: fe3o4_800rpm_50min_3mmzro2.xrdml,  PCR-file: fe3o4_800rpm_50min_3mmzro2
!Job Npr Nph Nba Nex Nsc Nor Dum Iwg Ilo Ias Res Ste Nre Cry Uni Cor Opt Aut
   0   7   1   0   1   0   1   1   0   0   1   0   0   0   0   0   0   0   1
!
!Ipr Ppl Ioc Mat Pcr Ls1 Ls2 Ls3 NLI Prf Ins Rpa Sym Hkl Fou Sho Ana
   0   2   0   1   2   0   4   0   0   3  13   0   1   2   0   0   0
!
! Lambda1  Lambda2    Ratio    Bkpos    Wdt    Cthm     muR   AsyLim   Rpolarz  2nd-muR -> Patt# 1
 1.540600 1.544390  0.50000   90.000 25.0000  0.9000  0.0000   90.00    0.0000  0.0000
!
!NCY  Eps  R_at  R_an  R_pr  R_gl     Thmin       Step       Thmax    PSD    Sent0
 40  0.30  0.90  0.90  0.90  0.90     15.0232   0.033423    99.9833   0.000   0.000
!
! Excluded regions (LowT  HighT) for Pattern#  1
        0.00       28.00
! 
!
       7    !Number of refined parameters
!
!  Zero    Code    SyCos    Code   SySin    Code  Lambda     Code MORE ->Patt# 1
  0.00000    0.0  0.04304   20.1  0.00000    0.0 0.000000    0.00   0
!   Background coefficients/codes  for Pattern#  1  (Polynomial of 6th degree)
      15.216      31.370     103.967       0.000       0.000       0.000
       41.00       30.10       60.10        0.00        0.00        0.00
!-------------------------------------------------------------------------------
!  Data for PHASE number:   1  ==> Current R_Bragg for Pattern#  1:   8.2957
!-------------------------------------------------------------------------------
Fe3O4
!
!Nat Dis Ang Pr1 Pr2 Pr3 Jbt Irf Isy Str Furth       ATZ    Nvk Npr More
   3   0   0 1.0 0.0 1.0   0   0   0   0   0       1852.467   0   7   0
!
!
227:1                    <--Space group symbol
!Atom   Typ       X        Y        Z     Biso       Occ     In Fin N_t Spc /Codes
Fe1    FE      0.50000  0.50000  0.50000  0.17508   0.04167   0   0   0    0  
                  0.00     0.00     0.00     0.00      0.00
Fe2    FE      0.12500  0.12500  0.12500  0.17508   0.08333   0   0   0    0  
                  0.00     0.00     0.00     0.00      0.00
O      O       0.36918  0.36918  0.36918  0.64580   0.16667   0   0   0    0  
                  0.00     0.00     0.00     0.00      0.00
!-------> Profile Parameters for Pattern #   1  ----> Phase #   1
!  Scale          Shape1      Bov      Str1      Str2      Str3   Strain-Model
 0.3137503E-04   0.00000   0.00000   0.00000   0.00000   0.00000       0
      11.00000     0.000     0.000     0.000     0.000     0.000
!       U            V            W             X            Y         GauSiz      LorSiz    Size-Model
     0.004391    -0.000389     0.009813     1.156468     0.297096     0.000000     0.000000       0
         0.00         0.00         0.00        50.10        70.10         0.00         0.00
!     a          b         c        alpha      beta       gamma      #Cell Info
   8.395103   8.395103   8.395103  90.000000  90.000000  90.000000   
   31.00000   31.00000   31.00000    0.00000    0.00000    0.00000
!  Pref1    Pref2      Asy1     Asy2     Asy3     Asy4      S_L      D_L
  1.00000  0.80000  0.00000  0.00000  0.00000  0.00000  0.00000  0.00000
     0.00     0.00     0.00     0.00     0.00     0.00     0.00     0.00
!  2Th1/TOF1    2Th2/TOF2  Pattern to plot
      28.000      99.983       1

File: Dane/Gr 3/fe3o4_50min_800rpm.pcr
COMM Fe3O4
! Current global Chi2 (Bragg contrib.) =      1.780    
! Files => DAT-file: fe3o4_50min_800rpm.xrdml,  PCR-file: fe3o4_50min_800rpm
!Job Npr Nph Nba Nex Nsc Nor Dum Iwg Ilo Ias Res Ste Nre Cry Uni Cor Opt Aut
   0   7   1  19   1   0   1   0   0   0   0   0   0   0   0   0   0   0   1
!
!Ipr Ppl Ioc Mat Pcr Ls1 Ls2 Ls3 NLI Prf Ins Rpa Sym Hkl Fou Sho Ana
   0   2   0   1   2   0   4   0   0   3  13   0   1   2   0   0   0
!
! Lambda1  Lambda2    Ratio    Bkpos    Wdt    Cthm     muR   AsyLim   Rpolarz  2nd-muR -> Patt# 1
 1.540600 1.544390  0.50000   90.000 25.0000  0.9000  0.0000   90.00    0.0000  0.0000
!
!NCY  Eps  R_at  R_an  R_pr  R_gl     Thmin       Step       Thmax    PSD    Sent0
 10  0.30  0.90  0.90  0.90  0.90     15.0232   0.033423    99.9833   0.000   0.000
!
!2Theta/TOF/E(Kev)   Background  for Pattern#  1
        15.1999       221.0773          0.00
        16.3118       185.4801          0.00
        17.9505       151.7565          0.00
        19.6477       127.4005          0.00
        21.4619       102.1078          0.00
        23.7444        87.1194          0.00
        25.6757        79.6253          0.00
        27.7240        73.0679          0.00
        31.7622        65.5738          0.00
        34.4543        59.9532          0.00
        37.2049        53.3958          0.00
        39.1947        46.8384          0.00
        41.3601        44.0281          0.00
        44.1693        36.5340          0.00
        46.2761        36.5340          0.00
        52.1285        35.5972          0.00
        68.2812        32.7869          0.00
        83.0292        28.1031          0.00
        99.8256        27.1663          0.00
! 
! Excluded regions (LowT  HighT) for Pattern#  1
        0.00       15.00
! 
!
       7    !Number of refined parameters
!
!  Zero    Code    SyCos    Code   SySin    Code  Lambda     Code MORE ->Patt# 1
  0.00000    0.0  0.06932   21.0  0.00000    0.0 0.000000    0.00   0
!-------------------------------------------------------------------------------
!  Data for PHASE number:   1  ==> Current R_Bragg for Pattern#  1:   7.3077
!-------------------------------------------------------------------------------
Fe3O4
!
!Nat Dis Ang Pr1 Pr2 Pr3 Jbt Irf Isy Str Furth       ATZ    Nvk Npr More
   3   0   0 1.0 0.0 1.0   0   0   0   0   0       1852.467   0   7   0
!
!
227:1                    <--Space group symbol
!Atom   Typ       X        Y        Z     Biso       Occ     In Fin N_t Spc /Codes
Fe1    FE      0.50000  0.50000  0.50000  0.17508   0.04167   0   0   0    0  
                  0.00     0.00     0.00    40.00      0.00
Fe2    FE      0.12500  0.12500  0.12500  0.17508   0.08333   0   0   0    0  
                  0.00     0.00     0.00    40.00      0.00
O      O       0.36918  0.36918  0.36918  0.64580   0.16667   0   0   0    0  
                  0.00     0.00     0.00    60.00      0.00
!-------> Profile Parameters for Pattern #   1  ----> Phase #   1
!  Scale          Shape1      Bov      Str1      Str2      Str3   Strain-Model
 0.4840619E-04   0.00000   0.00000   0.00000   0.00000   0.00000       0
      11.00000     0.000     0.000     0.000     0.000     0.000
!       U            V            W             X            Y         GauSiz      LorSiz    Size-Model
     0.004391    -0.000389     0.009813     0.923579     0.313368     0.000000     0.000000       0
         0.00         0.00         0.00        50.10        70.10         0.00         0.00
!     a          b         c        alpha      beta       gamma      #Cell Info
   8.393139   8.393139   8.393139  90.000000  90.000000  90.000000   
   31.00000   31.00000   31.00000    0.00000    0.00000    0.00000
!  Pref1    Pref2      Asy1     Asy2     Asy3     Asy4      S_L      D_L
  1.00000  0.00000  0.00000  0.00000  0.00000  0.00000  0.00000  0.00000
     0.00     0.00     0.00     0.00     0.00     0.00     0.00     0.00
!  2Th1/TOF1    2Th2/TOF2  Pattern to plot
      28.000      79.977       1

File: Dane/Gr 3/fe3o4_ref.pcr
COMM Fe3O4
! Current global Chi2 (Bragg contrib.) =      1.861    
! Files => DAT-file: fe3o4_ref.xrdml,  PCR-file: fe3o4_ref
!Job Npr Nph Nba Nex Nsc Nor Dum Iwg Ilo Ias Res Ste Nre Cry Uni Cor Opt Aut
   0   7   1  20   1   0   1   0   0   0   0   0   0   0   0   0   0   0   1
!
!Ipr Ppl Ioc Mat Pcr Ls1 Ls2 Ls3 NLI Prf Ins Rpa Sym Hkl Fou Sho Ana
   0   2   0   1   2   0   4   0   0   3  13   0   1   2   0   0   0
!
! Lambda1  Lambda2    Ratio    Bkpos    Wdt    Cthm     muR   AsyLim   Rpolarz  2nd-muR -> Patt# 1
 1.540600 1.544390  0.50000   90.000 25.0000  0.9000  0.0000   90.00    0.0000  0.0000
!
!NCY  Eps  R_at  R_an  R_pr  R_gl     Thmin       Step       Thmax    PSD    Sent0
 10  0.30  0.90  0.90  0.90  0.90     15.0031   0.033423   119.9833   0.000   0.000
!
!2Theta/TOF/E(Kev)   Background  for Pattern#  1
        15.1162       136.5340          0.00
        16.7314       112.1780          0.00
        18.7681        88.4466          0.00
        21.1558        69.7112          0.00
        24.4566        52.2248          0.00
        27.5467        45.3552          0.00
        30.9177        35.9875          0.00
        33.6566        29.1179          0.00
        37.8703        22.8728          0.00
        41.5222        20.3747          0.00
        46.4382        17.2521          0.00
        51.4245        16.0031          0.00
        56.7619        15.3786          0.00
        64.0657        16.6277          0.00
        74.6702        13.5051          0.00
        82.4656        10.3825          0.00
        92.3679        11.6316          0.00
       101.0763        10.3825          0.00
       112.0320        14.7541          0.00
       119.4762        17.8767          0.00
! 
! Excluded regions (LowT  HighT) for Pattern#  1
        0.00       15.00
! 
!
       7    !Number of refined parameters
!
!  Zero    Code    SyCos    Code   SySin    Code  Lambda     Code MORE ->Patt# 1
  0.00000    0.0 -0.01455   21.0  0.00000    0.0 0.000000    0.00   0
!-------------------------------------------------------------------------------
!  Data for PHASE number:   1  ==> Current R_Bragg for Pattern#  1:  17.3888
!-------------------------------------------------------------------------------
Fe3O4
!
!Nat Dis Ang Pr1 Pr2 Pr3 Jbt Irf Isy Str Furth       ATZ    Nvk Npr More
   3   0   0 1.0 0.0 1.0   0   0   0   0   0       1852.467   0   7   0
!
!
227:1                    <--Space group symbol
!Atom   Typ       X        Y        Z     Biso       Occ     In Fin N_t Spc /Codes
Fe1    FE      0.50000  0.50000  0.50000  0.17508   0.04167   0   0   0    0  
                  0.00     0.00     0.00    40.00      0.00
Fe2    FE      0.12500  0.12500  0.12500  0.17508   0.08333   0   0   0    0  
                  0.00     0.00     0.00    40.00      0.00
O      O       0.36918  0.36918  0.36918  0.64580   0.16667   0   0   0    0  
                  0.00     0.00     0.00    60.00      0.00
!-------> Profile Parameters for Pattern #   1  ----> Phase #   1
!  Scale          Shape1      Bov      Str1      Str2      Str3   Strain-Model
 0.2756661E-04   0.00000   0.00000   0.00000   0.00000   0.00000       0
      11.00000     0.000     0.000     0.000     0.000     0.000
!       U            V            W             X            Y         GauSiz      LorSiz    Size-Model
     0.004391    -0.000389     0.009813     0.582634     0.055820     0.000000     0.000000       0
         0.00         0.00         0.00        50.10        70.10         0.00         0.00
!     a          b         c        alpha      beta       gamma      #Cell Info
   8.395754   8.395754   8.395754  90.000000  90.000000  90.000000   
   31.00000   31.00000   31.00000    0.00000    0.00000    0.00000
!  Pref1    Pref2      Asy1     Asy2     Asy3     Asy4      S_L      D_L
  1.00000  0.00000  0.00000  0.00000  0.00000  0.00000  0.00000  0.00000
     0.00     0.00     0.00     0.00     0.00     0.00     0.00     0.00
!  2Th1/TOF1    2Th2/TOF2  Pattern to plot
      28.000      79.977       1
