Repository: natkurdz/XRD-AI

File: Dane/Gr 1/fe3o4_ref.sum


        **********************************************************
        ** PROGRAM FullProf.2k (Version 7.70 - Apr2022-ILL JRC) **
        **********************************************************
                       M U L T I -- P A T T E R N                 
            Rietveld, Profile Matching & Integrated Intensity     
                 Refinement of X-ray and/or Neutron Data


    Date: 16/01/2025  Time: 14:15:03.118                              

 => PCR file code: fe3o4_ref
 => DAT file code: fe3o4_ref.xrdml      -> Relative contribution: 1.0000                                                            
 => Title: Fe3O4

 ==> CONDITIONS OF THIS RUN FOR PATTERN No.:  1

 => Global Refinement of X-ray powder diffraction data                                                                              
 => Global Refinement of X-ray powder diffraction data                                                                              
    Bragg-Brentano(X-rays) or Debye-Scherrer geometry(Neutrons)
 => The    7th default profile function was selected
 => Invalid instr parameter for pattern:  1
 => Wavelengths:  1.54060 1.54439
 => Cos(Monochromator angle)=   0.9000
 => Absorption correction (AC), muR-eff =   0.0000  0.0000
 => Base of peaks: 2.0*HW*   25.00
 ==> Angular range, step and number of points:
     2Thmin:      15.003111  2Thmax:     119.983299  Step:       0.033423  No. of points:   3142
 =>-------> Pattern#  1
 => Crystal Structure Refinement for phase: 1
 => The density (volumic mass) of phase 1 is:    5.193 g/cm3
 => Scor: 1.6415

 ==> RESULTS OF REFINEMENT:


 => No. of fitted parameters:    8


------------------------------------------------------------------------------
 => Phase No.  1 Fe3O4                                   227:1               
------------------------------------------------------------------------------

 =>  No. of reflections for pattern#:   1:    90/2


 ==> ATOM PARAMETERS:

  Name      x     sx       y     sy       z      sz      B   sB   occ. socc.  Mult
 Fe1     0.50000(   0)  0.50000(   0)  0.50000(   0)  0.175(  0)  0.042(  0)    8
 Fe2     0.12500(   0)  0.12500(   0)  0.12500(   0)  0.175(  0)  0.083(  0)   16
 O       0.37310(  56)  0.37310(  56)  0.37310(  56)  0.646(  0)  0.167(  0)   32

 ==> PROFILE PARAMETERS FOR PATTERN#  1

 => Cell parameters      :
                              8.39767   0.00027
                              8.39767   0.00027
                              8.39767   0.00027
                             90.00000   0.00000
                             90.00000   0.00000
                             90.00000   0.00000
 
 => overall scale factor :      0.000027400     0.000000277
 => Eta(p-v) or m(p-vii) :    0.00000   0.00000
 => Overall tem. factor  :    0.00000   0.00000
 => Halfwidth parameters :    0.00439   0.00000
                             -0.00039   0.00000
                              0.00981   0.00000
 => Preferred orientation:    1.00000   0.00000
                              0.00000   0.00000
 => Asymmetry parameters :    0.00000   0.00000
                              0.00000   0.00000
                              0.00000   0.00000
                              0.00000   0.00000
 => X and y parameters   :    0.42234   0.00470
                              0.08509   0.00174
 => Strain parameters    :    0.00000   0.00000
                              0.00000   0.00000
                              0.00000   0.00000
 => Size parameters (G,L):    0.00000   0.00000
                              0.00000   0.00000

 => Add. shape parameters: 
                              0.00000   0.00000
                              0.00000   0.00000



 ==> GLOBAL PARAMETERS FOR PATTERN#  1


 => Zero-point:     0.0000    0.0000
 => Cos( theta)-shift parameter :  -0.0237  0.0032
 => Sin(2theta)-shift parameter :   0.0000  0.0000

 ==> RELIABILITY FACTORS WITH ALL NON-EXCLUDED POINTS FOR PATTERN:  1

  => Cycle: 30 => MaxCycle: 30
 => N-P+C:  3134
 =>  R-factors (not corrected for background) for Pattern:  1
 => Rp:  13.2     Rwp:  18.2     Rexp:   15.09 Chi2:  1.46      L.S. refinement
 => Conventional Rietveld R-factors for Pattern:  1
 => Rp:  28.7     Rwp:  30.4     Rexp:   25.11 Chi2:  1.46    
 => Deviance:  0.482E+04     Dev*  :   1.528    
 => DW-Stat.:    1.6058     DW-exp:     1.8942
 => N-sigma of the GoF:       18.273

 ==> RELIABILITY FACTORS FOR POINTS WITH BRAGG CONTRIBUTIONS FOR PATTERN:  1

 => N-P+C:  3015
 =>  R-factors (not corrected for background) for Pattern:  1
 => Rp:  13.3     Rwp:  18.4     Rexp:   15.18 Chi2:  1.47      L.S. refinement
 => Conventional Rietveld R-factors for Pattern:  1
 => Rp:  27.6     Rwp:  29.9     Rexp:   24.66 Chi2:  1.47    
 => Deviance:  0.468E+04     Dev*  :   1.541    
 => DW-Stat.:    1.6565     DW-exp:     1.8923
 => N-sigma of the GoF:       18.357

 => Global user-weigthed Chi2 (Bragg contrib.):   1.47    

     -----------------------------------------------------
     BRAGG R-Factors and weight fractions for Pattern #  1
     -----------------------------------------------------

 => Phase:  1     Fe3O4
 => Bragg R-factor:   14.0       Vol:  592.210( 0.033)  Fract(%):  100.00( 1.43)
 => Rf-factor=  13.0             ATZ:        1852.467   Brindley:  1.0000

 
              CPU Time:     6.234 seconds
                            0.104 minutes

 => Run finished at:     Date: 16/01/2025  Time: 14:15:09.370

File: Dane/Gr 1/m3_fe3o4.sum


        **********************************************************
        ** PROGRAM FullProf.2k (Version 7.70 - Apr2022-ILL JRC) **
        **********************************************************
                       M U L T I -- P A T T E R N                 
            Rietveld, Profile Matching & Integrated Intensity     
                 Refinement of X-ray and/or Neutron Data


    Date: 16/01/2025  Time: 14:44:26.243                              

 => PCR file code: m3_fe3o4
 => DAT file code: m3_fe3o4.xrdml       -> Relative contribution: 1.0000                                                            
 => Title: Fe3O4

 ==> CONDITIONS OF THIS RUN FOR PATTERN No.:  1

 => Global Refinement of X-ray powder diffraction data                                                                              
 => Global Refinement of X-ray powder diffraction data                                                                              
    Bragg-Brentano(X-rays) or Debye-Scherrer geometry(Neutrons)
 => The    7th default profile function was selected
 => Invalid instr parameter for pattern:  1
 => Wavelengths:  1.54060 1.54439
 => Cos(Monochromator angle)=   0.9000
 => Absorption correction (AC), muR-eff =   0.0000  0.0000
 => Base of peaks: 2.0*HW*   25.00
 ==> Angular range, step and number of points:
     2Thmin:      15.016711  2Thmax:      99.976799  Step:       0.033423  No. of points:   2543
 =>-------> Pattern#  1
 => Crystal Structure Refinement for phase: 1
 => The density (volumic mass) of phase 1 is:    5.202 g/cm3
 => Scor: 5.1821

 ==> RESULTS OF REFINEMENT:


 => No. of fitted parameters:    7


------------------------------------------------------------------------------
 => Phase No.  1 Fe3O4                                   227:1               
------------------------------------------------------------------------------

 =>  No. of reflections for pattern#:   1:    84/2


 ==> ATOM PARAMETERS:

  Name      x     sx       y     sy       z      sz      B   sB   occ. socc.  Mult
 Fe1     0.50000(   0)  0.50000(   0)  0.50000(   0)  0.175(  0)  0.042(  0)    8
 Fe2     0.12500(   0)  0.12500(   0)  0.12500(   0)  0.175(  0)  0.083(  0)   16
 O       0.36918(   0)  0.36918(   0)  0.36918(   0)  0.646(  0)  0.167(  0)   32

 ==> PROFILE PARAMETERS FOR PATTERN#  1

 => Cell parameters      :
                              8.39205   0.00122
                              8.39205   0.00122
                              8.39205   0.00122
                             90.00000   0.00000
                             90.00000   0.00000
                             90.00000   0.00000
 
 => overall scale factor :      0.000051207     0.000000789
 => Eta(p-v) or m(p-vii) :    0.00000   0.00000
 => Overall tem. factor  :    0.00000   0.00000
 => Halfwidth parameters :    0.00439   0.00000
                             -0.00039   0.00000
                              0.00981   0.00000
 => Preferred orientation:    1.00000   0.00000
                              0.00000   0.00000
 => Asymmetry parameters :    0.00000   0.00000
                              0.00000   0.00000
                              0.00000   0.00000
                              0.00000   0.00000
 => X and y parameters   :    1.45670   0.02077
                              0.22227   0.00736
 => Strain parameters    :    0.00000   0.00000
                              0.00000   0.00000
                              0.00000   0.00000
 => Size parameters (G,L):    0.00000   0.00000
                              0.00000   0.00000

 => Add. shape parameters: 
                              0.00000   0.00000
                              0.00000   0.00000



 ==> GLOBAL PARAMETERS FOR PATTERN#  1


 => Zero-point:     0.0000    0.0000
 => Cos( theta)-shift parameter :   0.0348  0.0134
 => Sin(2theta)-shift parameter :   0.0000  0.0000

 ==> RELIABILITY FACTORS WITH ALL NON-EXCLUDED POINTS FOR PATTERN:  1

  => Cycle: 30 => MaxCycle: 30
 => N-P+C:  2536
 =>  R-factors (not corrected for background) for Pattern:  1
 => Rp:  11.7     Rwp:  15.0     Rexp:    8.49 Chi2:  3.14      L.S. refinement
 => Conventional Rietveld R-factors for Pattern:  1
 => Rp:  35.5     Rwp:  35.3     Rexp:   19.95 Chi2:  3.14    
 => Deviance:  0.904E+04     Dev*  :   3.559    
 => DW-Stat.:    0.6948     DW-exp:     1.8822
 => N-sigma of the GoF:       76.091

 ==> RELIABILITY FACTORS FOR POINTS WITH BRAGG CONTRIBUTIONS FOR PATTERN:  1

 => N-P+C:  2526
 =>  R-factors (not corrected for background) for Pattern:  1
 => Rp:  11.7     Rwp:  15.0     Rexp:    8.50 Chi2:  3.12      L.S. refinement
 => Conventional Rietveld R-factors for Pattern:  1
 => Rp:  35.3     Rwp:  35.2     Rexp:   19.92 Chi2:  3.12    
 => Deviance:  0.895E+04     Dev*  :   3.537    
 => DW-Stat.:    0.7013     DW-exp:     1.8820
 => N-sigma of the GoF:       75.343

 => Global user-weigthed Chi2 (Bragg contrib.):   3.12    

     -----------------------------------------------------
     BRAGG R-Factors and weight fractions for Pattern #  1
     -----------------------------------------------------

 => Phase:  1     Fe3O4
 => Bragg R-factor:   24.8       Vol:  591.023( 0.149)  Fract(%):  100.00( 2.18)
 => Rf-factor=  12.5             ATZ:        1852.467   Brindley:  1.0000

 
              CPU Time:     6.516 seconds
                            0.109 minutes

 => Run finished at:     Date: 16/01/2025  Time: 14:44:32.789

File: Dane/Gr 2/fe3o4_100micro.sum


        **********************************************************
        ** PROGRAM FullProf.2k (Version 7.70 - Apr2022-ILL JRC) **
        **********************************************************
                       M U L T I -- P A T T E R N                 
            Rietveld, Profile Matching & Integrated Intensity     
                 Refinement of X-ray and/or Neutron Data


    Date: 14/01/2025  Time: 18:33:21.205                              

 => PCR file code: fe3o4_100micro
 => DAT file code: fe3o4_100micro.xrdml -> Relative contribution: 1.0000                                                            
 => Title: Fe3O4

 ==> CONDITIONS OF THIS RUN FOR PATTERN No.:  1

 => Global Refinement of X-ray powder diffraction data                                                                              
 => Global Refinement of X-ray powder diffraction data                                                                              
    Bragg-Brentano(X-rays) or Debye-Scherrer geometry(Neutrons)
 => The    7th default profile function was selected
 => Invalid instr parameter for pattern:  1
 => Wavelengths:  1.54060 1.54439
 => Cos(Monochromator angle)=   0.9000
 => Absorption correction (AC), muR-eff =   0.0000  0.0000
 => Base of peaks: 2.0*HW*   25.00
 ==> Angular range, step and number of points:
     2Thmin:      15.023211  2Thmax:      99.983299  Step:       0.033423  No. of points:   2543
 =>-------> Pattern#  1
 => Crystal Structure Refinement for phase: 1
 => The density (volumic mass) of phase 1 is:    5.198 g/cm3
 => Scor: 2.9790

 ==> RESULTS OF REFINEMENT:


 => No. of fitted parameters:    7


------------------------------------------------------------------------------
 => Phase No.  1 Fe3O4                                   227:1               
------------------------------------------------------------------------------

 =>  No. of reflections for pattern#:   1:    60/2


 ==> ATOM PARAMETERS:

  Name      x     sx       y     sy       z      sz      B   sB   occ. socc.  Mult
 Fe1     0.50000(   0)  0.50000(   0)  0.50000(   0)  0.175(  0)  0.042(  0)    8
 Fe2     0.12500(   0)  0.12500(   0)  0.12500(   0)  0.175(  0)  0.083(  0)   16
 O       0.36918(   0)  0.36918(   0)  0.36918(   0)  0.646(  0)  0.167(  0)   32

 ==> PROFILE PARAMETERS FOR PATTERN#  1

 => Cell parameters      :
                              8.39564   0.00023
                              8.39564   0.00023
                              8.39564   0.00023
                             90.00000   0.00000
                             90.00000   0.00000
                             90.00000   0.00000
 
 => overall scale factor :      0.000021374     0.000000258
 => Eta(p-v) or m(p-vii) :    0.00000   0.00000
 => Overall tem. factor  :    0.00000   0.00000
 => Halfwidth parameters :    0.00439   0.00000
                             -0.00039   0.00000
                              0.00981   0.00000
 => Preferred orientation:    1.00000   0.00000
                              0.80000   0.00000
 => Asymmetry parameters :    0.00000   0.00000
                              0.00000   0.00000
                              0.00000   0.00000
                              0.00000   0.00000
 => X and y parameters   :    0.06629   0.00201
                              0.05549   0.00080
 => Strain parameters    :    0.00000   0.00000
                              0.00000   0.00000
                              0.00000   0.00000
 => Size parameters (G,L):    0.00000   0.00000
                              0.00000   0.00000

 => Add. shape parameters: 
                              0.00000   0.00000
                              0.00000   0.00000



 ==> GLOBAL PARAMETERS FOR PATTERN#  1


 => Zero-point:     0.0000    0.0000
 => Background Polynomial Parameters ==>
                               14.937     0.28156    
                               15.296     0.78414E-07
                               74.618     0.18123    
                               0.0000      0.0000    
                               0.0000      0.0000    
                               0.0000      0.0000    
 
 => Cos( theta)-shift parameter :   0.1352  0.0003
 => Sin(2theta)-shift parameter :   0.0000  0.0000

 ==> RELIABILITY FACTORS WITH ALL NON-EXCLUDED POINTS FOR PATTERN:  1

  => Cycle: 42 => MaxCycle: 50
 => N-P+C:  2147
 =>  R-factors (not corrected for background) for Pattern:  1
 => Rp:  24.8     Rwp:  31.4     Rexp:   15.10 Chi2:  4.33      L.S. refinement
 => Conventional Rietveld R-factors for Pattern:  1
 => Rp:  47.1     Rwp:  46.5     Rexp:   22.35 Chi2:  4.33    
 => Deviance:  0.127E+05     Dev*  :   5.867    
 => DW-Stat.:    0.6091     DW-exp:     1.8725
 => N-sigma of the GoF:      109.057

 ==> RELIABILITY FACTORS FOR POINTS WITH BRAGG CONTRIBUTIONS FOR PATTERN:  1

 => N-P+C:  2147
 =>  R-factors (not corrected for background) for Pattern:  1
 => Rp:  24.8     Rwp:  31.4     Rexp:   15.10 Chi2:  4.33      L.S. refinement
 => Conventional Rietveld R-factors for Pattern:  1
 => Rp:  47.1     Rwp:  46.5     Rexp:   22.35 Chi2:  4.33    
 => Deviance:  0.127E+05     Dev*  :   5.867    
 => DW-Stat.:    0.6091     DW-exp:     1.8725
 => N-sigma of the GoF:      109.057

 => Global user-weigthed Chi2 (Bragg contrib.):   4.33    

     -----------------------------------------------------
     BRAGG R-Factors and weight fractions for Pattern #  1
     -----------------------------------------------------

 => Phase:  1     Fe3O4
 => Bragg R-factor:   21.3       Vol:  591.782( 0.028)  Fract(%):  100.00( 1.71)
 => Rf-factor=  16.2             ATZ:        1852.467   Brindley:  1.0000

 
              CPU Time:    10.656 seconds
                            0.178 minutes

 => Run finished at:     Date: 14/01/2025  Time: 18:33:31.906

File: Dane/Gr 2/fe3o4_800rpm_50min_3mmzro2.sum


        **********************************************************
        ** PROGRAM FullProf.2k (Version 7.70 - Apr2022-ILL JRC) **
        **********************************************************
                       M U L T I -- P A T T E R N                 
            Rietveld, Profile Matching & Integrated Intensity     
                 Refinement of X-ray and/or Neutron Data


    Date: 14/01/2025  Time: 18:49:46.299                              

 => PCR file code: fe3o4_800rpm_50min_3mmzro2
 => DAT file code: fe3o4_800rpm_50min_3 -> Relative contribution: 1.0000                                                            
 => Title: Fe3O4

 ==> CONDITIONS OF THIS RUN FOR PATTERN No.:  1

 => Global Refinement of X-ray powder diffraction data                                                                              
 => Global Refinement of X-ray powder diffraction data                                                                              
    Bragg-Brentano(X-rays) or Debye-Scherrer geometry(Neutrons)
 => The    7th default profile function was selected
 => Invalid instr parameter for pattern:  1
 => Wavelengths:  1.54060 1.54439
 => Cos(Monochromator angle)=   0.9000
 => Absorption correction (AC), muR-eff =   0.0000  0.0000
 => Base of peaks: 2.0*HW*   25.00
 ==> Angular range, step and number of points:
     2Thmin:      15.023211  2Thmax:      99.983299  Step:       0.033423  No. of points:   2543
 =>-------> Pattern#  1
 => Crystal Structure Refinement for phase: 1
 => The density (volumic mass) of phase 1 is:    5.198 g/cm3
 => Scor: 1.8601

 ==> RESULTS OF REFINEMENT:


 => No. of fitted parameters:    7


------------------------------------------------------------------------------
 => Phase No.  1 Fe3O4                                   227:1               
------------------------------------------------------------------------------

 =>  No. of reflections for pattern#:   1:    94/2


 ==> ATOM PARAMETERS:

  Name      x     sx       y     sy       z      sz      B   sB   occ. socc.  Mult
 Fe1     0.50000(   0)  0.50000(   0)  0.50000(   0)  0.175(  0)  0.042(  0)    8
 Fe2     0.12500(   0)  0.12500(   0)  0.12500(   0)  0.175(  0)  0.083(  0)   16
 O       0.36918(   0)  0.36918(   0)  0.36918(   0)  0.646(  0)  0.167(  0)   32

 ==> PROFILE PARAMETERS FOR PATTERN#  1

 => Cell parameters      :
                              8.39468   0.00101
                              8.39468   0.00101
                              8.39468   0.00101
                             90.00000   0.00000
                             90.00000   0.00000
                             90.00000   0.00000
 
 => overall scale factor :      0.000031669     0.000000290
 => Eta(p-v) or m(p-vii) :    0.00000   0.00000
 => Overall tem. factor  :    0.00000   0.00000
 => Halfwidth parameters :    0.00439   0.00000
                             -0.00039   0.00000
                              0.00981   0.00000
 => Preferred orientation:    1.00000   0.00000
                              0.80000   0.00000
 => Asymmetry parameters :    0.00000   0.00000
                              0.00000   0.00000
                              0.00000   0.00000
                              0.00000   0.00000
 => X and y parameters   :    1.23365   0.00833
                              0.36889   0.00312
 => Strain parameters    :    0.00000   0.00000
                              0.00000   0.00000
                              0.00000   0.00000
 => Size parameters (G,L):    0.00000   0.00000
                              0.00000   0.00000

 => Add. shape parameters: 
                              0.00000   0.00000
                              0.00000   0.00000



 ==> GLOBAL PARAMETERS FOR PATTERN#  1


 => Zero-point:     0.0000    0.0000
 => Background Polynomial Parameters ==>
                               15.008     0.21539    
                               31.370     0.34218E-06
                               100.01     0.14607    
                               0.0000      0.0000    
                               0.0000      0.0000    
                               0.0000      0.0000    
 
 => Cos( theta)-shift parameter :   0.0245  0.0012
 => Sin(2theta)-shift parameter :   0.0000  0.0000

 ==> RELIABILITY FACTORS WITH ALL NON-EXCLUDED POINTS FOR PATTERN:  1

  => Cycle: 40 => MaxCycle: 40
 => N-P+C:  2147
 =>  R-factors (not corrected for background) for Pattern:  1
 => Rp:  14.2     Rwp:  18.4     Rexp:   14.35 Chi2:  1.64      L.S. refinement
 => Conventional Rietveld R-factors for Pattern:  1
 => Rp:  23.8     Rwp:  28.1     Rexp:   21.96 Chi2:  1.64    
 => Deviance:  0.355E+04     Dev*  :   1.643    
 => DW-Stat.:    1.4084     DW-exp:     1.8725
 => N-sigma of the GoF:       20.895

 ==> RELIABILITY FACTORS FOR POINTS WITH BRAGG CONTRIBUTIONS FOR PATTERN:  1

 => N-P+C:  2147
 =>  R-factors (not corrected for background) for Pattern:  1
 => Rp:  14.2     Rwp:  18.4     Rexp:   14.35 Chi2:  1.64      L.S. refinement
 => Conventional Rietveld R-factors for Pattern:  1
 => Rp:  23.8     Rwp:  28.1     Rexp:   21.96 Chi2:  1.64    
 => Deviance:  0.355E+04     Dev*  :   1.643    
 => DW-Stat.:    1.4084     DW-exp:     1.8725
 => N-sigma of the GoF:       20.895

 => Global user-weigthed Chi2 (Bragg contrib.):   1.64    

     -----------------------------------------------------
     BRAGG R-Factors and weight fractions for Pattern #  1
     -----------------------------------------------------

 => Phase:  1     Fe3O4
 => Bragg R-factor:   7.90       Vol:  591.578( 0.124)  Fract(%):  100.00( 1.30)
 => Rf-factor=  6.74             ATZ:        1852.467   Brindley:  1.0000

 
              CPU Time:    11.094 seconds
                            0.185 minutes

 => Run finished at:     Date: 14/01/2025  Time: 18:49:57.425

File: Dane/Gr 3/fe3o4_50min_800rpm.sum


        **********************************************************
        ** PROGRAM FullProf.2k (Version 7.70 - Apr2022-ILL JRC) **
        **********************************************************
                       M U L T I -- P A T T E R N                 
            Rietveld, Profile Matching & Integrated Intensity     
                 Refinement of X-ray and/or Neutron Data


    Date: 13/01/2025  Time: 09:46:51.906                              

 => PCR file code: fe3o4_50min_800rpm
 => DAT file code: fe3o4_50min_800rpm.x -> Relative contribution: 1.0000                                                            
 => Title: Fe3O4

 ==> CONDITIONS OF THIS RUN FOR PATTERN No.:  1

 => Global Refinement of X-ray powder diffraction data                                                                              
 => Global Refinement of X-ray powder diffraction data                                                                              
    Bragg-Brentano(X-rays) or Debye-Scherrer geometry(Neutrons)
 => The    7th default profile function was selected
 => Invalid instr parameter for pattern:  1
 => Wavelengths:  1.54060 1.54439
 => Cos(Monochromator angle)=   0.9000
 => Absorption correction (AC), muR-eff =   0.0000  0.0000
 => Base of peaks: 2.0*HW*   25.00
 ==> Angular range, step and number of points:
     2Thmin:      15.023211  2Thmax:      99.983299  Step:       0.033423  No. of points:   2543
 =>-------> Pattern#  1
 => Crystal Structure Refinement for phase: 1
 => The density (volumic mass) of phase 1 is:    5.202 g/cm3
 => Scor: 1.7516

 ==> RESULTS OF REFINEMENT:


 => No. of fitted parameters:    7


------------------------------------------------------------------------------
 => Phase No.  1 Fe3O4                                   227:1               
------------------------------------------------------------------------------

 =>  No. of reflections for pattern#:   1:    90/2


 ==> ATOM PARAMETERS:

  Name      x     sx       y     sy       z      sz      B   sB   occ. socc.  Mult
 Fe1     0.50000(   0)  0.50000(   0)  0.50000(   0)  0.175(  0)  0.042(  0)    8
 Fe2     0.12500(   0)  0.12500(   0)  0.12500(   0)  0.175(  0)  0.083(  0)   16
 O       0.36918(   0)  0.36918(   0)  0.36918(   0)  0.646(  0)  0.167(  0)   32

 ==> PROFILE PARAMETERS FOR PATTERN#  1

 => Cell parameters      :
                              8.39312   0.00065
                              8.39312   0.00065
                              8.39312   0.00065
                             90.00000   0.00000
                             90.00000   0.00000
                             90.00000   0.00000
 
 => overall scale factor :      0.000048487     0.000000478
 => Eta(p-v) or m(p-vii) :    0.00000   0.00000
 => Overall tem. factor  :    0.00000   0.00000
 => Halfwidth parameters :    0.00439   0.00000
                             -0.00039   0.00000
                              0.00981   0.00000
 => Preferred orientation:    1.00000   0.00000
                              0.00000   0.00000
 => Asymmetry parameters :    0.00000   0.00000
                              0.00000   0.00000
                              0.00000   0.00000
                              0.00000   0.00000
 => X and y parameters   :    0.88644   0.00555
                              0.35770   0.00208
 => Strain parameters    :    0.00000   0.00000
                              0.00000   0.00000
                              0.00000   0.00000
 => Size parameters (G,L):    0.00000   0.00000
                              0.00000   0.00000

 => Add. shape parameters: 
                              0.00000   0.00000
                              0.00000   0.00000



 ==> GLOBAL PARAMETERS FOR PATTERN#  1


 => Zero-point:     0.0000    0.0000
 => Cos( theta)-shift parameter :   0.0687  0.0076
 => Sin(2theta)-shift parameter :   0.0000  0.0000

 ==> RELIABILITY FACTORS WITH ALL NON-EXCLUDED POINTS FOR PATTERN:  1

  => Cycle: 10 => MaxCycle: 10
 => N-P+C:  2536
 =>  R-factors (not corrected for background) for Pattern:  1
 => Rp:  10.6     Rwp:  14.3     Rexp:   10.82 Chi2:  1.75      L.S. refinement
 => Conventional Rietveld R-factors for Pattern:  1
 => Rp:  25.3     Rwp:  26.6     Rexp:   20.15 Chi2:  1.75    
 => Deviance:  0.413E+04     Dev*  :   1.623    
 => DW-Stat.:    1.3697     DW-exp:     1.8822
 => N-sigma of the GoF:       26.577

 ==> RELIABILITY FACTORS FOR POINTS WITH BRAGG CONTRIBUTIONS FOR PATTERN:  1

 => N-P+C:  2536
 =>  R-factors (not corrected for background) for Pattern:  1
 => Rp:  10.6     Rwp:  14.3     Rexp:   10.82 Chi2:  1.75      L.S. refinement
 => Conventional Rietveld R-factors for Pattern:  1
 => Rp:  25.3     Rwp:  26.6     Rexp:   20.15 Chi2:  1.75    
 => Deviance:  0.413E+04     Dev*  :   1.623    
 => DW-Stat.:    1.3697     DW-exp:     1.8822
 => N-sigma of the GoF:       26.577

 => Global user-weigthed Chi2 (Bragg contrib.):   1.75    

     -----------------------------------------------------
     BRAGG R-Factors and weight fractions for Pattern #  1
     -----------------------------------------------------

 => Phase:  1     Fe3O4
 => Bragg R-factor:   6.48       Vol:  591.248( 0.080)  Fract(%):  100.00( 1.39)
 => Rf-factor=  7.12             ATZ:        1852.467   Brindley:  1.0000

 
              CPU Time:     3.047 seconds
                            0.051 minutes

 => Run finished at:     Date: 13/01/2025  Time: 09:46:55.002

File: Dane/Gr 3/fe3o4_ref.sum


        **********************************************************
        ** PROGRAM FullProf.2k (Version 7.70 - Apr2022-ILL JRC) **
        **********************************************************
                       M U L T I -- P A T T E R N                 
            Rietveld, Profile Matching & Integrated Intensity     
                 Refinement of X-ray and/or Neutron Data


    Date: 13/01/2025  Time: 09:05:00.053                              

 => PCR file code: fe3o4_ref
 => DAT file code: fe3o4_ref.xrdml      -> Relative contribution: 1.0000                                                            
 => Title: Fe3O4

 ==> CONDITIONS OF THIS RUN FOR PATTERN No.:  1

 => Global Refinement of X-ray powder diffraction data                                                                              
 => Global Refinement of X-ray powder diffraction data                                                                              
    Bragg-Brentano(X-rays) or Debye-Scherrer geometry(Neutrons)
 => The    7th default profile function was selected
 => Invalid instr parameter for pattern:  1
 => Wavelengths:  1.54060 1.54439
 => Cos(Monochromator angle)=   0.9000
 => Absorption correction (AC), muR-eff =   0.0000  0.0000
 => Base of peaks: 2.0*HW*   25.00
 ==> Angular range, step and number of points:
     2Thmin:      15.003111  2Thmax:     119.983299  Step:       0.033423  No. of points:   3142
 =>-------> Pattern#  1
 => Crystal Structure Refinement for phase: 1
 => The density (volumic mass) of phase 1 is:    5.197 g/cm3
 => Scor: 1.7529

 ==> RESULTS OF REFINEMENT:


 => No. of fitted parameters:    7


------------------------------------------------------------------------------
 => Phase No.  1 Fe3O4                                   227:1               
------------------------------------------------------------------------------

 =>  No. of reflections for pattern#:   1:    90/2


 ==> ATOM PARAMETERS:

  Name      x     sx       y     sy       z      sz      B   sB   occ. socc.  Mult
 Fe1     0.50000(   0)  0.50000(   0)  0.50000(   0)  0.175(  0)  0.042(  0)    8
 Fe2     0.12500(   0)  0.12500(   0)  0.12500(   0)  0.175(  0)  0.083(  0)   16
 O       0.36918(   0)  0.36918(   0)  0.36918(   0)  0.646(  0)  0.167(  0)   32

 ==> PROFILE PARAMETERS FOR PATTERN#  1

 => Cell parameters      :
                              8.39777   0.00032
                              8.39777   0.00032
                              8.39777   0.00032
                             90.00000   0.00000
                             90.00000   0.00000
                             90.00000   0.00000
 
 => overall scale factor :      0.000027217     0.000000293
 => Eta(p-v) or m(p-vii) :    0.00000   0.00000
 => Overall tem. factor  :    0.00000   0.00000
 => Halfwidth parameters :    0.00439   0.00000
                             -0.00039   0.00000
                              0.00981   0.00000
 => Preferred orientation:    1.00000   0.00000
                              0.00000   0.00000
 => Asymmetry parameters :    0.00000   0.00000
                              0.00000   0.00000
                              0.00000   0.00000
                              0.00000   0.00000
 => X and y parameters   :    0.49995   0.00270
                              0.08604   0.00099
 => Strain parameters    :    0.00000   0.00000
                              0.00000   0.00000
                              0.00000   0.00000
 => Size parameters (G,L):    0.00000   0.00000
                              0.00000   0.00000

 => Add. shape parameters: 
                              0.00000   0.00000
                              0.00000   0.00000



 ==> GLOBAL PARAMETERS FOR PATTERN#  1


 => Zero-point:     0.0000    0.0000
 => Cos( theta)-shift parameter :  -0.0228  0.0037
 => Sin(2theta)-shift parameter :   0.0000  0.0000

 ==> RELIABILITY FACTORS WITH ALL NON-EXCLUDED POINTS FOR PATTERN:  1

  => Cycle: 10 => MaxCycle: 10
 => N-P+C:  3135
 =>  R-factors (not corrected for background) for Pattern:  1
 => Rp:  14.4     Rwp:  19.1     Rexp:   15.09 Chi2:  1.60      L.S. refinement
 => Conventional Rietveld R-factors for Pattern:  1
 => Rp:  31.3     Rwp:  31.8     Rexp:   25.11 Chi2:  1.60    
 => Deviance:  0.525E+04     Dev*  :   1.662    
 => DW-Stat.:    1.4749     DW-exp:     1.8936
 => N-sigma of the GoF:       23.725

 ==> RELIABILITY FACTORS FOR POINTS WITH BRAGG CONTRIBUTIONS FOR PATTERN:  1

 => N-P+C:  2984
 =>  R-factors (not corrected for background) for Pattern:  1
 => Rp:  14.6     Rwp:  19.3     Rexp:   15.21 Chi2:  1.62      L.S. refinement
 => Conventional Rietveld R-factors for Pattern:  1
 => Rp:  29.8     Rwp:  31.2     Rexp:   24.55 Chi2:  1.62    
 => Deviance:  0.506E+04     Dev*  :   1.683    
 => DW-Stat.:    1.5329     DW-exp:     1.8911
 => N-sigma of the GoF:       23.817

 => Global user-weigthed Chi2 (Bragg contrib.):   1.62    

     -----------------------------------------------------
     BRAGG R-Factors and weight fractions for Pattern #  1
     -----------------------------------------------------

 => Phase:  1     Fe3O4
 => Bragg R-factor:   16.3       Vol:  592.231( 0.039)  Fract(%):  100.00( 1.52)
 => Rf-factor=  14.7             ATZ:        1852.467   Brindley:  1.0000

 
              CPU Time:     3.117 seconds
                            0.052 minutes

 => Run finished at:     Date: 13/01/2025  Time: 09:05:03.216
