Repository: natkurdz/XRD-AI

File: Dane/Gr03 (1)/Temp/fe3o4-f.pcr
COMM Fe3O4
! Current global Chi2 (Bragg contrib.) =      3.847    
! Files => DAT-file: fe3o4-f.xrdml,  PCR-file: fe3o4-f
!Job Npr Nph Nba Nex Nsc Nor Dum Iwg Ilo Ias Res Ste Nre Cry Uni Cor Opt Aut
   0   7   1  57   1   0   1   0   0   0   0   0   0   0   0   0   0   0   1
!
!Ipr Ppl Ioc Mat Pcr Ls1 Ls2 Ls3 NLI Prf Ins Rpa Sym Hkl Fou Sho Ana
   0   2   0   1   2   0   4   0   0   3  13   0   1   2   0   0   0
!
! Lambda1  Lambda2    Ratio    Bkpos    Wdt    Cthm     muR   AsyLim   Rpolarz  2nd-muR -> Patt# 1
 1.540600 1.544390  0.50000   90.000 25.0000  0.9000  0.0000   90.00    0.0000  0.0000
!
!NCY  Eps  R_at  R_an  R_pr  R_gl     Thmin       Step       Thmax    PSD    Sent0
 10  0.30  0.90  0.90  0.90  0.90     15.0483   0.050134    99.9749   0.000   0.000
!
!2Theta/TOF/E(Kev)   Background  for Pattern#  1
        15.2050      2137.2668          0.00
        15.7778      1994.2896          0.00
        16.1119      1887.0564          0.00
        16.7801      1757.0768          0.00
        17.5915      1607.6003          0.00
        18.4507      1467.8723          0.00
        19.2621      1367.1383          0.00
        20.1212      1256.6555          0.00
        21.2668      1168.9193          0.00
        22.7941      1081.1832          0.00
        24.8465      1006.4450          0.00
        25.8489      1016.1934          0.00
        27.1853      1032.4409          0.00
        28.6173      1071.4346          0.00
        30.0492      1201.4143          0.00
        31.3856      1305.3978          0.00
        32.6266      1425.6290          0.00
        33.6767      1526.3630          0.00
        34.4404      1601.1013          0.00
        35.4427      1594.6024          0.00
        36.4450      1526.3630          0.00
        36.8746      1412.6309          0.00
        37.3519      1289.1504          0.00
        37.6860      1146.1731          0.00
        39.7862       902.4614          0.00
        40.6453       837.4716          0.00
        41.7431       782.2303          0.00
        44.5592       700.9929          0.00
        46.3730       636.0033          0.00
        48.9981       567.7640          0.00
        51.4801       574.2629          0.00
        54.0098       665.2487          0.00
        56.1577       720.4899          0.00
        58.8306       814.7251          0.00
        60.8353       899.2117          0.00
        61.8376       912.2098          0.00
        62.7445       902.4614          0.00
        63.5559       866.7169          0.00
        64.2719       801.7271          0.00
        65.4174       639.2528          0.00
        66.4675       525.5206          0.00
        68.0903       470.2794          0.00
        69.6654       418.2876          0.00
        71.8133       418.2876          0.00
        74.9158       385.7925          0.00
        76.8727       333.8007          0.00
        79.4024       327.3018          0.00
        82.4094       314.3037          0.00
        84.5096       314.3037          0.00
        86.1324       330.5513          0.00
        89.0917       359.7966          0.00
        91.4305       359.7966          0.00
        92.8147       369.5452          0.00
        94.6284       366.2958          0.00
        96.5376       359.7966          0.00
        98.4946       350.0482          0.00
        99.9265       346.7988          0.00
! 
! Excluded regions (LowT  HighT) for Pattern#  1
        0.00       15.00
! 
!
       7    !Number of refined parameters
!
!  Zero    Code    SyCos    Code   SySin    Code  Lambda     Code MORE ->Patt# 1
  0.00000    0.0 -0.04480   20.0  0.00000    0.0 0.000000    0.00   0
!-------------------------------------------------------------------------------
!  Data for PHASE number:   1  ==> Current R_Bragg for Pattern#  1:  56.7784
!-------------------------------------------------------------------------------
Fe3O4
!
!Nat Dis Ang Pr1 Pr2 Pr3 Jbt Irf Isy Str Furth       ATZ    Nvk Npr More
   3   0   0 1.0 0.0 1.0   0   0   0   0   0       1852.467   0   7   0
!
!
227:1                    <--Space group symbol
!Atom   Typ       X        Y        Z     Biso       Occ     In Fin N_t Spc /Codes
Fe1    FE      0.50000  0.50000  0.50000  0.17508   0.04167   0   0   0    0  
                  0.00     0.00     0.00    40.00      0.00
Fe2    FE      0.12500  0.12500  0.12500  0.17508   0.08333   0   0   0    0  
                  0.00     0.00     0.00    40.00      0.00
O      O       0.36918  0.36918  0.36918  0.64580   0.16667   0   0   0    0  
                  0.00     0.00     0.00    60.00      0.00
!-------> Profile Parameters for Pattern #   1  ----> Phase #   1
!  Scale          Shape1      Bov      Str1      Str2      Str3   Strain-Model
 0.3560501E-04   0.00000   0.00000   0.00000   0.00000   0.00000       0
      11.00000     0.000     0.000     0.000     0.000     0.000
!       U            V            W             X            Y         GauSiz      LorSiz    Size-Model
     0.004391    -0.000389     0.009813     0.631541     0.195476     0.000000     0.000000       0
         0.00         0.00         0.00        50.05        70.01         0.00         0.00
!     a          b         c        alpha      beta       gamma      #Cell Info
   8.344692   8.344692   8.344692  90.000000  90.000000  90.000000   
   31.00000   31.00000   31.00000    0.00000    0.00000    0.00000
!  Pref1    Pref2      Asy1     Asy2     Asy3     Asy4      S_L      D_L
  1.00000  0.00000  0.00000  0.00000  0.00000  0.00000  0.00000  0.00000
     0.00     0.00     0.00     0.00     0.00     0.00     0.00     0.00
!  2Th1/TOF1    2Th2/TOF2  Pattern to plot
      28.000      79.977       1
