Repository: natkurdz/XRD-AI

File: Dane/Gr02 (1)/fe3o4_10micro.pcr
COMM Fe3O4
! Current global Chi2 (Bragg contrib.) =      1.861    
! Files => DAT-file: fe3o4_ref.xrdml,  PCR-file: fe3o4_ref
!Job Npr Nph Nba Nex Nsc Nor Dum Iwg Ilo Ias Res Ste Nre Cry Uni Cor Opt Aut
   0   7   1  20   1   0   1   0   0   0   0   0   0   0   0   0   0   0   1
!
!Ipr Ppl Ioc Mat Pcr Ls1 Ls2 Ls3 NLI Prf Ins Rpa Sym Hkl Fou Sho Ana
   0   2   0   1   2   0   4   0   0   3  13   0   1   2   0   0   0
!
! Lambda1  Lambda2    Ratio    Bkpos    Wdt    Cthm     muR   AsyLim   Rpolarz  2nd-muR -> Patt# 1
 1.540600 1.544390  0.50000   90.000 25.0000  0.9000  0.0000   90.00    0.0000  0.0000
!
!NCY  Eps  R_at  R_an  R_pr  R_gl     Thmin       Step       Thmax    PSD    Sent0
 10  0.30  0.90  0.90  0.90  0.90     15.0031   0.033423   119.9833   0.000   0.000
!
!2Theta/TOF/E(Kev)   Background  for Pattern#  1
        15.1162       136.5340          0.00
        16.7314       112.1780          0.00
        18.7681        88.4466          0.00
        21.1558        69.7112          0.00
        24.4566        52.2248          0.00
        27.5467        45.3552          0.00
        30.9177        35.9875          0.00
        33.6566        29.1179          0.00
        37.8703        22.8728          0.00
        41.5222        20.3747          0.00
        46.4382        17.2521          0.00
        51.4245        16.0031          0.00
        56.7619        15.3786          0.00
        64.0657        16.6277          0.00
        74.6702        13.5051          0.00
        82.4656        10.3825          0.00
        92.3679        11.6316          0.00
       101.0763        10.3825          0.00
       112.0320        14.7541          0.00
       119.4762        17.8767          0.00
! 
! Excluded regions (LowT  HighT) for Pattern#  1
        0.00       15.00
! 
!
       7    !Number of refined parameters
!
!  Zero    Code    SyCos    Code   SySin    Code  Lambda     Code MORE ->Patt# 1
  0.00000    0.0 -0.01455   21.0  0.00000    0.0 0.000000    0.00   0
!-------------------------------------------------------------------------------
!  Data for PHASE number:   1  ==> Current R_Bragg for Pattern#  1:  17.3888
!-------------------------------------------------------------------------------
Fe3O4
!
!Nat Dis Ang Pr1 Pr2 Pr3 Jbt Irf Isy Str Furth       ATZ    Nvk Npr More
   3   0   0 1.0 0.0 1.0   0   0   0   0   0       1852.467   0   7   0
!
!
227:1                    <--Space group symbol
!Atom   Typ       X        Y        Z     Biso       Occ     In Fin N_t Spc /Codes
Fe1    FE      0.50000  0.50000  0.50000  0.17508   0.04167   0   0   0    0  
                  0.00     0.00     0.00    40.00      0.00
Fe2    FE      0.12500  0.12500  0.12500  0.17508   0.08333   0   0   0    0  
                  0.00     0.00     0.00    40.00      0.00
O      O       0.36918  0.36918  0.36918  0.64580   0.16667   0   0   0    0  
                  81.00     81.00     81.00    60.00      0.00
!-------> Profile Parameters for Pattern #   1  ----> Phase #   1
!  Scale          Shape1      Bov      Str1      Str2      Str3   Strain-Model
 0.2756661E-04   0.00000   0.00000   0.00000   0.00000   0.00000       0
      11.00000     0.000     0.000     0.000     0.000     0.000
!       U            V            W             X            Y         GauSiz      LorSiz    Size-Model
     0.004391    -0.000389     0.009813     0.582634     0.055820     0.000000     0.000000       0
         0.00         0.00         0.00        50.10        70.10         0.00         0.00
!     a          b         c        alpha      beta       gamma      #Cell Info
   8.395754   8.395754   8.395754  90.000000  90.000000  90.000000   
   31.00000   31.00000   31.00000    0.00000    0.00000    0.00000
!  Pref1    Pref2      Asy1     Asy2     Asy3     Asy4      S_L      D_L
  1.00000  0.00000  0.00000  0.00000  0.00000  0.00000  0.00000  0.00000
     0.00     0.00     0.00     0.00     0.00     0.00     0.00     0.00
!  2Th1/TOF1    2Th2/TOF2  Pattern to plot
      28.000      79.977       1

File: Dane/Gr02 (1)/l.pcr
COMM Fe3O4
! Current global Chi2 (Bragg contrib.) =      1.617    
! Files => DAT-file: Fe3O4_ref.xrdml,  PCR-file: fe3o4_10micro
!Job Npr Nph Nba Nex Nsc Nor Dum Iwg Ilo Ias Res Ste Nre Cry Uni Cor Opt Aut
   0   7   1  37   1   0   1   0   0   0   0   0   0   0   0   0   0   0   1
!
!Ipr Ppl Ioc Mat Pcr Ls1 Ls2 Ls3 NLI Prf Ins Rpa Sym Hkl Fou Sho Ana
   0   2   0   1   2   0   4   0   0   3  13   0   1   2   0   0   0
!
! Lambda1  Lambda2    Ratio    Bkpos    Wdt    Cthm     muR   AsyLim   Rpolarz  2nd-muR -> Patt# 1
 1.540600 1.544390  0.50000   90.000 25.0000  0.9000  0.0000   90.00    0.0000  0.0000
!
!NCY  Eps  R_at  R_an  R_pr  R_gl     Thmin       Step       Thmax    PSD    Sent0
 50  0.30  0.90  0.90  0.90  0.90     15.0031   0.033423   119.9833   0.000   0.000
!
!2Theta/TOF/E(Kev)   Background  for Pattern#  1
        15.09194        567.05945
         15.56341        516.00397
         16.62423        464.94852
         18.27440        409.96567
         19.80670        356.94653
         21.45686        307.85474
         23.22489        280.36334
         25.22866        243.05356
         26.87883        243.05356
         29.47195        248.94453
         31.82932        250.90822
         33.95097        233.23521
         35.95474        215.56212
         37.36916        190.03438
         39.96228        166.47031
         42.55540        146.83360
         44.91278        135.05157
         47.15229        119.34217
         49.50966        113.45119
         51.98491        117.37856
         53.39934        137.01526
         55.63885        138.97894
         57.87836        146.83360
         60.35361        138.97894
         62.35738        133.08789
         64.83263        123.26954
         67.77935        103.63284
         69.54739         87.92344
         72.37624         83.99614
         76.85526         78.10509
         80.15559         76.14140
         83.92739         70.25042
         86.04903         70.25042
         89.46724         74.17772
         92.06036         72.21410
         94.29986         70.25042
         99.48610         68.28674
! 
! Excluded regions (LowT  HighT) for Pattern#  1
        0.00       15.00
! 
!
       7    !Number of refined parameters
!
!  Zero    Code    SyCos    Code   SySin    Code  Lambda     Code MORE ->Patt# 1
  0.00000    0.0 -0.02278   21.0  0.00000    0.0 0.000000    0.00   0
!-------------------------------------------------------------------------------
!  Data for PHASE number:   1  ==> Current R_Bragg for Pattern#  1:  16.3187
!-------------------------------------------------------------------------------
Fe3O4
!
!Nat Dis Ang Pr1 Pr2 Pr3 Jbt Irf Isy Str Furth       ATZ    Nvk Npr More
   3   0   0 1.0 0.0 1.0   0   0   0   0   0       1852.467   0   7   0
!
!
227:1                    <--Space group symbol
!Atom   Typ       X        Y        Z     Biso       Occ     In Fin N_t Spc /Codes
Fe1    FE      0.50000  0.50000  0.50000  0.17508   0.04167   0   0   0    0  
                  0.00     0.00     0.00    40.00      0.00
Fe2    FE      0.12500  0.12500  0.12500  0.17508   0.08333   0   0   0    0  
                  0.00     0.00     0.00    40.00      0.00
O      O       0.36918  0.36918  0.36918  0.64580   0.16667   0   0   0    0  
                  81.00     81.00  81.00    60.00      0.00
!-------> Profile Parameters for Pattern #   1  ----> Phase #   1
!  Scale          Shape1      Bov      Str1      Str2      Str3   Strain-Model
 0.2721726E-04   0.00000   0.00000   0.00000   0.00000   0.00000       0
      11.00000     0.000     0.000     0.000     0.000     0.000
!       U            V            W             X            Y         GauSiz      LorSiz    Size-Model
     0.004391    -0.000389     0.009813     0.499953     0.086039     0.000000     0.000000       0
         0.00         0.00         0.00        50.10        70.10         0.00         0.00
!     a          b         c        alpha      beta       gamma      #Cell Info
   8.397765   8.397765   8.397765  90.000000  90.000000  90.000000   
   31.00000   31.00000   31.00000    0.00000    0.00000    0.00000
!  Pref1    Pref2      Asy1     Asy2     Asy3     Asy4      S_L      D_L
  1.00000  0.00000  0.00000  0.00000  0.00000  0.00000  0.00000  0.00000
     0.00     0.00     0.00     0.00     0.00     0.00     0.00     0.00
!  2Th1/TOF1    2Th2/TOF2  Pattern to plot
      28.000      79.977       1

File: Dane/Gr03 (1)/fe3o4_ref.pcr
COMM Fe3O4
! Current global Chi2 (Bragg contrib.) =      8.164    
! Files => DAT-file: fe3o4_ref.xrdml,  PCR-file: fe3o4_ref
!Job Npr Nph Nba Nex Nsc Nor Dum Iwg Ilo Ias Res Ste Nre Cry Uni Cor Opt Aut
   0   7   1  20   1   0   1   0   0   0   0   0   0   0   0   0   0   0   1
!
!Ipr Ppl Ioc Mat Pcr Ls1 Ls2 Ls3 NLI Prf Ins Rpa Sym Hkl Fou Sho Ana
   0   2   0   1   2   0   4   0   0   3  13   0   1   2   0   0   0
!
! Lambda1  Lambda2    Ratio    Bkpos    Wdt    Cthm     muR   AsyLim   Rpolarz  2nd-muR -> Patt# 1
 1.540600 1.544390  0.50000   90.000 25.0000  0.9000  0.0000   90.00    0.0000  0.0000
!
!NCY  Eps  R_at  R_an  R_pr  R_gl     Thmin       Step       Thmax    PSD    Sent0
 10  0.30  0.90  0.90  0.90  0.90     15.0031   0.033423   119.9833   0.000   0.000
!
!2Theta/TOF/E(Kev)   Background  for Pattern#  1
        15.1162       136.5340          0.00
        16.7314       112.1780          0.00
        18.7681        88.4466          0.00
        21.1558        69.7112          0.00
        24.4566        52.2248          0.00
        27.5467        45.3552          0.00
        30.9177        35.9875          0.00
        33.6566        29.1179          0.00
        37.8703        22.8728          0.00
        41.5222        20.3747          0.00
        46.4382        17.2521          0.00
        51.4245        16.0031          0.00
        56.7619        15.3786          0.00
        64.0657        16.6277          0.00
        74.6702        13.5051          0.00
        82.4656        10.3825          0.00
        92.3679        11.6316          0.00
       101.0763        10.3825          0.00
       112.0320        14.7541          0.00
       119.4762        17.8767          0.00
! 
! Excluded regions (LowT  HighT) for Pattern#  1
        0.00       15.00
! 
!
       7    !Number of refined parameters
!
!  Zero    Code    SyCos    Code   SySin    Code  Lambda     Code MORE ->Patt# 1
  0.00000    0.0 -0.12755   21.0  0.00000    0.0 0.000000    0.00   0
!-------------------------------------------------------------------------------
!  Data for PHASE number:   1  ==> Current R_Bragg for Pattern#  1:  17.7321
!-------------------------------------------------------------------------------
Fe3O4
!
!Nat Dis Ang Pr1 Pr2 Pr3 Jbt Irf Isy Str Furth       ATZ    Nvk Npr More
   3   0   0 1.0 0.0 1.0   0   0   0   0   0       1852.467   0   7   0
!
!
227:1                    <--Space group symbol
!Atom   Typ       X        Y        Z     Biso       Occ     In Fin N_t Spc /Codes
Fe1    FE      0.50000  0.50000  0.50000  0.17508   0.04167   0   0   0    0  
                  0.00     0.00     0.00    40.00      0.00
Fe2    FE      0.12500  0.12500  0.12500  0.17508   0.08333   0   0   0    0  
                  0.00     0.00     0.00    40.00      0.00
O      O       0.36918  0.36918  0.36918  0.64580   0.16667   0   0   0    0  
                  0.00     0.00     0.00    60.00      0.00
!-------> Profile Parameters for Pattern #   1  ----> Phase #   1
!  Scale          Shape1      Bov      Str1      Str2      Str3   Strain-Model
 0.2793701E-04   0.00000   0.00000   0.00000   0.00000   0.00000       0
      11.00000     0.000     0.000     0.000     0.000     0.000
!       U            V            W             X            Y         GauSiz      LorSiz    Size-Model
     0.004391    -0.000389     0.009813     0.415289     0.048048     0.000000     0.000000       0
         0.00         0.00         0.00        50.10        70.10         0.00         0.00
!     a          b         c        alpha      beta       gamma      #Cell Info
   8.358322   8.358322   8.358322  90.000000  90.000000  90.000000   
   31.00000   31.00000   31.00000    0.00000    0.00000    0.00000
!  Pref1    Pref2      Asy1     Asy2     Asy3     Asy4      S_L      D_L
  1.00000  0.00000  0.00000  0.00000  0.00000  0.00000  0.00000  0.00000
     0.00     0.00     0.00     0.00     0.00     0.00     0.00     0.00
!  2Th1/TOF1    2Th2/TOF2  Pattern to plot
      28.000      79.977       1
