Repository: natkurdz/XRD-AI

File: Dane/Gr02/Grupa2/9min/nacl+kcl_9min_800rpm.out (part 1 of 5)


        **********************************************************
        ** PROGRAM FullProf.2k (Version 7.00 - May2019-ILL JRC) **
        **********************************************************
                       M U L T I -- P A T T E R N                 
            Rietveld, Profile Matching & Integrated Intensity     
                 Refinement of X-ray and/or Neutron Data


    Date: 11/10/2019  Time: 11:05:12.286                              

 => PCR file code: nacl+kcl_9min_800rpm
 => DAT file code: nacl+kcl_9min_800rpm -> Relative contribution: 1.0000                                                            

 ==> CONDITIONS OF THIS RUN FOR PATTERN No.:  1

 => Global Refinement of X-ray powder diffraction data                                                                              
 => Global Refinement of X-ray powder diffraction data                                                                              
    Bragg-Brentano(X-rays) or Debye-Scherrer geometry(Neutrons)
 => Title: S01 E17

 => Number of phases:    2
 => Number of excluded regions:    1
 => Number of scattering factors supplied:    0
 => March-Dollase model for preferred orientation
 => Conventional weights: w=1.0/Variance(yobs)
 => Asymmetry correction as in J.Appl.Cryst. 26,128(1993)
 => Background refined by polynomial function
 => The    7th default profile function was selected
 => T-C-H Pseudo-Voigt function 
    This function is convoluted with asymmetry due to axial 
    divergence as formulated by: 
    van Laar and Yelon, J. Appl. Cryst. 17, 47(1984).
    and using the method of:
    Finger, Cox and Jephcoat, J. Appl. Cryst. 27, 892 (1994).
    Fortran 90 module adapted from function PROFVAL (in F77) : 
    L.W. Finger, J. Appl. Cryst. 31, 111 (1998).


 ==> INPUT/OUTPUT OPTIONS:

 => Generate bacground file *.bac
 => Generate file *.PRF for plot
 => Output Correlation Matrix
 => Generate new input file *.PCR
 => Plot pattern at each cycle
 => Wavelengths:  1.54060 1.54439
 => Alpha2/Alpha1 ratio:   0.5000
 => Cos(Monochromator angle)=   0.9000
 => Asymmetry correction for angles lower than   90.000 degrees
 => Absorption correction (AC), muR-eff =   0.1000  0.1000
 => AC : Cylinder Debye-Scherrer (Hewat formula)
 => Base of peaks: 2.0*HW*   40.00

 => Number of cycles:   20
 => Relaxation factors ==>    for coordinates:  0.90
 => for anisotropic temperature factors:  0.90
 => for halfwidth/strain/size parameters:  0.90
 => for lattice constants and propagation vectors:  0.90
 => EPS-value for convergence:    0.1

 => Excluded regions for Pattern#  1
    From     to
      0.0000     20.0000

 => Number of Least-Squares parameters varied:    17

 =>--------------------------->
 =>------->  PATTERN number:  1
 =>--------------------------->
 => Global parameters and codes ==>
 => Zero-point:     0.0000    0.0000
 => Background parameters and codes ==>
 => Origin of polynomial at 2theta/TOF/E(KeV):   90.000  
  1.5580      1.2540      7.8680      0.0000      0.0000      0.0000    
       21.00       81.00      101.00        0.00        0.00        0.00
 => Displacement peak-shift parameter and code:     0.02   11.00
 => Transparency peak-shift parameter and code:     0.00    0.00

 => Reading Intensity data  =>>

      Data from PANalytical formats
      Extension:  .xrdml
 ==> Angular range, step and number of points:
     2Thmin:      20.008156  2Thmax:     119.991676  Step:       0.016711  No. of points:   5984
 --------------------------------------------------------------------------------
 => Phase  No. 1
      NaCl                                                                  
 --------------------------------------------------------------------------------
 =>-------> Pattern#  1
 => Crystal Structure Refinement
 => Preferred orientation vector:   1.0000  0.0000  0.0000

 =>-------> Data for PHASE: 1
 => Number of atoms:    2
 => Number of distance  constraints:    0
 => Number of angle     constraints:    0

 => Symmetry information on space group: 225                 
 -> The multiplicity of the general position is: 192
 -> The space group is Centric (-1 at origin)   
 -> Lattice type  F: { 000;  0  1/2 1/2; 1/2  0  1/2; 1/2 1/2  0 }+
 -> Reduced set of symmetry operators:

  No.  IT   Symmetry symbol    Rotation part     Associated Translation
   1: ( 1)   1            -->     ( x, y, z) + {  0.0000  0.0000  0.0000}
   2: (16)  4+ ( 0, 0, z) -->     (-y, x, z) + {  0.0000  0.0000  0.0000}
   3: ( 4)   2 ( x, 0, 0) -->     ( x,-y,-z) + {  0.0000  0.0000  0.0000}
   4: ( 5)  3+ ( x, x, x) -->     ( z, x, y) + {  0.0000  0.0000  0.0000}
   5: ( 2)   2 ( 0, 0, z) -->     (-x,-y, z) + {  0.0000  0.0000  0.0000}
   6: (13)   2 ( x, x, 0) -->     ( y, x,-z) + {  0.0000  0.0000  0.0000}
   7: (18)   2 ( 0, y, y) -->     (-x, z, y) + {  0.0000  0.0000  0.0000}
   8: ( 6)  3+ (-x, x,-x) -->     ( z,-x,-y) + {  0.0000  0.0000  0.0000}
   9: ( 9)  3- ( x, x, x) -->     ( y, z, x) + {  0.0000  0.0000  0.0000}
  10: (15)  4- ( 0, 0, z) -->     ( y,-x, z) + {  0.0000  0.0000  0.0000}
  11: ( 3)   2 ( 0, y, 0) -->     (-x, y,-z) + {  0.0000  0.0000  0.0000}
  12: ( 7)  3+ ( x,-x,-x) -->     (-z,-x, y) + {  0.0000  0.0000  0.0000}
  13: (17)  4- ( x, 0, 0) -->     ( x, z,-y) + {  0.0000  0.0000  0.0000}
  14: (23)  4- ( 0, y, 0) -->     (-z, y, x) + {  0.0000  0.0000  0.0000}
  15: (19)   2 ( 0, y,-y) -->     (-x,-z,-y) + {  0.0000  0.0000  0.0000}
  16: (11)  3- (-x,-x, x) -->     ( y,-z,-x) + {  0.0000  0.0000  0.0000}
  17: (10)  3- ( x,-x,-x) -->     (-y, z,-x) + {  0.0000  0.0000  0.0000}
  18: (14)   2 ( x,-x, 0) -->     (-y,-x,-z) + {  0.0000  0.0000  0.0000}
  19: (20)  4+ ( x, 0, 0) -->     ( x,-z, y) + {  0.0000  0.0000  0.0000}
  20: ( 8)  3+ (-x,-x, x) -->     (-z, x,-y) + {  0.0000  0.0000  0.0000}
  21: (12)  3- (-x, x,-x) -->     (-y,-z, x) + {  0.0000  0.0000  0.0000}
  22: (21)  4+ ( 0, y, 0) -->     ( z, y,-x) + {  0.0000  0.0000  0.0000}
  23: (24)   2 (-x, 0, x) -->     (-z,-y,-x) + {  0.0000  0.0000  0.0000}
  24: (22)   2 ( x, 0, x) -->     ( z,-y, x) + {  0.0000  0.0000  0.0000}
  25: ( 1)   1            -->     ( x, y, z) + {  0.5000  0.5000  0.0000}
  26: (16)  4+ ( 0, 0, z) -->     (-y, x, z) + {  0.5000  0.5000  0.0000}
  27: ( 4)   2 ( x, 0, 0) -->     ( x,-y,-z) + {  0.5000  0.5000  0.0000}
  28: ( 5)  3+ ( x, x, x) -->     ( z, x, y) + {  0.5000  0.5000  0.0000}
  29: ( 2)   2 ( 0, 0, z) -->     (-x,-y, z) + {  0.5000  0.5000  0.0000}
  30: (13)   2 ( x, x, 0) -->     ( y, x,-z) + {  0.5000  0.5000  0.0000}
  31: (18)   2 ( 0, y, y) -->     (-x, z, y) + {  0.5000  0.5000  0.0000}
  32: ( 6)  3+ (-x, x,-x) -->     ( z,-x,-y) + {  0.5000  0.5000  0.0000}
  33: ( 9)  3- ( x, x, x) -->     ( y, z, x) + {  0.5000  0.5000  0.0000}
  34: (15)  4- ( 0, 0, z) -->     ( y,-x, z) + {  0.5000  0.5000  0.0000}
  35: ( 3)   2 ( 0, y, 0) -->     (-x, y,-z) + {  0.5000  0.5000  0.0000}
  36: ( 7)  3+ ( x,-x,-x) -->     (-z,-x, y) + {  0.5000  0.5000  0.0000}
  37: (17)  4- ( x, 0, 0) -->     ( x, z,-y) + {  0.5000  0.5000  0.0000}
  38: (23)  4- ( 0, y, 0) -->     (-z, y, x) + {  0.5000  0.5000  0.0000}
  39: (19)   2 ( 0, y,-y) -->     (-x,-z,-y) + {  0.5000  0.5000  0.0000}
  40: (11)  3- (-x,-x, x) -->     ( y,-z,-x) + {  0.5000  0.5000  0.0000}
  41: (10)  3- ( x,-x,-x) -->     (-y, z,-x) + {  0.5000  0.5000  0.0000}
  42: (14)   2 ( x,-x, 0) -->     (-y,-x,-z) + {  0.5000  0.5000  0.0000}
  43: (20)  4+ ( x, 0, 0) -->     ( x,-z, y) + {  0.5000  0.5000  0.0000}
  44: ( 8)  3+ (-x,-x, x) -->     (-z, x,-y) + {  0.5000  0.5000  0.0000}
  45: (12)  3- (-x, x,-x) -->     (-y,-z, x) + {  0.5000  0.5000  0.0000}
  46: (21)  4+ ( 0, y, 0) -->     ( z, y,-x) + {  0.5000  0.5000  0.0000}
  47: (24)   2 (-x, 0, x) -->     (-z,-y,-x) + {  0.5000  0.5000  0.0000}
  48: (22)   2 ( x, 0, x) -->     ( z,-y, x) + {  0.5000  0.5000  0.0000}
  49: ( 1)   1            -->     ( x, y, z) + {  0.5000  0.0000  0.5000}
  50: (16)  4+ ( 0, 0, z) -->     (-y, x, z) + {  0.5000  0.0000  0.5000}
  51: ( 4)   2 ( x, 0, 0) -->     ( x,-y,-z) + {  0.5000  0.0000  0.5000}
  52: ( 5)  3+ ( x, x, x) -->     ( z, x, y) + {  0.5000  0.0000  0.5000}
  53: ( 2)   2 ( 0, 0, z) -->     (-x,-y, z) + {  0.5000  0.0000  0.5000}
  54: (13)   2 ( x, x, 0) -->     ( y, x,-z) + {  0.5000  0.0000  0.5000}
  55: (18)   2 ( 0, y, y) -->     (-x, z, y) + {  0.5000  0.0000  0.5000}
  56: ( 6)  3+ (-x, x,-x) -->     ( z,-x,-y) + {  0.5000  0.0000  0.5000}
  57: ( 9)  3- ( x, x, x) -->     ( y, z, x) + {  0.5000  0.0000  0.5000}
  58: (15)  4- ( 0, 0, z) -->     ( y,-x, z) + {  0.5000  0.0000  0.5000}
  59: ( 3)   2 ( 0, y, 0) -->     (-x, y,-z) + {  0.5000  0.0000  0.5000}
  60: ( 7)  3+ ( x,-x,-x) -->     (-z,-x, y) + {  0.5000  0.0000  0.5000}
  61: (17)  4- ( x, 0, 0) -->     ( x, z,-y) + {  0.5000  0.0000  0.5000}
  62: (23)  4- ( 0, y, 0) -->     (-z, y, x) + {  0.5000  0.0000  0.5000}
  63: (19)   2 ( 0, y,-y) -->     (-x,-z,-y) + {  0.5000  0.0000  0.5000}
  64: (11)  3- (-x,-x, x) -->     ( y,-z,-x) + {  0.5000  0.0000  0.5000}
  65: (10)  3- ( x,-x,-x) -->     (-y, z,-x) + {  0.5000  0.0000  0.5000}
  66: (14)   2 ( x,-x, 0) -->     (-y,-x,-z) + {  0.5000  0.0000  0.5000}
  67: (20)  4+ ( x, 0, 0) -->     ( x,-z, y) + {  0.5000  0.0000  0.5000}
  68: ( 8)  3+ (-x,-x, x) -->     (-z, x,-y) + {  0.5000  0.0000  0.5000}
  69: (12)  3- (-x, x,-x) -->     (-y,-z, x) + {  0.5000  0.0000  0.5000}
  70: (21)  4+ ( 0, y, 0) -->     ( z, y,-x) + {  0.5000  0.0000  0.5000}
  71: (24)   2 (-x, 0, x) -->     (-z,-y,-x) + {  0.5000  0.0000  0.5000}
  72: (22)   2 ( x, 0, x) -->     ( z,-y, x) + {  0.5000  0.0000  0.5000}
  73: ( 1)   1            -->     ( x, y, z) + {  0.0000  0.5000  0.5000}
  74: (16)  4+ ( 0, 0, z) -->     (-y, x, z) + {  0.0000  0.5000  0.5000}
  75: ( 4)   2 ( x, 0, 0) -->     ( x,-y,-z) + {  0.0000  0.5000  0.5000}
  76: ( 5)  3+ ( x, x, x) -->     ( z, x, y) + {  0.0000  0.5000  0.5000}
  77: ( 2)   2 ( 0, 0, z) -->     (-x,-y, z) + {  0.0000  0.5000  0.5000}
  78: (13)   2 ( x, x, 0) -->     ( y, x,-z) + {  0.0000  0.5000  0.5000}
  79: (18)   2 ( 0, y, y) -->     (-x, z, y) + {  0.0000  0.5000  0.5000}
  80: ( 6)  3+ (-x, x,-x) -->     ( z,-x,-y) + {  0.0000  0.5000  0.5000}
  81: ( 9)  3- ( x, x, x) -->     ( y, z, x) + {  0.0000  0.5000  0.5000}
  82: (15)  4- ( 0, 0, z) -->     ( y,-x, z) + {  0.0000  0.5000  0.5000}
  83: ( 3)   2 ( 0, y, 0) -->     (-x, y,-z) + {  0.0000  0.5000  0.5000}
  84: ( 7)  3+ ( x,-x,-x) -->     (-z,-x, y) + {  0.0000  0.5000  0.5000}
  85: (17)  4- ( x, 0, 0) -->     ( x, z,-y) + {  0.0000  0.5000  0.5000}
  86: (23)  4- ( 0, y, 0) -->     (-z, y, x) + {  0.0000  0.5000  0.5000}
  87: (19)   2 ( 0, y,-y) -->     (-x,-z,-y) + {  0.0000  0.5000  0.5000}
  88: (11)  3- (-x,-x, x) -->     ( y,-z,-x) + {  0.0000  0.5000  0.5000}
  89: (10)  3- ( x,-x,-x) -->     (-y, z,-x) + {  0.0000  0.5000  0.5000}
  90: (14)   2 ( x,-x, 0) -->     (-y,-x,-z) + {  0.0000  0.5000  0.5000}
  91: (20)  4+ ( x, 0, 0) -->     ( x,-z, y) + {  0.0000  0.5000  0.5000}
  92: ( 8)  3+ (-x,-x, x) -->     (-z, x,-y) + {  0.0000  0.5000  0.5000}
  93: (12)  3- (-x, x,-x) -->     (-y,-z, x) + {  0.0000  0.5000  0.5000}
  94: (21)  4+ ( 0, y, 0) -->     ( z, y,-x) + {  0.0000  0.5000  0.5000}
  95: (24)   2 (-x, 0, x) -->     (-z,-y,-x) + {  0.0000  0.5000  0.5000}
  96: (22)   2 ( x, 0, x) -->     ( z,-y, x) + {  0.0000  0.5000  0.5000}


        Information on Space Group: 
        --------------------------- 

 =>   Number of Space group: 225
 =>  Hermann-Mauguin Symbol: F m -3 m
 =>             Hall Symbol: -F 4 2 3
 =>            Setting Type: Generated from Hall symbol
 =>          Crystal System: Cubic
 =>              Laue Class: m-3m
 =>             Point Group: m-3m
 =>         Bravais Lattice: F
 =>          Lattice Symbol: cF
 =>  Reduced Number of S.O.:  24
 =>    General multiplicity: 192
 =>          Centrosymmetry: Centric (-1 at origin)
 =>  Generators (exc. -1&L):   3
 =>         Asymmetric unit:  0.000 <= x <=  0.500
                              0.000 <= y <=  0.250
                              0.000 <= z <=  0.250

 => List of S.O. without inversion and lattice centring translations
 => SYMM(  1): x,y,z                               => SYMM(  2): -y,x,z
 => SYMM(  3): x,-y,-z                             => SYMM(  4): z,x,y
 => SYMM(  5): -x,-y,z                             => SYMM(  6): y,x,-z
 => SYMM(  7): -x,z,y                              => SYMM(  8): z,-x,-y
 => SYMM(  9): y,z,x                               => SYMM( 10): y,-x,z
 => SYMM( 11): -x,y,-z                             => SYMM( 12): -z,-x,y
 => SYMM( 13): x,z,-y                              => SYMM( 14): -z,y,x
 => SYMM( 15): -x,-z,-y                            => SYMM( 16): y,-z,-x
 => SYMM( 17): -y,z,-x                             => SYMM( 18): -y,-x,-z
 => SYMM( 19): x,-z,y                              => SYMM( 20): -z,x,-y
 => SYMM( 21): -y,-z,x                             => SYMM( 22): z,y,-x
 => SYMM( 23): -z,-y,-x                            => SYMM( 24): z,-y,x


 => Initial parameters ==>
 Atom    Ntyp                  X         Y         Z         B         occ.         in  fin  Spc  Mult
                             B11       B22       B33       B12       B13       B23
 Na     NA                 0.00000   0.00000   0.00000   2.40385   0.02083           0    0    0    4
                 Codes:    0.00000   0.00000   0.00000  90.00000   0.00000
 Cl     CL                 0.50000   0.50000   0.50000   2.40385   0.02083           0    0    0    4
                 Codes:    0.00000   0.00000   0.00000  90.00000   0.00000

 => IT IS ASSUMED THAT THE FIRST GIVEN SITE IS FULLY OCCUPIED 
    OR THE FIRST AND SECOND ATOMS ARE IN THE SAME SITE WITH TOTAL FULL OCCUPATION
  (If this is not the case, change the order of atoms to obtain correct values for the content of the unit cell)
    The phase contains sites partially occupied
      -> Atom: NA  ,  Chemical element: NA  Atomic Mass:    22.9898
      -> Atom: CL  ,  Chemical element: CL  Atomic Mass:    35.4530
 => The given value of ATZ is        233.70 the program has calculated:         233.70
    The value of ATZ given in the input PCR file will be used for quantitative analysis
 => The chemical content of the unit cell is: 
       4.0000 NA   +   4.0000 CL     
 => The normalized site occupation numbers in % are: 
     100.0000 Na     :      100.0000 Cl       
 => The density (volumic mass) of the compound is:    2.161 g/cm3

 =>-------> PROFILE PARAMETERS FOR PATTERN:  1

 => Overall scale factor:   0.386920E-03
 => ETA (p-Voigt) OR M (Pearson VII):   0.0000
 => Overall temperature factor:      0.00000
 => Halfwidth U,V,W:      0.00631    -0.00280     0.00794
 => X and Y parameters:       0.2005      0.0503
 => Direct cell parameters:    5.6424   5.6424   5.6424  90.0000  90.0000  90.0000
 => Preferred orientation parameters:   0.7074  0.7000
 => Asymmetry parameters     :      0.00000     0.00000     0.00000     0.00000
 => Strain parameters        :      0.00000     0.00000     0.00000
 => Size   parameters        :      0.00000     0.00000
 => Further shape parameters (S_L and D_L):   0.00000   0.00100
    S_L is source width/detector distance
    D_L is detector width/detector distance

 ==> CODEWORDS FOR PROFILE PARAMETERS of PATTERN#  1

 => Overall scale factor:   41.000
 => ETA (p-Voigt) OR M (Pearson VII):    0.000
 => Overall temperature factor:    0.000
 => Halfwidth U,V,W:  110.000 120.000  60.000
 => X and Y parameters:   50.100  30.103
 => Direct cell parameters:   71.000  71.000  71.000   0.000   0.000   0.000
 => Preferred orientation parameters:  130.100   0.000
 => Asymmetry parameters     :    0.000   0.000   0.000   0.000
 => Strain parameters        :    0.000   0.000   0.000
 => Size   parameters        :    0.000   0.000

 => Cell constraints according to Laue symmetry: m-3m 

        Metric information:
        -------------------

 => Direct cell parameters:

         a =       5.6424      b =       5.6424      c =       5.6424
     alpha =       90.000   beta =       90.000  gamma =       90.000
                        Direct Cell Volume =     179.6343

 => Reciprocal cell parameters:

         a*=     0.177230      b*=     0.177230      c*=     0.177230
     alpha*=       90.000   beta*=       90.000  gamma*=       90.000
                    Reciprocal Cell Volume =   0.00556687

 => Direct and Reciprocal Metric Tensors:

                   GD                                       GR
     31.8366      0.0000      0.0000          0.031410    0.000000    0.000000
      0.0000     31.8366      0.0000          0.000000    0.031410    0.000000
      0.0000      0.0000     31.8366          0.000000    0.000000    0.031410

 =>  Cartesian frame: z // c; y is in the bc-plane; x is y ^ z = a*  

     Crystal_to_Orthonormal_Matrix              Orthonormal_to_Crystal Matrix
              Cr_Orth_cel                               Orth_Cr_cel  
      5.6424      0.0000      0.0000          0.177230   -0.000000   -0.000000
      0.0000      5.6424      0.0000          0.000000    0.177230   -0.000000
      0.0000      0.0000      5.6424          0.000000    0.000000    0.177230

     Busing-Levy B-matrix: Hc=B.H            Inverse of the Busing-Levy B-matrix
                BL_M                                      BL_Minv  
    0.177230    0.000000    0.000000            5.6424     -0.0000     -0.0000
    0.000000    0.177230   -0.000000            0.0000      5.6424      0.0000
    0.000000    0.000000    0.177230            0.0000      0.0000      5.6424

 => Laue symmetry m-3m  will be used to generate HKL for pattern#   1
 => Reflections generated between S(1/d)min:  0.2250 A-1 and S(1/d)max:  1.2408 A-1
 =>                                    dmax:  4.4451 A   and      dmin:  0.8059 A
 => The number of reflections generated is:     19
 => The max. scatt. variable (gen.ref.) is:       145.7938
 => Scattering coefficients from internal table


 => X-ray scattering coeff. (A1, B1, A2,...C, f(0), Z, Dfp,Dfpp)

 NA      4.7626   3.2850   3.1736   8.8422   1.2674   0.3136   1.1128 129.4240   0.6760  10.9924  11.0000   0.1290   0.1240
 CL     11.4604   0.0104   7.1964   1.1662   6.2556  18.5194   1.6455  47.7784  -9.5574  17.0005  17.0000   0.3480   0.7020
 --------------------------------------------------------------------------------
 => Phase  No. 2
      KCl                                                                   
 --------------------------------------------------------------------------------
 =>-------> Pattern#  1
 => Crystal Structure Refinement
 => Preferred orientation vector:   1.0000  0.0000  0.0000

 =>-------> Data for PHASE: 2
 => Number of atoms:    2
 => Number of distance  constraints:    0
 => Number of angle     constraints:    0

 => Symmetry information on space group: 225                 
 -> The multiplicity of the general position is: 192
 -> The space group is Centric (-1 at origin)   
 -> Lattice type  F: { 000;  0  1/2 1/2; 1/2  0  1/2; 1/2 1/2  0 }+
 -> Reduced set of symmetry operators:

  No.  IT   Symmetry symbol    Rotation part     Associated Translation
   1: ( 1)   1            -->     ( x, y, z) + {  0.0000  0.0000  0.0000}
   2: (16)  4+ ( 0, 0, z) -->     (-y, x, z) + {  0.0000  0.0000  0.0000}
   3: ( 4)   2 ( x, 0, 0) -->     ( x,-y,-z) + {  0.0000  0.0000  0.0000}
   4: ( 5)  3+ ( x, x, x) -->     ( z, x, y) + {  0.0000  0.0000  0.0000}
   5: ( 2)   2 ( 0, 0, z) -->     (-x,-y, z) + {  0.0000  0.0000  0.0000}
   6: (13)   2 ( x, x, 0) -->     ( y, x,-z) + {  0.0000  0.0000  0.0000}
   7: (18)   2 ( 0, y, y) -->     (-x, z, y) + {  0.0000  0.0000  0.0000}
   8: ( 6)  3+ (-x, x,-x) -->     ( z,-x,-y) + {  0.0000  0.0000  0.0000}
   9: ( 9)  3- ( x, x, x) -->     ( y, z, x) + {  0.0000  0.0000  0.0000}
  10: (15)  4- ( 0, 0, z) -->     ( y,-x, z) + {  0.0000  0.0000  0.0000}
  11: ( 3)   2 ( 0, y, 0) -->     (-x, y,-z) + {  0.0000  0.0000  0.0000}
  12: ( 7)  3+ ( x,-x,-x) -->     (-z,-x, y) + {  0.0000  0.0000  0.0000}
  13: (17)  4- ( x, 0, 0) -->     ( x, z,-y) + {  0.0000  0.0000  0.0000}
  14: (23)  4- ( 0, y, 0) -->     (-z, y, x) + {  0.0000  0.0000  0.0000}
  15: (19)   2 ( 0, y,-y) -->     (-x,-z,-y) + {  0.0000  0.0000  0.0000}
  16: (11)  3- (-x,-x, x) -->     ( y,-z,-x) + {  0.0000  0.0000  0.0000}
  17: (10)  3- ( x,-x,-x) -->     (-y, z,-x) + {  0.0000  0.0000  0.0000}
  18: (14)   2 ( x,-x, 0) -->     (-y,-x,-z) + {  0.0000  0.0000  0.0000}
  19: (20)  4+ ( x, 0, 0) -->     ( x,-z, y) + {  0.0000  0.0000  0.0000}
  20: ( 8)  3+ (-x,-x, x) -->     (-z, x,-y) + {  0.0000  0.0000  0.0000}
  21: (12)  3- (-x, x,-x) -->     (-y,-z, x) + {  0.0000  0.0000  0.0000}
  22: (21)  4+ ( 0, y, 0) -->     ( z, y,-x) + {  0.0000  0.0000  0.0000}
  23: (24)   2 (-x, 0, x) -->     (-z,-y,-x) + {  0.0000  0.0000  0.0000}
  24: (22)   2 ( x, 0, x) -->     ( z,-y, x) + {  0.0000  0.0000  0.0000}
  25: ( 1)   1            -->     ( x, y, z) + {  0.5000  0.5000  0.0000}
  26: (16)  4+ ( 0, 0, z) -->     (-y, x, z) + {  0.5000  0.5000  0.0000}
  27: ( 4)   2 ( x, 0, 0) -->     ( x,-y,-z) + {  0.5000  0.5000  0.0000}
  28: ( 5)  3+ ( x, x, x) -->     ( z, x, y) + {  0.5000  0.5000  0.0000}
  29: ( 2)   2 ( 0, 0, z) -->     (-x,-y, z) + {  0.5000  0.5000  0.0000}
  30: (13)   2 ( x, x, 0) -->     ( y, x,-z) + {  0.5000  0.5000  0.0000}
  31: (18)   2 ( 0, y, y) -->     (-x, z, y) + {  0.5000  0.5000  0.0000}
  32: ( 6)  3+ (-x, x,-x) -->     ( z,-x,-y) + {  0.5000  0.5000  0.0000}
  33: ( 9)  3- ( x, x, x) -->     ( y, z, x) + {  0.5000  0.5000  0.0000}
  34: (15)  4- ( 0, 0, z) -->     ( y,-x, z) + {  0.5000  0.5000  0.0000}
  35: ( 3)   2 ( 0, y, 0) -->     (-x, y,-z) + {  0.5000  0.5000  0.0000}
  36: ( 7)  3+ ( x,-x,-x) -->     (-z,-x, y) + {  0.5000  0.5000  0.0000}
  37: (17)  4- ( x, 0, 0) -->     ( x, z,-y) + {  0.5000  0.5000  0.0000}
  38: (23)  4- ( 0, y, 0) -->     (-z, y, x) + {  0.5000  0.5000  0.0000}
  39: (19)   2 ( 0, y,-y) -->     (-x,-z,-y) + {  0.5000  0.5000  0.0000}
  40: (11)  3- (-x,-x, x) -->     ( y,-z,-x) + {  0.5000  0.5000  0.0000}
  41: (10)  3- ( x,-x,-x) -->     (-y, z,-x) + {  0.5000  0.5000  0.0000}
  42: (14)   2 ( x,-x, 0) -->     (-y,-x,-z) + {  0.5000  0.5000  0.0000}
  43: (20)  4+ ( x, 0, 0) -->     ( x,-z, y) + {  0.5000  0.5000  0.0000}
  44: ( 8)  3+ (-x,-x, x) -->     (-z, x,-y) + {  0.5000  0.5000  0.0000}
  45: (12)  3- (-x, x,-x) -->     (-y,-z, x) + {  0.5000  0.5000  0.0000}
  46: (21)  4+ ( 0, y, 0) -->     ( z, y,-x) + {  0.5000  0.5000  0.0000}
  47: (24)   2 (-x, 0, x) -->     (-z,-y,-x) + {  0.5000  0.5000  0.0000}
  48: (22)   2 ( x, 0, x) -->     ( z,-y, x) + {  0.5000  0.5000  0.0000}
  49: ( 1)   1            -->     ( x, y, z) + {  0.5000  0.0000  0.5000}
  50: (16)  4+ ( 0, 0, z) -->     (-y, x, z) + {  0.5000  0.0000  0.5000}
  51: ( 4)   2 ( x, 0, 0) -->     ( x,-y,-z) + {  0.5000  0.0000  0.5000}
  52: ( 5)  3+ ( x, x, x) -->     ( z, x, y) + {  0.5000  0.0000  0.5000}
  53: ( 2)   2 ( 0, 0, z) -->     (-x,-y, z) + {  0.5000  0.0000  0.5000}
  54: (13)   2 ( x, x, 0) -->     ( y, x,-z) + {  0.5000  0.0000  0.5000}
  55: (18)   2 ( 0, y, y) -->     (-x, z, y) + {  0.5000  0.0000  0.5000}
  56: ( 6)  3+ (-x, x,-x) -->     ( z,-x,-y) + {  0.5000  0.0000  0.5000}
  57: ( 9)  3- ( x, x, x) -->     ( y, z, x) + {  0.5000  0.0000  0.5000}
  58: (15)  4- ( 0, 0, z) -->     ( y,-x, z) + {  0.5000  0.0000  0.5000}
  59: ( 3)   2 ( 0, y, 0) -->     (-x, y,-z) + {  0.5000  0.0000  0.5000}
  60: ( 7)  3+ ( x,-x,-x) -->     (-z,-x, y) + {  0.5000  0.0000  0.5000}
  61: (17)  4- ( x, 0, 0) -->     ( x, z,-y) + {  0.5000  0.0000  0.5000}
  62: (23)  4- ( 0, y, 0) -->     (-z, y, x) + {  0.5000  0.0000  0.5000}
  63: (19)   2 ( 0, y,-y) -->     (-x,-z,-y) + {  0.5000  0.0000  0.5000}
  64: (11)  3- (-x,-x, x) -->     ( y,-z,-x) + {  0.5000  0.0000  0.5000}
  65: (10)  3- ( x,-x,-x) -->     (-y, z,-x) + {  0.5000  0.0000  0.5000}
  66: (14)   2 ( x,-x, 0) -->     (-y,-x,-z) + {  0.5000  0.0000  0.5000}
  67: (20)  4+ ( x, 0, 0) -->     ( x,-z, y) + {  0.5000  0.0000  0.5000}
  68: ( 8)  3+ (-x,-x, x) -->     (-z, x,-y) + {  0.5000  0.0000  0.5000}
  69: (12)  3- (-x, x,-x) -->     (-y,-z, x) + {  0.5000  0.0000  0.5000}
  70: (21)  4+ ( 0, y, 0) -->     ( z, y,-x) + {  0.5000  0.0000  0.5000}
  71: (24)   2 (-x, 0, x) -->     (-z,-y,-x) + {  0.5000  0.0000  0.5000}
  72: (22)   2 ( x, 0, x) -->     ( z,-y, x) + {  0.5000  0.0000  0.5000}
  73: ( 1)   1            -->     ( x, y, z) + {  0.0000  0.5000  0.5000}
  74: (16)  4+ ( 0, 0, z) -->     (-y, x, z) + {  0.0000  0.5000  0.5000}
  75: ( 4)   2 ( x, 0, 0) -->     ( x,-y,-z) + {  0.0000  0.5000  0.5000}
  76: ( 5)  3+ ( x, x, x) -->     ( z, x, y) + {  0.0000  0.5000  0.5000}
  77: ( 2)   2 ( 0, 0, z) -->     (-x,-y, z) + {  0.0000  0.5000  0.5000}
  78: (13)   2 ( x, x, 0) -->     ( y, x,-z) + {  0.0000  0.5000  0.5000}
  79: (18)   2 ( 0, y, y) -->     (-x, z, y) + {  0.0000  0.5000  0.5000}
  80: ( 6)  3+ (-x, x,-x) -->     ( z,-x,-y) + {  0.0000  0.5000  0.5000}
  81: ( 9)  3- ( x, x, x) -->     ( y, z, x) + {  0.0000  0.5000  0.5000}
  82: (15)  4- ( 0, 0, z) -->     ( y,-x, z) + {  0.0000  0.5000  0.5000}
  83: ( 3)   2 ( 0, y, 0) -->     (-x, y,-z) + {  0.0000  0.5000  0.5000}
  84: ( 7)  3+ ( x,-x,-x) -->     (-z,-x, y) + {  0.0000  0.5000  0.5000}
  85: (17)  4- ( x, 0, 0) -->     ( x, z,-y) + {  0.0000  0.5000  0.5000}
  86: (23)  4- ( 0, y, 0) -->     (-z, y, x) + {  0.0000  0.5000  0.5000}
  87: (19)   2 ( 0, y,-y) -->     (-x,-z,-y) + {  0.0000  0.5000  0.5000}
  88: (11)  3- (-x,-x, x) -->     ( y,-z,-x) + {  0.0000  0.5000  0.5000}
  89: (10)  3- ( x,-x,-x) -->     (-y, z,-x) + {  0.0000  0.5000  0.5000}
  90: (14)   2 ( x,-x, 0) -->     (-y,-x,-z) + {  0.0000  0.5000  0.5000}
  91: (20)  4+ ( x, 0, 0) -->     ( x,-z, y) + {  0.0000  0.5000  0.5000}
  92: ( 8)  3+ (-x,-x, x) -->     (-z, x,-y) + {  0.0000  0.5000  0.5000}
  93: (12)  3- (-x, x,-x) -->     (-y,-z, x) + {  0.0000  0.5000  0.5000}
  94: (21)  4+ ( 0, y, 0) -->     ( z, y,-x) + {  0.0000  0.5000  0.5000}
  95: (24)   2 (-x, 0, x) -->     (-z,-y,-x) + {  0.0000  0.5000  0.5000}
  96: (22)   2 ( x, 0, x) -->     ( z,-y, x) + {  0.0000  0.5000  0.5000}


        Information on Space Group: 
        --------------------------- 

 =>   Number of Space group: 225
 =>  Hermann-Mauguin Symbol: F m -3 m
 =>             Hall Symbol: -F 4 2 3
 =>            Setting Type: Generated from Hall symbol
 =>          Crystal System: Cubic
 =>              Laue Class: m-3m
 =>             Point Group: m-3m
 =>         Bravais Lattice: F
 =>          Lattice Symbol: cF
 =>  Reduced Number of S.O.:  24
 =>    General multiplicity: 192
 =>          Centrosymmetry: Centric (-1 at origin)
 =>  Generators (exc. -1&L):   3
 =>         Asymmetric unit:  0.000 <= x <=  0.500
                              0.000 <= y <=  0.250
                              0.000 <= z <=  0.250

 => List of S.O. without inversion and lattice centring translations
 => SYMM(  1): x,y,z                               => SYMM(  2): -y,x,z
 => SYMM(  3): x,-y,-z                             => SYMM(  4): z,x,y
 => SYMM(  5): -x,-y,z                             => SYMM(  6): y,x,-z
 => SYMM(  7): -x,z,y                              => SYMM(  8): z,-x,-y
 => SYMM(  9): y,z,x                               => SYMM( 10): y,-x,z
 => SYMM( 11): -x,y,-z                             => SYMM( 12): -z,-x,y
 => SYMM( 13): x,z,-y                              => SYMM( 14): -z,y,x
 => SYMM( 15): -x,-z,-y                            => SYMM( 16): y,-z,-x
 => SYMM( 17): -y,z,-x                             => SYMM( 18): -y,-x,-z
 => SYMM( 19): x,-z,y                              => SYMM( 20): -z,x,-y
 => SYMM( 21): -y,-z,x                             => SYMM( 22): z,y,-x
 => SYMM( 23): -z,-y,-x                            => SYMM( 24): z,-y,x


 => Initial parameters ==>
 Atom    Ntyp                  X         Y         Z         B         occ.         in  fin  Spc  Mult
                             B11       B22       B33       B12       B13       B23
 K      K                  0.00000   0.00000   0.00000   2.03823   0.02083           0    0    0    4
                 Codes:    0.00000   0.00000   0.00000 170.00000   0.00000
 Cl     CL                 0.50000   0.50000   0.50000   2.03823   0.02083           0    0    0    4
                 Codes:    0.00000   0.00000   0.00000 170.00000   0.00000

 => IT IS ASSUMED THAT THE FIRST GIVEN SITE IS FULLY OCCUPIED 
    OR THE FIRST AND SECOND ATOMS ARE IN THE SAME SITE WITH TOTAL FULL OCCUPATION
  (If this is not the case, change the order of atoms to obtain correct values for the content of the unit cell)
    The phase contains sites partially occupied
      -> Atom: K   ,  Chemical element: K   Atomic Mass:    39.0980
      -> Atom: CL  ,  Chemical element: CL  Atomic Mass:    35.4530
 => The given value of ATZ is        298.11 the program has calculated:         298.11
    The value of ATZ given in the input PCR file will be used for quantitative analysis
 => The chemical content of the unit cell is: 
       4.0000 K    +   4.0000 CL     
 => The normalized site occupation numbers in % are: 
     100.0000 K      :      100.0000 Cl       
 => The density (volumic mass) of the compound is:    1.989 g/cm3

 =>-------> PROFILE PARAMETERS FOR PATTERN:  1

 => Overall scale factor:   0.403090E-04
 => ETA (p-Voigt) OR M (Pearson VII):   0.0000
 => Overall temperature factor:      0.00000
 => Halfwidth U,V,W:      0.00279     0.00107     0.00348
 => X and Y parameters:       0.2005      0.0503
 => Direct cell parameters:    6.2908   6.2908   6.2908  90.0000  90.0000  90.0000
 => Preferred orientation parameters:   0.6565  0.7000
 => Asymmetry parameters     :      0.00000     0.00000     0.00000     0.00000
 => Strain parameters        :      0.00000     0.00000     0.00000
 => Size   parameters        :      0.00000     0.00000
 => Further shape parameters (S_L and D_L):   0.00000   0.00100
    S_L is source width/detector distance
    D_L is detector width/detector distance

 ==> CODEWORDS FOR PROFILE PARAMETERS of PATTERN#  1

 => Overall scale factor:  141.000
 => ETA (p-Voigt) OR M (Pearson VII):    0.000
 => Overall temperature factor:    0.000
 => Halfwidth U,V,W:  110.000 120.000  60.000
 => X and Y parameters:   50.100  30.103
 => Direct cell parameters:  161.000 161.000 161.000   0.000   0.000   0.000
 => Preferred orientation parameters:  150.100   0.000
 => Asymmetry parameters     :    0.000   0.000   0.000   0.000
 => Strain parameters        :    0.000   0.000   0.000
 => Size   parameters        :    0.000   0.000

 => Cell constraints according to Laue symmetry: m-3m 

        Metric information:
        -------------------

 => Direct cell parameters:

         a =       6.2908      b =       6.2908      c =       6.2908
     alpha =       90.000   beta =       90.000  gamma =       90.000
                        Direct Cell Volume =     248.9550

 => Reciprocal cell parameters:

         a*=     0.158962      b*=     0.158962      c*=     0.158962
     alpha*=       90.000   beta*=       90.000  gamma*=       90.000
                    Reciprocal Cell Volume =   0.00401679

 => Direct and Reciprocal Metric Tensors:

                   GD                                       GR
     39.5744      0.0000      0.0000          0.025269    0.000000    0.000000
      0.0000     39.5744      0.0000          0.000000    0.025269    0.000000
      0.0000      0.0000     39.5744          0.000000    0.000000    0.025269

 =>  Cartesian frame: z // c; y is in the bc-plane; x is y ^ z = a*  

     Crystal_to_Orthonormal_Matrix              Orthonormal_to_Crystal Matrix
              Cr_Orth_cel                               Orth_Cr_cel  
      6.2908      0.0000      0.0000          0.158962   -0.000000   -0.000000
      0.0000      6.2908      0.0000          0.000000    0.158962   -0.000000
      0.0000      0.0000      6.2908          0.000000    0.000000    0.158962

     Busing-Levy B-matrix: Hc=B.H            Inverse of the Busing-Levy B-matrix
                BL_M                                      BL_Minv  
    0.158962    0.000000    0.000000            6.2908     -0.0000     -0.0000
    0.000000    0.158962   -0.000000            0.0000      6.2908      0.0000
    0.000000    0.000000    0.158962            0.0000      0.0000      6.2908

 => Laue symmetry m-3m  will be used to generate HKL for pattern#   1
 => Reflections generated between S(1/d)min:  0.2250 A-1 and S(1/d)max:  1.2347 A-1
 =>                                    dmax:  4.4451 A   and      dmin:  0.8099 A
 => The number of reflections generated is:     25
 => The max. scatt. variable (gen.ref.) is:       144.0148
 => Scattering coefficients from internal table


 => X-ray scattering coeff. (A1, B1, A2,...C, f(0), Z, Dfp,Dfpp)

 K       8.2186  12.7949   7.4398   0.7748   1.0519 213.1870   0.8659  41.6841   1.4228  18.9990  19.0000   0.3650   1.0660

     --------------------------------------------------------------
      SYMBOLIC NAMES AND INITIAL VALUES OF PARAMETERS TO BE VARIED:
     --------------------------------------------------------------

      ->  Parameter number    1   -> Symbolic Name:           SyCos_pat1    0.17530000E-01
      ->  Parameter number    2   -> Symbolic Name:           Bck_0_pat1     1.5580000    
      ->  Parameter number    3   -> Symbolic Name:       Y-cos_ph1_pat1    0.50297000E-01
      ->  Parameter number    4   -> Symbolic Name:       Scale_ph1_pat1    0.38692000E-03
      ->  Parameter number    5   -> Symbolic Name:       X-tan_ph1_pat1    0.20047601    
      ->  Parameter number    6   -> Symbolic Name:      W-Cagl_ph1_pat1     0.0000000    
      ->  Parameter number    7   -> Symbolic Name:      Cell_A_ph1_pat1     5.6423898    
      ->  Parameter number    8   -> Symbolic Name:           Bck_1_pat1     1.2539999    
      ->  Parameter number    9   -> Symbolic Name:          Biso_Na_ph1     0.0000000    
      ->  Parameter number   10   -> Symbolic Name:           Bck_2_pat1     7.8680000    
      ->  Parameter number   11   -> Symbolic Name:      U-Cagl_ph1_pat1     0.0000000    
      ->  Parameter number   12   -> Symbolic Name:      V-Cagl_ph1_pat1     0.0000000    
      ->  Parameter number   13   -> Symbolic Name:         Or1_ph1_pat1    0.70743001    
      ->  Parameter number   14   -> Symbolic Name:       Scale_ph2_pat1    0.40309002E-04
      ->  Parameter number   15   -> Symbolic Name:         Or1_ph2_pat1    0.65653998    
      ->  Parameter number   16   -> Symbolic Name:      Cell_A_ph2_pat1     6.2908158    
      ->  Parameter number   17   -> Symbolic Name:           Biso_K_ph2     0.0000000    
  
 
 => No optimization for routine tasks
 ++++++++++++++++++++++++++++++++++++++++++++++++++++++++++++++++++++++++++++++++++++++++++++++++++++++++++++++++++++++++

 => CYCLE No.:    1
 ---------------------------------------------------------------------------------------
 => Phase  1 Name: NaCl                                                                  
 ---------------------------------------------------------------------------------------
 => New parameters, shifts, and standard deviations

 Atom        x       dx      sx       y       dy      sy       z       dz      sz       B       dB      sB      occ.    docc.   socc.

 Na       0.00000 0.00000 0.00000  0.00000 0.00000 0.00000  0.00000 0.00000 0.00000  2.40385 0.00000 0.00000  0.02083 0.00000 0.00000
 Cl       0.50000 0.00000 0.00000  0.50000 0.00000 0.00000  0.50000 0.00000 0.00000  2.40385 0.00000 0.00000  0.02083 0.00000 0.00000

 ==> PROFILE PARAMETERS FOR PATTERN#  1

 => Overall scale factor:      0.000387516     0.000000596     0.000006723
 => Eta(p-Voigt) or m(Pearson VII):   0.000000  0.000000  0.000000
 => Overall tem. factor:     0.000000    0.000000    0.000000
 => Halfwidth parameters: 
         0.006311    0.000000    0.000000
        -0.002803    0.000000    0.000000
         0.007942    0.000000    0.000000
 => Cell parameters: 
        5.642375   -0.000015    0.000154
        5.642375   -0.000015    0.000154
        5.642375   -0.000015    0.000154
       90.000000    0.000000    0.000000
       90.000000    0.000000    0.000000
       90.000000    0.000000    0.000000
 => Preferred orientation: 
         0.717071    0.009641    0.001707
         0.700000    0.000000    0.000000
 => Asymmetry parameters: 
         0.000000    0.000000    0.000000
         0.000000    0.000000    0.000000
         0.000000    0.000000    0.000000
         0.000000    0.000000    0.000000
 => X and Y parameters: 
         0.203144    0.002668    0.002865
         0.048150   -0.002147    0.000936
 => Strain parameters: 
         0.000000    0.000000    0.000000
         0.000000    0.000000    0.000000
         0.000000    0.000000    0.000000
 => Size   parameters (G,L): 
         0.000000    0.000000    0.000000
         0.000000    0.000000    0.000000
 => Further shape parameters (S_L and D_L): 
       0.000000  0.000000  0.000000
       0.001000  0.000000  0.000000
 ---------------------------------------------------------------------------------------
 => Phase  2 Name: KCl                                                                   
 ---------------------------------------------------------------------------------------
 => New parameters, shifts, and standard deviations

 Atom        x       dx      sx       y       dy      sy       z       dz      sz       B       dB      sB      occ.    docc.   socc.

 K        0.00000 0.00000 0.00000  0.00000 0.00000 0.00000  0.00000 0.00000 0.00000  2.03823 0.00000 0.00000  0.02083 0.00000 0.00000
 Cl       0.50000 0.00000 0.00000  0.50000 0.00000 0.00000  0.50000 0.00000 0.00000  2.03823 0.00000 0.00000  0.02083 0.00000 0.00000

 ==> PROFILE PARAMETERS FOR PATTERN#  1

 => Overall scale factor:      0.000040232    -0.000000077     0.000001350
 => Eta(p-Voigt) or m(Pearson VII):   0.000000  0.000000  0.000000
 => Overall tem. factor:     0.000000    0.000000    0.000000
 => Halfwidth parameters: 
         0.002788    0.000000    0.000000
         0.001070    0.000000    0.000000
         0.003481    0.000000    0.000000
 => Cell parameters: 
        6.290769   -0.000047    0.000226
        6.290769   -0.000047    0.000226
        6.290769   -0.000047    0.000226
       90.000000    0.000000    0.000000
       90.000000    0.000000    0.000000
       90.000000    0.000000    0.000000
 => Preferred orientation: 
         0.670433    0.013893    0.002456
         0.700000    0.000000    0.000000
 => Asymmetry parameters: 
         0.000000    0.000000    0.000000
         0.000000    0.000000    0.000000
         0.000000    0.000000    0.000000
         0.000000    0.000000    0.000000
 => X and Y parameters: 
         0.203144    0.002668    0.002865
         0.048150   -0.002147    0.000936
 => Strain parameters: 
         0.000000    0.000000    0.000000
         0.000000    0.000000    0.000000
         0.000000    0.000000    0.000000
 => Size   parameters (G,L): 
         0.000000    0.000000    0.000000
         0.000000    0.000000    0.000000
 => Further shape parameters (S_L and D_L): 
       0.000000  0.000000  0.000000
       0.001000  0.000000  0.000000

 ==> GLOBAL PARAMETERS FOR PATTERN#  1


 => Zero-point:     0.0000    0.0000    0.0000
 => Background Polynomial Parameters ==>
       1.5891     0.31058E-01 0.42354E-01
       1.2480    -0.60292E-02 0.17045    
       7.8916     0.23559E-01 0.35190    
       0.0000      0.0000      0.0000    
       0.0000      0.0000      0.0000    
       0.0000      0.0000      0.0000    

 => Cos( theta)-shift parameter :   0.0173 -0.0002  0.0023
 => Sin(2theta)-shift parameter :   0.0000  0.0000  0.0000

 ==> RELIABILITY FACTORS WITH ALL NON-EXCLUDED POINTS FOR PATTERN:  1
