Repository: natkurdz/XRD-AI

File: Dane/Gr02/Grupa2/9min/nacl+kcl_9min_800rpm.sum


        **********************************************************
        ** PROGRAM FullProf.2k (Version 7.00 - May2019-ILL JRC) **
        **********************************************************
                       M U L T I -- P A T T E R N                 
            Rietveld, Profile Matching & Integrated Intensity     
                 Refinement of X-ray and/or Neutron Data


    Date: 11/10/2019  Time: 11:05:12.286                              

 => PCR file code: nacl+kcl_9min_800rpm
 => DAT file code: nacl+kcl_9min_800rpm -> Relative contribution: 1.0000                                                            
 => Title: S01 E17

 ==> CONDITIONS OF THIS RUN FOR PATTERN No.:  1

 => Global Refinement of X-ray powder diffraction data                                                                              
 => Global Refinement of X-ray powder diffraction data                                                                              
    Bragg-Brentano(X-rays) or Debye-Scherrer geometry(Neutrons)
 => The    7th default profile function was selected
 => Invalid instr parameter for pattern:  1
 => Wavelengths:  1.54060 1.54439
 => Cos(Monochromator angle)=   0.9000
 => Absorption correction (AC), muR-eff =   0.1000  0.1000
 => AC : Cylinder Debye-Scherrer (Hewat formula)
 => Base of peaks: 2.0*HW*   40.00
 ==> Angular range, step and number of points:
     2Thmin:      20.008156  2Thmax:     119.991676  Step:       0.016711  No. of points:   5984
 =>-------> Pattern#  1
 => Crystal Structure Refinement for phase: 1
 => The density (volumic mass) of phase 1 is:    2.161 g/cm3
 =>-------> Pattern#  1
 => Crystal Structure Refinement for phase: 2
 => The density (volumic mass) of phase 2 is:    1.989 g/cm3
 => Scor: 1.9412

 ==> RESULTS OF REFINEMENT:


 => No. of fitted parameters:   17


------------------------------------------------------------------------------
 => Phase No.  1 NaCl                                    225                 
------------------------------------------------------------------------------

 =>  No. of reflections for pattern#:   1:    38/2


 ==> ATOM PARAMETERS:

  Name      x     sx       y     sy       z      sz      B   sB   occ. socc.  Mult
 Na      0.00000(   0)  0.00000(   0)  0.00000(   0)  2.404(  0)  0.021(  0)    4
 Cl      0.50000(   0)  0.50000(   0)  0.50000(   0)  2.404(  0)  0.021(  0)    4

 ==> PROFILE PARAMETERS FOR PATTERN#  1

 => Cell parameters      :
                              5.64236   0.00015
                              5.64236   0.00015
                              5.64236   0.00015
                             90.00000   0.00000
                             90.00000   0.00000
                             90.00000   0.00000
 
 => overall scale factor :      0.000384015     0.000006213
 => Eta(p-v) or m(p-vii) :    0.00000   0.00000
 => Overall tem. factor  :    0.00000   0.00000
 => Halfwidth parameters :    0.00631   0.00000
                             -0.00280   0.00000
                              0.00794   0.00000
 => Preferred orientation:    0.83240   0.00386
                              0.70000   0.00000
 => Asymmetry parameters :    0.00000   0.00000
                              0.00000   0.00000
                              0.00000   0.00000
                              0.00000   0.00000
 => X and y parameters   :    0.24029   0.00269
                              0.01949   0.00088
 => Strain parameters    :    0.00000   0.00000
                              0.00000   0.00000
                              0.00000   0.00000
 => Size parameters (G,L):    0.00000   0.00000
                              0.00000   0.00000

 => Add. shape parameters: 
                              0.00000   0.00000
                              0.00100   0.00000



------------------------------------------------------------------------------
 => Phase No.  2 KCl                                     225                 
------------------------------------------------------------------------------

 =>  No. of reflections for pattern#:   1:    50/2


 ==> ATOM PARAMETERS:

  Name      x     sx       y     sy       z      sz      B   sB   occ. socc.  Mult
 K       0.00000(   0)  0.00000(   0)  0.00000(   0)  2.038(  0)  0.021(  0)    4
 Cl      0.50000(   0)  0.50000(   0)  0.50000(   0)  2.038(  0)  0.021(  0)    4

 ==> PROFILE PARAMETERS FOR PATTERN#  1

 => Cell parameters      :
                              6.29077   0.00021
                              6.29077   0.00021
                              6.29077   0.00021
                             90.00000   0.00000
                             90.00000   0.00000
                             90.00000   0.00000
 
 => overall scale factor :      0.000039499     0.000001224
 => Eta(p-v) or m(p-vii) :    0.00000   0.00000
 => Overall tem. factor  :    0.00000   0.00000
 => Halfwidth parameters :    0.00279   0.00000
                              0.00107   0.00000
                              0.00348   0.00000
 => Preferred orientation:    1.09587   0.09765
                              0.70000   0.00000
 => Asymmetry parameters :    0.00000   0.00000
                              0.00000   0.00000
                              0.00000   0.00000
                              0.00000   0.00000
 => X and y parameters   :    0.24029   0.00269
                              0.01949   0.00088
 => Strain parameters    :    0.00000   0.00000
                              0.00000   0.00000
                              0.00000   0.00000
 => Size parameters (G,L):    0.00000   0.00000
                              0.00000   0.00000

 => Add. shape parameters: 
                              0.00000   0.00000
                              0.00100   0.00000



 ==> GLOBAL PARAMETERS FOR PATTERN#  1


 => Zero-point:     0.0000    0.0000
 => Background Polynomial Parameters ==>
                               1.5627     0.41198E-01
                               1.2507     0.16505    
                               7.8701     0.34046    
                               0.0000      0.0000    
                               0.0000      0.0000    
                               0.0000      0.0000    
 
 => Cos( theta)-shift parameter :   0.0173  0.0022
 => Sin(2theta)-shift parameter :   0.0000  0.0000

 ==> RELIABILITY FACTORS WITH ALL NON-EXCLUDED POINTS FOR PATTERN:  1

  => Cycle: 20 => MaxCycle: 20
 => N-P+C:  5967
 =>  R-factors (not corrected for background) for Pattern:  1
 => Rp:  26.3     Rwp:  36.3     Rexp:   30.47 Chi2:  1.42      L.S. refinement
 => Conventional Rietveld R-factors for Pattern:  1
 => Rp:  34.2     Rwp:  43.1     Rexp:   36.17 Chi2:  1.42    
 => Deviance:  0.103E+05     Dev*  :   1.640    
 => DW-Stat.:    1.5057     DW-exp:     1.9255
 => N-sigma of the GoF:       23.028

 ==> RELIABILITY FACTORS FOR POINTS WITH BRAGG CONTRIBUTIONS FOR PATTERN:  1

 => N-P+C:  5961
 =>  R-factors (not corrected for background) for Pattern:  1
 => Rp:  26.3     Rwp:  36.3     Rexp:   30.46 Chi2:  1.42      L.S. refinement
 => Conventional Rietveld R-factors for Pattern:  1
 => Rp:  34.1     Rwp:  43.1     Rexp:   36.16 Chi2:  1.42    
 => Deviance:  0.103E+05     Dev*  :   1.639    
 => DW-Stat.:    1.5075     DW-exp:     1.9254
 => N-sigma of the GoF:       23.000

 => Global user-weigthed Chi2 (Bragg contrib.):   1.42    

     -----------------------------------------------------
     BRAGG R-Factors and weight fractions for Pattern #  1
     -----------------------------------------------------

 => Phase:  1     NaCl
 => Bragg R-factor:   24.0       Vol:  179.632( 0.008)  Fract(%):   84.61( 1.84)
 => Rf-factor=  21.5             ATZ:         233.696   Brindley:  1.0000

 => Phase:  2     KCl
 => Bragg R-factor:   20.4       Vol:  248.950( 0.015)  Fract(%):   15.39( 0.53)
 => Rf-factor=  22.5             ATZ:         298.109   Brindley:  1.0000

 
              CPU Time:    17.000 seconds
                            0.283 minutes

 => Run finished at:     Date: 11/10/2019  Time: 11:05:29.326
