Repository: natkurdz/XRD-AI

File: Dane/Gr02/Grupa2/LaB6/lab6_ass=05.out (part 1 of 2)


        **********************************************************
        ** PROGRAM FullProf.2k (Version 7.00 - May2019-ILL JRC) **
        **********************************************************
                       M U L T I -- P A T T E R N                 
            Rietveld, Profile Matching & Integrated Intensity     
                 Refinement of X-ray and/or Neutron Data


    Date: 11/10/2019  Time: 09:29:54.125                              

 => PCR file code: lab6_ass=05
 => DAT file code: lab6_ass=05.xrdml    -> Relative contribution: 1.0000                                                            

 ==> CONDITIONS OF THIS RUN FOR PATTERN No.:  1

 => Global Refinement of X-ray powder diffraction data                                                                              
 => Global Refinement of X-ray powder diffraction data                                                                              
    Bragg-Brentano(X-rays) or Debye-Scherrer geometry(Neutrons)
 => Title:LaB6

 => Number of phases:    1
 => Number of excluded regions:    1
 => Number of scattering factors supplied:    0
 => March-Dollase model for preferred orientation
 => Conventional weights: w=1.0/Variance(yobs)
 => Asymmetry correction as in J.Appl.Cryst. 26,128(1993)
 => Background linearly interpolated between the   20 points given
 => The    7th default profile function was selected
 => T-C-H Pseudo-Voigt function 
    This function is convoluted with asymmetry due to axial 
    divergence as formulated by: 
    van Laar and Yelon, J. Appl. Cryst. 17, 47(1984).
    and using the method of:
    Finger, Cox and Jephcoat, J. Appl. Cryst. 27, 892 (1994).
    Fortran 90 module adapted from function PROFVAL (in F77) : 
    L.W. Finger, J. Appl. Cryst. 31, 111 (1998).


 ==> INPUT/OUTPUT OPTIONS:

 => Generate bacground file *.bac
 => Generate file *.PRF for plot
 => Output Integrated Intensities
 => Output Correlation Matrix
 => Generate new input file *.PCR
 => Plot pattern at each cycle
 => Wavelengths:  1.54060 1.54443
 => Alpha2/Alpha1 ratio:   0.5000
 => Cos(Monochromator angle)=   0.6400
 => Asymmetry correction for angles lower than   90.500 degrees
 => Absorption correction (AC), muR-eff =   1.5000  1.5000
 => AC : Cylinder Debye-Scherrer (Hewat formula)
 => Base of peaks: 2.0*HW*   25.00

 => Number of cycles:   10
 => Relaxation factors ==>    for coordinates:  0.99
 => for anisotropic temperature factors:  0.99
 => for halfwidth/strain/size parameters:  0.99
 => for lattice constants and propagation vectors:  0.99
 => EPS-value for convergence:    0.1
 => Background ==> 
    Position   Intensity
       10.33      771.60        0.00
       10.75      659.17        0.00
       12.62      537.87        0.00
       14.70      440.24        0.00
       17.61      330.77        0.00
       19.48      277.51        0.00
       23.64      206.51        0.00
       26.76      165.09        0.00
       31.33      135.50        0.00
       35.07      111.83        0.00
       39.85       97.04        0.00
       45.47       79.29        0.00
       51.50       67.46        0.00
       56.49       58.58        0.00
       62.72       55.62        0.00
       78.73       52.66        0.00
       92.87       40.83        0.00
      106.80       49.70        0.00
      118.23       49.70        0.00
      128.84       67.46        0.00

 

 => Excluded regions for Pattern#  1
    From     to
      0.0000     20.0000

 => Number of Least-Squares parameters varied:    13

 =>--------------------------->
 =>------->  PATTERN number:  1
 =>--------------------------->
 => Global parameters and codes ==>
 => Zero-point:     0.0000    0.0000
 => Displacement peak-shift parameter and code:     0.03   10.00
 => Transparency peak-shift parameter and code:     0.00    0.00

 => Reading Intensity data  =>>

      Data from PANalytical formats
      Extension:  .xrdml
 ==> Angular range, step and number of points:
     2Thmin:      10.004756  2Thmax:     129.991669  Step:       0.016711  No. of points:   7181
 --------------------------------------------------------------------------------
 => Phase  No. 1
      LaB6                                                                  
 --------------------------------------------------------------------------------
 =>-------> Pattern#  1
 => Crystal Structure Refinement
 => Preferred orientation vector:   1.0000  0.0000  0.0000

 =>-------> Data for PHASE: 1
 => Number of atoms:    2
 => Number of distance  constraints:    0
 => Number of angle     constraints:    0

 => Symmetry information on space group: P m -3 m            
 -> The multiplicity of the general position is:  48
 -> The space group is Centric (-1 at origin)   
 -> Lattice type  P: { 000 }                                       
 -> Reduced set of symmetry operators:

  No.  IT   Symmetry symbol    Rotation part     Associated Translation
   1: ( 1)   1            -->     ( x, y, z) + {  0.0000  0.0000  0.0000}
   2: ( 4)   2 ( x, 0, 0) -->     ( x,-y,-z) + {  0.0000  0.0000  0.0000}
   3: ( 3)   2 ( 0, y, 0) -->     (-x, y,-z) + {  0.0000  0.0000  0.0000}
   4: ( 2)   2 ( 0, 0, z) -->     (-x,-y, z) + {  0.0000  0.0000  0.0000}
   5: ( 9)  3- ( x, x, x) -->     ( y, z, x) + {  0.0000  0.0000  0.0000}
   6: (12)  3- (-x, x,-x) -->     (-y,-z, x) + {  0.0000  0.0000  0.0000}
   7: (11)  3- (-x,-x, x) -->     ( y,-z,-x) + {  0.0000  0.0000  0.0000}
   8: (10)  3- ( x,-x,-x) -->     (-y, z,-x) + {  0.0000  0.0000  0.0000}
   9: ( 5)  3+ ( x, x, x) -->     ( z, x, y) + {  0.0000  0.0000  0.0000}
  10: ( 8)  3+ (-x,-x, x) -->     (-z, x,-y) + {  0.0000  0.0000  0.0000}
  11: ( 7)  3+ ( x,-x,-x) -->     (-z,-x, y) + {  0.0000  0.0000  0.0000}
  12: ( 6)  3+ (-x, x,-x) -->     ( z,-x,-y) + {  0.0000  0.0000  0.0000}
  13: (14)   2 ( x,-x, 0) -->     (-y,-x,-z) + {  0.0000  0.0000  0.0000}
  14: (15)  4- ( 0, 0, z) -->     ( y,-x, z) + {  0.0000  0.0000  0.0000}
  15: (16)  4+ ( 0, 0, z) -->     (-y, x, z) + {  0.0000  0.0000  0.0000}
  16: (13)   2 ( x, x, 0) -->     ( y, x,-z) + {  0.0000  0.0000  0.0000}
  17: (24)   2 (-x, 0, x) -->     (-z,-y,-x) + {  0.0000  0.0000  0.0000}
  18: (21)  4+ ( 0, y, 0) -->     ( z, y,-x) + {  0.0000  0.0000  0.0000}
  19: (22)   2 ( x, 0, x) -->     ( z,-y, x) + {  0.0000  0.0000  0.0000}
  20: (23)  4- ( 0, y, 0) -->     (-z, y, x) + {  0.0000  0.0000  0.0000}
  21: (19)   2 ( 0, y,-y) -->     (-x,-z,-y) + {  0.0000  0.0000  0.0000}
  22: (18)   2 ( 0, y, y) -->     (-x, z, y) + {  0.0000  0.0000  0.0000}
  23: (17)  4- ( x, 0, 0) -->     ( x, z,-y) + {  0.0000  0.0000  0.0000}
  24: (20)  4+ ( x, 0, 0) -->     ( x,-z, y) + {  0.0000  0.0000  0.0000}


        Information on Space Group: 
        --------------------------- 

 =>   Number of Space group: 221
 =>  Hermann-Mauguin Symbol: P m -3 m
 =>             Hall Symbol: -P 4 2 3
 =>            Setting Type: IT (Generated from Hermann-Mauguin symbol)
 =>          Crystal System: Cubic
 =>              Laue Class: m-3m
 =>             Point Group: m-3m
 =>         Bravais Lattice: P
 =>          Lattice Symbol: cP
 =>  Reduced Number of S.O.:  24
 =>    General multiplicity:  48
 =>          Centrosymmetry: Centric (-1 at origin)
 =>  Generators (exc. -1&L):   3
 =>         Asymmetric unit:  0.000 <= x <=  0.500
                              0.000 <= y <=  0.500
                              0.000 <= z <=  0.500

 => List of S.O. without inversion and lattice centring translations
 => SYMM(  1): x,y,z                               => SYMM(  2): x,-y,-z
 => SYMM(  3): -x,y,-z                             => SYMM(  4): -x,-y,z
 => SYMM(  5): y,z,x                               => SYMM(  6): -y,-z,x
 => SYMM(  7): y,-z,-x                             => SYMM(  8): -y,z,-x
 => SYMM(  9): z,x,y                               => SYMM( 10): -z,x,-y
 => SYMM( 11): -z,-x,y                             => SYMM( 12): z,-x,-y
 => SYMM( 13): y,x,z                               => SYMM( 14): -y,x,-z
 => SYMM( 15): y,-x,-z                             => SYMM( 16): -y,-x,z
 => SYMM( 17): z,y,x                               => SYMM( 18): -z,-y,x
 => SYMM( 19): -z,y,-x                             => SYMM( 20): z,-y,-x
 => SYMM( 21): x,z,y                               => SYMM( 22): x,-z,-y
 => SYMM( 23): -x,-z,y                             => SYMM( 24): -x,z,-y


 => Initial parameters ==>
 Atom    Ntyp                  X         Y         Z         B         occ.         in  fin  Spc  Mult
                             B11       B22       B33       B12       B13       B23
 La     LA                 0.00000   0.00000   0.00000   1.95252   1.00000           0    0    0    1
                 Codes:    0.00000   0.00000   0.00000  60.10000   0.00000
 B      B                  0.14797   0.50000   0.50000   1.79446   6.00000           0    0    0    6
                 Codes:   80.10000   0.00000   0.00000  70.10000   0.00000

 => IT IS ASSUMED THAT THE FIRST GIVEN SITE IS FULLY OCCUPIED 
    OR THE FIRST AND SECOND ATOMS ARE IN THE SAME SITE WITH TOTAL FULL OCCUPATION
  (If this is not the case, change the order of atoms to obtain correct values for the content of the unit cell)
    The given occupation factors have been obtained mutiplying m/M by  48.0000
      -> Atom: LA  ,  Chemical element: LA  Atomic Mass:   138.9055
      -> Atom: B   ,  Chemical element: B   Atomic Mass:    10.8100
 => The given value of ATZ is     469475.72 the program has calculated:      469475.72
    The value of ATZ given in the input PCR file will be used for quantitative analysis
 => The chemical content of the unit cell is: 
       1.0000 LA   +   6.0000 B      
 => The normalized site occupation numbers in % are: 
     100.0000 La     :      100.0000 B        
 => The density (volumic mass) of the compound is:    4.711 g/cm3

 =>-------> PROFILE PARAMETERS FOR PATTERN:  1

 => Overall scale factor:   0.624920E-04
 => ETA (p-Voigt) OR M (Pearson VII):   0.0000
 => Overall temperature factor:      0.00000
 => Halfwidth U,V,W:      0.00316     0.00075     0.00340
 => X and Y parameters:       0.0000      0.0382
 => Direct cell parameters:    4.1569   4.1569   4.1569  90.0000  90.0000  90.0000
 => Preferred orientation parameters:   2.3493  0.6578
 => Asymmetry parameters     :      0.00984     0.01149     0.00000     0.00000
 => Strain parameters        :      0.00000     0.00000     0.00000
 => Size   parameters        :      0.00000     0.00000
 => Further shape parameters (S_L and D_L):   0.00000   0.00000
    S_L is source width/detector distance
    D_L is detector width/detector distance

 ==> CODEWORDS FOR PROFILE PARAMETERS of PATTERN#  1

 => Overall scale factor:   30.500
 => ETA (p-Voigt) OR M (Pearson VII):    0.000
 => Overall temperature factor:    0.000
 => Halfwidth U,V,W:   40.100  50.100  20.100
 => X and Y parameters:    0.000  90.100
 => Direct cell parameters:    0.000   0.000   0.000   0.000   0.000   0.000
 => Preferred orientation parameters:  130.100 120.100
 => Asymmetry parameters     :    0.000 100.000 110.000   0.000
 => Strain parameters        :    0.000   0.000   0.000
 => Size   parameters        :    0.000   0.000

 => Cell constraints according to Laue symmetry: m-3m 

        Metric information:
        -------------------

 => Direct cell parameters:

         a =       4.1569      b =       4.1569      c =       4.1569
     alpha =       90.000   beta =       90.000  gamma =       90.000
                        Direct Cell Volume =      71.8299

 => Reciprocal cell parameters:

         a*=     0.240565      b*=     0.240565      c*=     0.240565
     alpha*=       90.000   beta*=       90.000  gamma*=       90.000
                    Reciprocal Cell Volume =   0.01392178

 => Direct and Reciprocal Metric Tensors:

                   GD                                       GR
     17.2797      0.0000      0.0000          0.057871    0.000000    0.000000
      0.0000     17.2797      0.0000          0.000000    0.057871    0.000000
      0.0000      0.0000     17.2797          0.000000    0.000000    0.057871

 =>  Cartesian frame: z // c; y is in the bc-plane; x is y ^ z = a*  

     Crystal_to_Orthonormal_Matrix              Orthonormal_to_Crystal Matrix
              Cr_Orth_cel                               Orth_Cr_cel  
      4.1569      0.0000      0.0000          0.240565   -0.000000   -0.000000
      0.0000      4.1569      0.0000          0.000000    0.240565   -0.000000
      0.0000      0.0000      4.1569          0.000000    0.000000    0.240565

     Busing-Levy B-matrix: Hc=B.H            Inverse of the Busing-Levy B-matrix
                BL_M                                      BL_Minv  
    0.240565    0.000000    0.000000            4.1569     -0.0000     -0.0000
    0.000000    0.240565   -0.000000            0.0000      4.1569      0.0000
    0.000000    0.000000    0.240565            0.0000      0.0000      4.1569

 => Laue symmetry m-3m  will be used to generate HKL for pattern#   1
 => Reflections generated between S(1/d)min:  0.1129 A-1 and S(1/d)max:  1.2095 A-1
 =>                                    dmax:  8.8559 A   and      dmin:  0.8268 A
 => The number of reflections generated is:     26
 => The max. scatt. variable (gen.ref.) is:       137.3918
 => Scattering coefficients from internal table


 => X-ray scattering coeff. (A1, B1, A2,...C, f(0), Z, Dfp,Dfpp)

 LA     20.5780   2.9482  19.5990   0.2445  11.3727  18.7726   3.2872 133.1240   2.1468  56.9837  57.0000  -1.7160   9.0360
 B       2.0545  23.2185   1.3326   1.0210   1.0979  60.3498   0.7068   0.1403  -0.1932   4.9986   5.0000   0.0080   0.0040

     --------------------------------------------------------------
      SYMBOLIC NAMES AND INITIAL VALUES OF PARAMETERS TO BE VARIED:
     --------------------------------------------------------------

      ->  Parameter number    1   -> Symbolic Name:           SyCos_pat1     0.0000000    
      ->  Parameter number    2   -> Symbolic Name:      W-Cagl_ph1_pat1    0.34000000E-02
      ->  Parameter number    3   -> Symbolic Name:       Scale_ph1_pat1    0.62491999E-04
      ->  Parameter number    4   -> Symbolic Name:      U-Cagl_ph1_pat1    0.31610001E-02
      ->  Parameter number    5   -> Symbolic Name:      V-Cagl_ph1_pat1    0.75100001E-03
      ->  Parameter number    6   -> Symbolic Name:          Biso_La_ph1     1.9525200    
      ->  Parameter number    7   -> Symbolic Name:           Biso_B_ph1     1.7944601    
      ->  Parameter number    8   -> Symbolic Name:              X_B_ph1    0.14797001    
      ->  Parameter number    9   -> Symbolic Name:       Y-cos_ph1_pat1    0.38157001E-01
      ->  Parameter number   10   -> Symbolic Name:       Asym2_ph1_pat1     0.0000000    
      ->  Parameter number   11   -> Symbolic Name:       Asym3_ph1_pat1     0.0000000    
      ->  Parameter number   12   -> Symbolic Name:         Or2_ph1_pat1    0.65780002    
      ->  Parameter number   13   -> Symbolic Name:         Or1_ph1_pat1     2.3492501    
  
 
 => No optimization for routine tasks
 ++++++++++++++++++++++++++++++++++++++++++++++++++++++++++++++++++++++++++++++++++++++++++++++++++++++++++++++++++++++++

 => CYCLE No.:    1
 ---------------------------------------------------------------------------------------
 => Phase  1 Name: LaB6                                                                  
 ---------------------------------------------------------------------------------------
 => New parameters, shifts, and standard deviations

 Atom        x       dx      sx       y       dy      sy       z       dz      sz       B       dB      sB      occ.    docc.   socc.

 La       0.00000 0.00000 0.00000  0.00000 0.00000 0.00000  0.00000 0.00000 0.00000  1.94971-0.00281 0.00247  1.00000 0.00000 0.00000
 B        0.14795-0.00002 0.00012  0.50000 0.00000 0.00000  0.50000 0.00000 0.00000  1.78958-0.00488 0.01167  6.00000 0.00000 0.00000

 ==> PROFILE PARAMETERS FOR PATTERN#  1

 => Overall scale factor:      0.000062462    -0.000000030     0.000000280
 => Eta(p-Voigt) or m(Pearson VII):   0.000000  0.000000  0.000000
 => Overall tem. factor:     0.000000    0.000000    0.000000
 => Halfwidth parameters: 
         0.003185    0.000024    0.000057
         0.000725   -0.000026    0.000077
         0.003394   -0.000006    0.000023
 => Cell parameters: 
        4.156889    0.000000    0.000000
        4.156889    0.000000    0.000000
        4.156889    0.000000    0.000000
       90.000000    0.000000    0.000000
       90.000000    0.000000    0.000000
       90.000000    0.000000    0.000000
 => Preferred orientation: 
         2.355725    0.006475    0.007817
         0.659478    0.001678    0.002239
 => Asymmetry parameters: 
         0.009840    0.000000    0.000000
         0.011490    0.000000    0.000000
         0.000000    0.000000    0.000000
         0.000000    0.000000    0.000000
 => X and Y parameters: 
         0.000000    0.000000    0.000000
         0.038249    0.000092    0.000042
 => Strain parameters: 
         0.000000    0.000000    0.000000
         0.000000    0.000000    0.000000
         0.000000    0.000000    0.000000
 => Size   parameters (G,L): 
         0.000000    0.000000    0.000000
         0.000000    0.000000    0.000000
 => Further shape parameters (S_L and D_L): 
       0.000000  0.000000  0.000000
       0.000000  0.000000  0.000000

 ==> GLOBAL PARAMETERS FOR PATTERN#  1


 => Zero-point:     0.0000    0.0000    0.0000

 => Cos( theta)-shift parameter :   0.0285  0.0000  0.0000
 => Sin(2theta)-shift parameter :   0.0000  0.0000  0.0000

 ==> RELIABILITY FACTORS WITH ALL NON-EXCLUDED POINTS FOR PATTERN:  1

 => R-Factors:   12.7      16.8     Chi2:  10.3     DW-Stat.:  0.2486   Patt#:  1
 => Expected :            5.21                                1.9275
 => Deviance : 0.823E+05     Dev*:   12.51    
 => GoF-index:  3.2         Sqrt(Residual/N)
 => N-P+C:  6569

 =>    SumYdif       SumYobs      SumYcal      SumwYobsSQ     Residual    Condition
     0.3082E+06    0.2421E+07    0.2282E+07    0.2421E+07    0.6794E+05    0.5567E+12


 => Conventional Rietveld Rp,Rwp,Re and Chi2:   15.9      19.5      6.06      10.34    
 => (Values obtained using Ynet, but true sigma(y))
 =>  SumYnet, Sum(w Ynet**2):     0.1934E+07    0.1786E+07


 ==> RELIABILITY FACTORS FOR POINTS WITH BRAGG CONTRIBUTIONS FOR PATTERN:  1

 => R-Factors:   12.2      15.7     Chi2:  10.1     DW-Stat.:  0.2972   Patt#:
 => Expected :            4.95                                1.9219
 => Deviance : 0.645E+05     Dev*:   11.46    
 => GoF-index:  3.2         Sqrt(Residual/N)
 => N-P+C:  5612

 =>    SumYdif       SumYobs      SumYcal      SumwYobsSQ     Residual    Condition
     0.2791E+06    0.2292E+07    0.2180E+07    0.2292E+07    0.5683E+05    0.5567E+12


 => Conventional Rietveld Rp,Rwp,Re and Chi2:   14.6      17.9      5.62      10.13    
 => (Values obtained using Ynet, but true sigma(y))
 =>  SumYnet, Sum(w Ynet**2):     0.1908E+07    0.1775E+07


 => Global user-weigthed Chi2 (Bragg contrib.):   12.1    

 => ---------> Pattern#  1
 => Phase:  1
 =>    Bragg R-factor:  9.85    
 =>    RF-factor     :  8.38    
 ++++++++++++++++++++++++++++++++++++++++++++++++++++++++++++++++++++++++++++++++++++++++++++++++++++++++++++++++++++++++

 => CYCLE No.:    2
 ---------------------------------------------------------------------------------------
 => Phase  1 Name: LaB6                                                                  
 ---------------------------------------------------------------------------------------
 => New parameters, shifts, and standard deviations

 Atom        x       dx      sx       y       dy      sy       z       dz      sz       B       dB      sB      occ.    docc.   socc.

 La       0.00000 0.00000 0.00000  0.00000 0.00000 0.00000  0.00000 0.00000 0.00000  1.94700-0.00270 0.00247  1.00000 0.00000 0.00000
 B        0.14792-0.00002 0.00012  0.50000 0.00000 0.00000  0.50000 0.00000 0.00000  1.78489-0.00470 0.01165  6.00000 0.00000 0.00000

 ==> PROFILE PARAMETERS FOR PATTERN#  1

 => Overall scale factor:      0.000062435    -0.000000027     0.000000280
 => Eta(p-Voigt) or m(Pearson VII):   0.000000  0.000000  0.000000
 => Overall tem. factor:     0.000000    0.000000    0.000000
 => Halfwidth parameters: 
         0.003207    0.000022    0.000057
         0.000701   -0.000025    0.000077
         0.003389   -0.000005    0.000023
 => Cell parameters: 
        4.156889    0.000000    0.000000
        4.156889    0.000000    0.000000
        4.156889    0.000000    0.000000
       90.000000    0.000000    0.000000
       90.000000    0.000000    0.000000
       90.000000    0.000000    0.000000
 => Preferred orientation: 
         2.361787    0.006062    0.007854
         0.661037    0.001559    0.002225
 => Asymmetry parameters: 
         0.009840    0.000000    0.000000
         0.011490    0.000000    0.000000
         0.000000    0.000000    0.000000
         0.000000    0.000000    0.000000
 => X and Y parameters: 
         0.000000    0.000000    0.000000
         0.038332    0.000083    0.000042
 => Strain parameters: 
         0.000000    0.000000    0.000000
         0.000000    0.000000    0.000000
         0.000000    0.000000    0.000000
 => Size   parameters (G,L): 
         0.000000    0.000000    0.000000
         0.000000    0.000000    0.000000
 => Further shape parameters (S_L and D_L): 
       0.000000  0.000000  0.000000
       0.000000  0.000000  0.000000

 ==> GLOBAL PARAMETERS FOR PATTERN#  1


 => Zero-point:     0.0000    0.0000    0.0000

 => Cos( theta)-shift parameter :   0.0285  0.0000  0.0000
 => Sin(2theta)-shift parameter :   0.0000  0.0000  0.0000

 ==> RELIABILITY FACTORS WITH ALL NON-EXCLUDED POINTS FOR PATTERN:  1

 => R-Factors:   12.7      16.7     Chi2:  10.3     DW-Stat.:  0.2488   Patt#:  1
 => Expected :            5.21                                1.9275
 => Deviance : 0.823E+05     Dev*:   12.50    
 => GoF-index:  3.2         Sqrt(Residual/N)
 => N-P+C:  6569

 =>    SumYdif       SumYobs      SumYcal      SumwYobsSQ     Residual    Condition
     0.3083E+06    0.2421E+07    0.2283E+07    0.2421E+07    0.6792E+05    0.5571E+12


 => Conventional Rietveld Rp,Rwp,Re and Chi2:   15.9      19.5      6.06      10.34    
 => (Values obtained using Ynet, but true sigma(y))
 =>  SumYnet, Sum(w Ynet**2):     0.1934E+07    0.1786E+07


 ==> RELIABILITY FACTORS FOR POINTS WITH BRAGG CONTRIBUTIONS FOR PATTERN:  1

 => R-Factors:   12.2      15.7     Chi2:  10.1     DW-Stat.:  0.2975   Patt#:
 => Expected :            4.95                                1.9219
 => Deviance : 0.644E+05     Dev*:   11.45    
 => GoF-index:  3.2         Sqrt(Residual/N)
 => N-P+C:  5612

 =>    SumYdif       SumYobs      SumYcal      SumwYobsSQ     Residual    Condition
     0.2791E+06    0.2292E+07    0.2181E+07    0.2292E+07    0.5681E+05    0.5571E+12


 => Conventional Rietveld Rp,Rwp,Re and Chi2:   14.6      17.9      5.62      10.12    
 => (Values obtained using Ynet, but true sigma(y))
 =>  SumYnet, Sum(w Ynet**2):     0.1908E+07    0.1775E+07


 => Global user-weigthed Chi2 (Bragg contrib.):   12.1    

 => ---------> Pattern#  1
 => Phase:  1
 =>    Bragg R-factor:  9.83    
 =>    RF-factor     :  8.37    
 ++++++++++++++++++++++++++++++++++++++++++++++++++++++++++++++++++++++++++++++++++++++++++++++++++++++++++++++++++++++++

 => CYCLE No.:    3
 ---------------------------------------------------------------------------------------
 => Phase  1 Name: LaB6                                                                  
 ---------------------------------------------------------------------------------------
 => New parameters, shifts, and standard deviations

 Atom        x       dx      sx       y       dy      sy       z       dz      sz       B       dB      sB      occ.    docc.   socc.

 La       0.00000 0.00000 0.00000  0.00000 0.00000 0.00000  0.00000 0.00000 0.00000  1.94441-0.00260 0.00247  1.00000 0.00000 0.00000
 B        0.14790-0.00002 0.00012  0.50000 0.00000 0.00000  0.50000 0.00000 0.00000  1.78036-0.00453 0.01164  6.00000 0.00000 0.00000

 ==> PROFILE PARAMETERS FOR PATTERN#  1

 => Overall scale factor:      0.000062411    -0.000000024     0.000000281
 => Eta(p-Voigt) or m(Pearson VII):   0.000000  0.000000  0.000000
 => Overall tem. factor:     0.000000    0.000000    0.000000
 => Halfwidth parameters: 
         0.003228    0.000020    0.000057
         0.000677   -0.000024    0.000077
         0.003384   -0.000005    0.000023
 => Cell parameters: 
        4.156889    0.000000    0.000000
        4.156889    0.000000    0.000000
        4.156889    0.000000    0.000000
       90.000000    0.000000    0.000000
       90.000000    0.000000    0.000000
       90.000000    0.000000    0.000000
 => Preferred orientation: 
         2.367465    0.005678    0.007888
         0.662488    0.001451    0.002213
 => Asymmetry parameters: 
         0.009840    0.000000    0.000000
         0.011490    0.000000    0.000000
         0.000000    0.000000    0.000000
         0.000000    0.000000    0.000000
 => X and Y parameters: 
         0.000000    0.000000    0.000000
         0.038407    0.000075    0.000042
 => Strain parameters: 
         0.000000    0.000000    0.000000
         0.000000    0.000000    0.000000
         0.000000    0.000000    0.000000
 => Size   parameters (G,L): 
         0.000000    0.000000    0.000000
         0.000000    0.000000    0.000000
 => Further shape parameters (S_L and D_L): 
       0.000000  0.000000  0.000000
       0.000000  0.000000  0.000000

 ==> GLOBAL PARAMETERS FOR PATTERN#  1


 => Zero-point:     0.0000    0.0000    0.0000

 => Cos( theta)-shift parameter :   0.0285  0.0000  0.0000
 => Sin(2theta)-shift parameter :   0.0000  0.0000  0.0000

 ==> RELIABILITY FACTORS WITH ALL NON-EXCLUDED POINTS FOR PATTERN:  1

 => R-Factors:   12.7      16.7     Chi2:  10.3     DW-Stat.:  0.2490   Patt#:  1
 => Expected :            5.21                                1.9275
 => Deviance : 0.822E+05     Dev*:   12.48    
 => GoF-index:  3.2         Sqrt(Residual/N)
 => N-P+C:  6569

 =>    SumYdif       SumYobs      SumYcal      SumwYobsSQ     Residual    Condition
     0.3083E+06    0.2421E+07    0.2284E+07    0.2421E+07    0.6790E+05    0.5574E+12


 => Conventional Rietveld Rp,Rwp,Re and Chi2:   15.9      19.5      6.06      10.34    
 => (Values obtained using Ynet, but true sigma(y))
 =>  SumYnet, Sum(w Ynet**2):     0.1934E+07    0.1786E+07


 ==> RELIABILITY FACTORS FOR POINTS WITH BRAGG CONTRIBUTIONS FOR PATTERN:  1

 => R-Factors:   12.2      15.7     Chi2:  10.1     DW-Stat.:  0.2977   Patt#:
 => Expected :            4.95                                1.9219
 => Deviance : 0.643E+05     Dev*:   11.43    
 => GoF-index:  3.2         Sqrt(Residual/N)
 => N-P+C:  5613

 =>    SumYdif       SumYobs      SumYcal      SumwYobsSQ     Residual    Condition
     0.2791E+06    0.2292E+07    0.2182E+07    0.2292E+07    0.5679E+05    0.5574E+12


 => Conventional Rietveld Rp,Rwp,Re and Chi2:   14.6      17.9      5.62      10.12    
 => (Values obtained using Ynet, but true sigma(y))
 =>  SumYnet, Sum(w Ynet**2):     0.1908E+07    0.1775E+07


 => Global user-weigthed Chi2 (Bragg contrib.):   12.1    

 => ---------> Pattern#  1
 => Phase:  1
 =>    Bragg R-factor:  9.81    
 =>    RF-factor     :  8.35    
 ++++++++++++++++++++++++++++++++++++++++++++++++++++++++++++++++++++++++++++++++++++++++++++++++++++++++++++++++++++++++

 => CYCLE No.:    4
 ---------------------------------------------------------------------------------------
 => Phase  1 Name: LaB6                                                                  
 ---------------------------------------------------------------------------------------
 => New parameters, shifts, and standard deviations

 Atom        x       dx      sx       y       dy      sy       z       dz      sz       B       dB      sB      occ.    docc.   socc.

 La       0.00000 0.00000 0.00000  0.00000 0.00000 0.00000  0.00000 0.00000 0.00000  1.94192-0.00249 0.00247  1.00000 0.00000 0.00000
 B        0.14788-0.00002 0.00012  0.50000 0.00000 0.00000  0.50000 0.00000 0.00000  1.77600-0.00436 0.01162  6.00000 0.00000 0.00000

 ==> PROFILE PARAMETERS FOR PATTERN#  1

 => Overall scale factor:      0.000062390    -0.000000021     0.000000281
 => Eta(p-Voigt) or m(Pearson VII):   0.000000  0.000000  0.000000
 => Overall tem. factor:     0.000000    0.000000    0.000000
 => Halfwidth parameters: 
         0.003247    0.000019    0.000057
         0.000655   -0.000023    0.000077
         0.003379   -0.000005    0.000023
 => Cell parameters: 
        4.156889    0.000000    0.000000
        4.156889    0.000000    0.000000
        4.156889    0.000000    0.000000
       90.000000    0.000000    0.000000
       90.000000    0.000000    0.000000
       90.000000    0.000000    0.000000
 => Preferred orientation: 
         2.372783    0.005318    0.007919
         0.663839    0.001351    0.002201
 => Asymmetry parameters: 
         0.009840    0.000000    0.000000
         0.011490    0.000000    0.000000
         0.000000    0.000000    0.000000
         0.000000    0.000000    0.000000
 => X and Y parameters: 
         0.000000    0.000000    0.000000
         0.038474    0.000067    0.000042
 => Strain parameters: 
         0.000000    0.000000    0.000000
         0.000000    0.000000    0.000000
         0.000000    0.000000    0.000000
 => Size   parameters (G,L): 
         0.000000    0.000000    0.000000
         0.000000    0.000000    0.000000
 => Further shape parameters (S_L and D_L): 
       0.000000  0.000000  0.000000
       0.000000  0.000000  0.000000

 ==> GLOBAL PARAMETERS FOR PATTERN#  1


 => Zero-point:     0.0000    0.0000    0.0000

 => Cos( theta)-shift parameter :   0.0285  0.0000  0.0000
 => Sin(2theta)-shift parameter :   0.0000  0.0000  0.0000

 ==> RELIABILITY FACTORS WITH ALL NON-EXCLUDED POINTS FOR PATTERN:  1

 => R-Factors:   12.7      16.7     Chi2:  10.3     DW-Stat.:  0.2492   Patt#:  1
 => Expected :            5.21                                1.9275
 => Deviance : 0.821E+05     Dev*:   12.47    
 => GoF-index:  3.2         Sqrt(Residual/N)
 => N-P+C:  6569

 =>    SumYdif       SumYobs      SumYcal      SumwYobsSQ     Residual    Condition
     0.3083E+06    0.2421E+07    0.2285E+07    0.2421E+07    0.6788E+05    0.5577E+12


 => Conventional Rietveld Rp,Rwp,Re and Chi2:   15.9      19.5      6.06      10.33    
 => (Values obtained using Ynet, but true sigma(y))
 =>  SumYnet, Sum(w Ynet**2):     0.1934E+07    0.1786E+07


 ==> RELIABILITY FACTORS FOR POINTS WITH BRAGG CONTRIBUTIONS FOR PATTERN:  1

 => R-Factors:   12.2      15.7     Chi2:  10.1     DW-Stat.:  0.2980   Patt#:
 => Expected :            4.95                                1.9219
 => Deviance : 0.642E+05     Dev*:   11.41    
 => GoF-index:  3.2         Sqrt(Residual/N)
 => N-P+C:  5615

 =>    SumYdif       SumYobs      SumYcal      SumwYobsSQ     Residual    Condition
     0.2791E+06    0.2292E+07    0.2183E+07    0.2292E+07    0.5677E+05    0.5577E+12


 => Conventional Rietveld Rp,Rwp,Re and Chi2:   14.6      17.9      5.62      10.11    
 => (Values obtained using Ynet, but true sigma(y))
 =>  SumYnet, Sum(w Ynet**2):     0.1908E+07    0.1775E+07


 => Global user-weigthed Chi2 (Bragg contrib.):   12.1    

 => ---------> Pattern#  1
 => Phase:  1
 =>    Bragg R-factor:  9.78    
 =>    RF-factor     :  8.33    
 ++++++++++++++++++++++++++++++++++++++++++++++++++++++++++++++++++++++++++++++++++++++++++++++++++++++++++++++++++++++++

 => CYCLE No.:    5
 ---------------------------------------------------------------------------------------
 => Phase  1 Name: LaB6                                                                  
 ---------------------------------------------------------------------------------------
 => New parameters, shifts, and standard deviations

 Atom        x       dx      sx       y       dy      sy       z       dz      sz       B       dB      sB      occ.    docc.   socc.

 La       0.00000 0.00000 0.00000  0.00000 0.00000 0.00000  0.00000 0.00000 0.00000  1.93953-0.00239 0.00247  1.00000 0.00000 0.00000
 B        0.14787-0.00002 0.00012  0.50000 0.00000 0.00000  0.50000 0.00000 0.00000  1.77181-0.00419 0.01161  6.00000 0.00000 0.00000

 ==> PROFILE PARAMETERS FOR PATTERN#  1

 => Overall scale factor:      0.000062371    -0.000000019     0.000000281
 => Eta(p-Voigt) or m(Pearson VII):   0.000000  0.000000  0.000000
 => Overall tem. factor:     0.000000    0.000000    0.000000
 => Halfwidth parameters: 
         0.003264    0.000017    0.000057
         0.000633   -0.000022    0.000077
         0.003374   -0.000005    0.000023
 => Cell parameters: 
        4.156889    0.000000    0.000000
        4.156889    0.000000    0.000000
        4.156889    0.000000    0.000000
       90.000000    0.000000    0.000000
       90.000000    0.000000    0.000000
       90.000000    0.000000    0.000000
 => Preferred orientation: 
         2.377762    0.004979    0.007948
         0.665097    0.001257    0.002190
 => Asymmetry parameters: 
         0.009840    0.000000    0.000000
         0.011490    0.000000    0.000000
         0.000000    0.000000    0.000000
         0.000000    0.000000    0.000000
 => X and Y parameters: 
         0.000000    0.000000    0.000000
         0.038535    0.000061    0.000042
 => Strain parameters: 
         0.000000    0.000000    0.000000
         0.000000    0.000000    0.000000
         0.000000    0.000000    0.000000
 => Size   parameters (G,L): 
         0.000000    0.000000    0.000000
         0.000000    0.000000    0.000000
 => Further shape parameters (S_L and D_L): 
       0.000000  0.000000  0.000000
       0.000000  0.000000  0.000000

 ==> GLOBAL PARAMETERS FOR PATTERN#  1


 => Zero-point:     0.0000    0.0000    0.0000

 => Cos( theta)-shift parameter :   0.0285  0.0000  0.0000
 => Sin(2theta)-shift parameter :   0.0000  0.0000  0.0000

 ==> RELIABILITY FACTORS WITH ALL NON-EXCLUDED POINTS FOR PATTERN:  1

 => R-Factors:   12.7      16.7     Chi2:  10.3     DW-Stat.:  0.2494   Patt#:  1
 => Expected :            5.21                                1.9275
 => Deviance : 0.820E+05     Dev*:   12.46    
 => GoF-index:  3.2         Sqrt(Residual/N)
 => N-P+C:  6569

 =>    SumYdif       SumYobs      SumYcal      SumwYobsSQ     Residual    Condition
     0.3082E+06    0.2421E+07    0.2286E+07    0.2421E+07    0.6786E+05    0.5578E+12


 => Conventional Rietveld Rp,Rwp,Re and Chi2:   15.9      19.5      6.06      10.33    
 => (Values obtained using Ynet, but true sigma(y))
 =>  SumYnet, Sum(w Ynet**2):     0.1934E+07    0.1786E+07


 ==> RELIABILITY FACTORS FOR POINTS WITH BRAGG CONTRIBUTIONS FOR PATTERN:  1

 => R-Factors:   12.2      15.7     Chi2:  10.1     DW-Stat.:  0.2982   Patt#:
 => Expected :            4.95                                1.9219
 => Deviance : 0.641E+05     Dev*:   11.40    
 => GoF-index:  3.2         Sqrt(Residual/N)
 => N-P+C:  5616

 =>    SumYdif       SumYobs      SumYcal      SumwYobsSQ     Residual    Condition
     0.2792E+06    0.2292E+07    0.2184E+07    0.2292E+07    0.5676E+05    0.5578E+12


 => Conventional Rietveld Rp,Rwp,Re and Chi2:   14.6      17.9      5.62      10.11    
 => (Values obtained using Ynet, but true sigma(y))
 =>  SumYnet, Sum(w Ynet**2):     0.1908E+07    0.1775E+07


 => Global user-weigthed Chi2 (Bragg contrib.):   12.1    

 => ---------> Pattern#  1
 => Phase:  1
 =>    Bragg R-factor:  9.76    
 =>    RF-factor     :  8.31    
 ++++++++++++++++++++++++++++++++++++++++++++++++++++++++++++++++++++++++++++++++++++++++++++++++++++++++++++++++++++++++

 => CYCLE No.:    6
 ---------------------------------------------------------------------------------------
 => Phase  1 Name: LaB6                                                                  
 ---------------------------------------------------------------------------------------
 => New parameters, shifts, and standard deviations

 Atom        x       dx      sx       y       dy      sy       z       dz      sz       B       dB      sB      occ.    docc.   socc.

 La       0.00000 0.00000 0.00000  0.00000 0.00000 0.00000  0.00000 0.00000 0.00000  1.93723-0.00229 0.00246  1.00000 0.00000 0.00000
 B        0.14785-0.00002 0.00011  0.50000 0.00000 0.00000  0.50000 0.00000 0.00000  1.76777-0.00404 0.01160  6.00000 0.00000 0.00000

 ==> PROFILE PARAMETERS FOR PATTERN#  1

 => Overall scale factor:      0.000062354    -0.000000017     0.000000281
 => Eta(p-Voigt) or m(Pearson VII):   0.000000  0.000000  0.000000
 => Overall tem. factor:     0.000000    0.000000    0.000000
 => Halfwidth parameters: 
         0.003280    0.000016    0.000057
         0.000613   -0.000021    0.000077
         0.003370   -0.000004    0.000023
 => Cell parameters: 
        4.156889    0.000000    0.000000
        4.156889    0.000000    0.000000
        4.156889    0.000000    0.000000
       90.000000    0.000000    0.000000
       90.000000    0.000000    0.000000
       90.000000    0.000000    0.000000
 => Preferred orientation: 
         2.382423    0.004661    0.007976
         0.666268    0.001171    0.002180
 => Asymmetry parameters: 
         0.009840    0.000000    0.000000
         0.011490    0.000000    0.000000
         0.000000    0.000000    0.000000
         0.000000    0.000000    0.000000
 => X and Y parameters: 
         0.000000    0.000000    0.000000
         0.038590    0.000055    0.000042
 => Strain parameters: 
         0.000000    0.000000    0.000000
         0.000000    0.000000    0.000000
         0.000000    0.000000    0.000000
 => Size   parameters (G,L): 
         0.000000    0.000000    0.000000
         0.000000    0.000000    0.000000
 => Further shape parameters (S_L and D_L): 
       0.000000  0.000000  0.000000
       0.000000  0.000000  0.000000

 ==> GLOBAL PARAMETERS FOR PATTERN#  1


 => Zero-point:     0.0000    0.0000    0.0000

 => Cos( theta)-shift parameter :   0.0285  0.0000  0.0000
 => Sin(2theta)-shift parameter :   0.0000  0.0000  0.0000

 ==> RELIABILITY FACTORS WITH ALL NON-EXCLUDED POINTS FOR PATTERN:  1

 => R-Factors:   12.7      16.7     Chi2:  10.3     DW-Stat.:  0.2496   Patt#:  1
 => Expected :            5.21                                1.9275
 => Deviance : 0.819E+05     Dev*:   12.45    
 => GoF-index:  3.2         Sqrt(Residual/N)
 => N-P+C:  6569

 =>    SumYdif       SumYobs      SumYcal      SumwYobsSQ     Residual    Condition
     0.3082E+06    0.2421E+07    0.2286E+07    0.2421E+07    0.6784E+05    0.5580E+12


 => Conventional Rietveld Rp,Rwp,Re and Chi2:   15.9      19.5      6.06      10.33    
 => (Values obtained using Ynet, but true sigma(y))
 =>  SumYnet, Sum(w Ynet**2):     0.1934E+07    0.1786E+07


 ==> RELIABILITY FACTORS FOR POINTS WITH BRAGG CONTRIBUTIONS FOR PATTERN:  1

 => R-Factors:   12.2      15.7     Chi2:  10.1     DW-Stat.:  0.2985   Patt#:
 => Expected :            4.95                                1.9219
 => Deviance : 0.641E+05     Dev*:   11.38    
 => GoF-index:  3.2         Sqrt(Residual/N)
 => N-P+C:  5616

 =>    SumYdif       SumYobs      SumYcal      SumwYobsSQ     Residual    Condition
     0.2791E+06    0.2292E+07    0.2185E+07    0.2292E+07    0.5674E+05    0.5580E+12


 => Conventional Rietveld Rp,Rwp,Re and Chi2:   14.6      17.9      5.62      10.10    
 => (Values obtained using Ynet, but true sigma(y))
 =>  SumYnet, Sum(w Ynet**2):     0.1908E+07    0.1775E+07


 => Global user-weigthed Chi2 (Bragg contrib.):   12.1    

 => ---------> Pattern#  1
 => Phase:  1
 =>    Bragg R-factor:  9.73    
 =>    RF-factor     :  8.29    
 ++++++++++++++++++++++++++++++++++++++++++++++++++++++++++++++++++++++++++++++++++++++++++++++++++++++++++++++++++++++++

 => CYCLE No.:    7
