Repository: natkurdz/XRD-AI

File: Dane/Gr04/Grupa03/magnetyt_miel.hkl
 Pattern#  1 Phase No.:  1 Fe3O4               78 reflections, N&T:        0    0.00    (The # of eff. reflections may be lower)
!  SPGR: 227:1;  CELL:      8.39871     8.39871     8.39871    90.00000    90.00000    90.00000
   h   k   l    Mult  sinT/lamb    2T       Fwhm         F2      sf2
   2   2   0      12   0.16838   30.0705   0.30079   26363.176     462.163
   3   1   1      24   0.19745   35.4187   0.33463   66254.711     463.270
   2   2   2       8   0.20623   37.0496   0.34530   15622.285     443.729
   4   0   0       6   0.23813   43.0449   0.38607   93998.242    3673.785
   3   3   1      24   0.25950   47.1292   0.41528     630.363     348.012
   4   2   2      24   0.29165   53.3997   0.46266   16075.362    1271.055
   3   3   3       8   0.30934   56.9235   0.49076   34975.883     880.625
   5   1   1      24   0.30934   56.9235   0.49076   52110.324    1312.037
   4   4   0      12   0.33677   62.5071   0.53773  222703.172    2913.228
   5   3   1      48   0.35220   65.7218   0.56627    1589.302     166.657
   4   4   2      24   0.35720   66.7750   0.57588       8.240       5.767
   6   2   0      24   0.37652   70.9103   0.61496   11052.482     740.009
   5   3   3      24   0.39038   73.9440   0.64508   30921.412     738.194
   6   2   2      24   0.39490   74.9446   0.65531   11001.021     386.759
   4   4   4       8   0.41246   78.9037   0.69733   40333.000    2293.923
   5   5   1      24   0.42515   81.8372   0.73017    2456.211     463.624
   7   1   1      24   0.42515   81.8372   0.73017     353.775      66.777
   6   4   2      48   0.44550   86.6826   0.78803    8950.113     429.290
   5   5   3      24   0.45728   89.5762   0.82499   27922.049     471.580
   7   3   1      48   0.45728   89.5762   0.82499   19309.748     326.126
   8   0   0       6   0.47626   94.4002   0.89119  122248.852    4188.846
   7   3   3      24   0.48730   97.3075   0.93423      49.739      20.644
   6   4   4      24   0.49092   98.2804   0.94921       4.565       2.633

File: Dane/Gr04/Grupa04/ni_800rpm_20min.hkl
 Pattern#  1 Phase No.:  1 Ni                  16 reflections, N&T:        0    0.00    (The # of eff. reflections may be lower)
!  SPGR: 225;  CELL:      3.52450     3.52450     3.52450    90.00000    90.00000    90.00000
   h   k   l    Mult  sinT/lamb    2T       Fwhm         F2      sf2
   1   1   1       8   0.24572   44.4877   0.26447    5121.407      26.178
   2   0   0       6   0.28373   51.8394   0.30783    4445.194      42.337
   2   2   0      12   0.40125   76.3650   0.48303    2770.566      39.459
   3   1   1      24   0.47051   92.9155   0.64148    2078.082      28.493
   2   2   2       8   0.49143   98.4182   0.70545    1906.759      72.745
   4   0   0       6   0.56746  121.9061   1.09251    1406.875      84.351

File: Dane/Gr04/Grupa04/ni_800rpm_280min.hkl
 Pattern#  1 Phase No.:  1 Ni                  13 reflections, N&T:        0    0.00    (The # of eff. reflections may be lower)
!  SPGR: 225;  CELL:      3.52482     3.52482     3.52482    90.00000    90.00000    90.00000
   h   k   l    Mult  sinT/lamb    2T       Fwhm         F2      sf2
   1   1   1       8   0.24569   44.4835   0.32196    4207.308      20.119
   2   0   0       6   0.28370   51.8344   0.37724    3420.109      29.896
   2   2   0      12   0.40122   76.3569   0.59809    1640.013      27.023
   3   1   1      24   0.47047   92.9046   0.79627    1010.491      19.330
   2   2   2       8   0.49139   98.4062   0.87612     868.350      49.229

File: Dane/Gr04/Grupa04/ni_800rpm_40min.hkl
 Pattern#  1 Phase No.:  1 Ni                  16 reflections, N&T:        0    0.00    (The # of eff. reflections may be lower)
!  SPGR: 225;  CELL:      3.52434     3.52434     3.52434    90.00000    90.00000    90.00000
   h   k   l    Mult  sinT/lamb    2T       Fwhm         F2      sf2
   1   1   1       8   0.24573   44.4899   0.21080    4545.031      23.003
   2   0   0       6   0.28374   51.8420   0.24106    3791.024      36.622
   2   2   0      12   0.40127   76.3692   0.36602    2015.163      34.648
   3   1   1      24   0.47053   92.9212   0.48108    1341.420      24.439
   2   2   2       8   0.49145   98.4244   0.52784    1182.819      62.835
   4   0   0       6   0.56748  121.9158   0.81248     744.324      72.815

File: Dane/Gr04/Grupa04/ni_raw.hkl
 Pattern#  1 Phase No.:  1 Ni                  12 reflections, N&T:        0    0.00    (The # of eff. reflections may be lower)
!  SPGR: 225;  CELL:      3.52443     3.52443     3.52443    90.00000    90.00000    90.00000
   h   k   l    Mult  sinT/lamb    2T       Fwhm         F2      sf2
   1   1   1       8   0.24572   44.4886   0.12946    4716.563      18.627
   2   0   0       6   0.28373   51.8405   0.14223    3982.970      26.893
   2   2   0      12   0.40126   76.3668   0.19845    2224.361      25.985
   3   1   1      24   0.47052   92.9179   0.25374    1536.531      17.079
   2   2   2       8   0.49144   98.4208   0.27679    1371.687      44.926
   4   0   0       6   0.56747  121.9102   0.42066     906.857      51.640

File: Dane/Gr04/Grupa04/ni_raw_oil.hkl
 Pattern#  1 Phase No.:  1 Ni                  12 reflections, N&T:        0    0.00    (The # of eff. reflections may be lower)
!  SPGR: 225;  CELL:      3.52481     3.52481     3.52481    90.00000    90.00000    90.00000
   h   k   l    Mult  sinT/lamb    2T       Fwhm         F2      sf2
   1   1   1       8   0.24569   44.4836   0.13734    4778.737      15.134
   2   0   0       6   0.28370   51.8345   0.14965    4053.080      21.951
   2   2   0      12   0.40122   76.3571   0.20390    2303.236      21.419
   3   1   1      24   0.47047   92.9049   0.25749    1611.881      14.035
   2   2   2       8   0.49139   98.4065   0.27991    1445.213      37.151
   4   0   0       6   0.56741  121.8880   0.42057     972.192      43.656

File: Dane/Gr04/Grupa05/zno_800rpm_5min.hkl
 Pattern#  1 Phase No.:  1 ZnO                 49 reflections, N&T:        0    0.00    (The # of eff. reflections may be lower)
!  SPGR: P 63 m c;  CELL:      3.24980     3.24980     5.20664    90.00000    90.00000   120.00000
   h   k   l    Mult  sinT/lamb    2T       Fwhm         F2      sf2
   1   0   0       6   0.17766   31.7690   0.16563     858.089      12.822
   0   0   2       2   0.19206   34.4220   0.16648    2259.336      33.705
   1   0   1      12   0.20195   36.2541   0.16712    1056.037      10.376
   1   0   2      12   0.26163   47.5401   0.17212     436.843      13.370
   1   1   0       6   0.30771   56.5964   0.17759    1999.577      40.184
   1   0   3      12   0.33847   62.8581   0.18228    1178.650      21.399
   2   0   0       6   0.35531   66.3773   0.18529     403.473      20.249
   1   1   2      12   0.36273   67.9491   0.18672    1156.033      19.864
   2   0   1      12   0.36806   69.0879   0.18780     605.398      15.860
   0   0   4       2   0.38412   72.5672   0.19131     655.549      70.899
   2   0   2      12   0.40390   76.9613   0.19624     241.645      19.671
   1   0   4      12   0.42322   81.3867   0.20181     140.811      20.307
   2   0   3      12   0.45743   89.6144   0.21412     688.120      30.635
   2   1   0      12   0.47004   92.7945   0.21968     238.051      16.408
   2   1   1      24   0.47975   95.3092   0.22443     381.493      12.180
   1   1   4      12   0.49218   98.6199   0.23124     422.939      20.431
   2   1   2      24   0.50776  102.9357   0.24117     152.237       8.964
   1   0   5      12   0.51197  104.1356   0.24417     559.347      19.436
   2   0   4      12   0.52326  107.4397   0.25302      92.423      13.169
   3   0   0       6   0.53297  110.3894   0.26173     716.200      40.442
   3   0   1      12   0.54155  113.0899   0.27047       0.000       0.000
   2   1   3      24   0.55130  116.2786   0.28186     451.136      13.304

File: Dane/Gr04/Grupa05/zno_raw.hkl
 Pattern#  1 Phase No.:  1 ZnO                 48 reflections, N&T:        0    0.00    (The # of eff. reflections may be lower)
!  SPGR: P 63 m c;  CELL:      3.24998     3.24998     5.20703    90.00000    90.00000   120.00000
   h   k   l    Mult  sinT/lamb    2T       Fwhm         F2      sf2
   1   0   0       6   0.17765   31.7672   0.14970     858.122      12.478
   0   0   2       2   0.19205   34.4193   0.15043    2275.220      34.143
   1   0   1      12   0.20194   36.2519   0.15098    1052.201      10.395
   1   0   2      12   0.26161   47.5367   0.15530     439.651      13.909
   1   1   0       6   0.30769   56.5929   0.16006    1999.728      44.342
   1   0   3      12   0.33844   62.8532   0.16416    1172.399      25.068
   2   0   0       6   0.35529   66.3732   0.16679     403.509      23.406
   1   1   2      12   0.36271   67.9444   0.16805    1162.602      23.857
   2   0   1      12   0.36804   69.0834   0.16900     603.830      17.848
   0   0   4       2   0.38410   72.5609   0.17207     657.010      86.174
   2   0   2      12   0.40388   76.9559   0.17639     242.968      23.962
   1   0   4      12   0.42319   81.3797   0.18129     141.111      27.102
   2   0   3      12   0.45741   89.6073   0.19213     684.800      40.174
   2   1   0      12   0.47001   92.7879   0.19703     238.079      20.555
   2   1   1      24   0.47972   95.3021   0.20123     380.629      15.459
   1   1   4      12   0.49214   98.6110   0.20725     423.801      26.383
   2   1   2      24   0.50773  102.9274   0.21603     153.029      11.696
   1   0   5      12   0.51193  104.1249   0.21867     562.810      26.038
   2   0   4      12   0.52322  107.4294   0.22650      92.611      18.206
   3   0   0       6   0.53294  110.3803   0.23422     716.294      54.737
   3   0   1      12   0.54152  113.0802   0.24196       0.000       0.000
   2   1   3      24   0.55127  116.2674   0.25206     449.012      17.809
