Repository: natkurdz/XRD-AI

File: Dane/Gr04/Grupa02/ochra.out (part 1 of 4)


        **********************************************************
        ** PROGRAM FullProf.2k (Version 7.20 - Oct2019-ILL JRC) **
        **********************************************************
                       M U L T I -- P A T T E R N                 
            Rietveld, Profile Matching & Integrated Intensity     
                 Refinement of X-ray and/or Neutron Data


    Date: 19/10/2021  Time: 10:35:16.910                              

 => PCR file code: ochra
 => DAT file code: Ochra_raw.xrdml      -> Relative contribution: 1.0000                                                            

 ==> CONDITIONS OF THIS RUN FOR PATTERN No.:  1

 => Global Refinement of X-ray powder diffraction data                                                                              
 => Global Refinement of X-ray powder diffraction data                                                                              
    Bragg-Brentano(X-rays) or Debye-Scherrer geometry(Neutrons)
 => Title: Cr2O3

 => Number of phases:    3
 => Number of excluded regions:    1
 => Number of scattering factors supplied:    0
 => March-Dollase model for preferred orientation
 => Conventional weights: w=1.0/Variance(yobs)
 => Asymmetry correction as in J.Appl.Cryst. 26,128(1993)
 => Background refined by polynomial function
 => The    7th default profile function was selected
 => T-C-H Pseudo-Voigt function 
    This function is convoluted with asymmetry due to axial 
    divergence as formulated by: 
    van Laar and Yelon, J. Appl. Cryst. 17, 47(1984).
    and using the method of:
    Finger, Cox and Jephcoat, J. Appl. Cryst. 27, 892 (1994).
    Fortran 90 module adapted from function PROFVAL (in F77) : 
    L.W. Finger, J. Appl. Cryst. 31, 111 (1998).


 ==> INPUT/OUTPUT OPTIONS:

 => Generate bacground file *.bac
 => Generate file *.PRF for plot
 => Output Correlation Matrix
 => Generate new input file *.PCR
 => Plot pattern at each cycle
 => Wavelengths:  1.54060 1.54439
 => Alpha2/Alpha1 ratio:   0.5000
 => Cos(Monochromator angle)=   0.9000
 => Asymmetry correction for angles lower than   90.000 degrees
 => Absorption correction (AC), muR-eff =   0.0000  0.0000
 => Base of peaks: 2.0*HW*   25.00

 => Number of cycles:   10
 => Relaxation factors ==>    for coordinates:  0.90
 => for anisotropic temperature factors:  0.90
 => for halfwidth/strain/size parameters:  0.90
 => for lattice constants and propagation vectors:  0.90
 => EPS-value for convergence:    0.3

 => Excluded regions for Pattern#  1
    From     to
      0.0000     10.0000

 => Number of Least-Squares parameters varied:    19

 =>--------------------------->
 =>------->  PATTERN number:  1
 =>--------------------------->
 => Global parameters and codes ==>
 => Zero-point:     0.0000    0.0000
 => Background parameters and codes ==>
 => Origin of polynomial at 2theta/TOF/E(KeV):   90.000  
  13.917     -7.3840      79.812      0.0000      0.0000      0.0000    
       31.00       41.00       51.00        0.00        0.00        0.00
 => Displacement peak-shift parameter and code:     0.07   21.00
 => Transparency peak-shift parameter and code:     0.00    0.00

 => Reading Intensity data  =>>

      Data from PANalytical formats
      Extension:  .xrdml
 ==> Angular range, step and number of points:
     2Thmin:      10.016711  2Thmax:      99.990181  Step:       0.033423  No. of points:   2693
 --------------------------------------------------------------------------------
 => Phase  No. 1
      SiO2 hexagonal (No 152)                                               
 --------------------------------------------------------------------------------
 =>-------> Pattern#  1
 => Crystal Structure Refinement
 => Preferred orientation vector:   1.0000  0.0000  1.0000

 =>-------> Data for PHASE: 1
 => Number of atoms:    2
 => Number of distance  constraints:    0
 => Number of angle     constraints:    0

 => Symmetry information on space group: P 31 2 1            
 -> The multiplicity of the general position is:   6
 -> The space group is Acentric                 
 -> Lattice type  P: { 000 }                                       
 -> Reduced set of symmetry operators:

  No.  IT   Symmetry symbol    Rotation part     Associated Translation
   1: ( 1)   1            --> ( x  ,   y, z) + {  0.0000  0.0000  0.0000}
   2: ( 2)  3+ ( 0, 0, z) --> (  -y, x-y, z) + {  0.0000  0.0000  0.3333}
   3: ( 3)  3- ( 0, 0, z) --> (-x+y,-x  , z) + {  0.0000  0.0000  0.6667}
   4: ( 7)   2 ( x, x, 0) --> (   y, x  ,-z) + {  0.0000  0.0000  0.0000}
   5: ( 8)   2 ( x, 0, 0) --> ( x-y,  -y,-z) + {  0.0000  0.0000  0.6667}
   6: ( 9)   2 ( 0, y, 0) --> (-x  ,-x+y,-z) + {  0.0000  0.0000  0.3333}


        Information on Space Group: 
        --------------------------- 

 =>   Number of Space group: 152
 =>  Hermann-Mauguin Symbol: P 31 2 1
 =>             Hall Symbol: P 31 2"
 =>            Setting Type: IT (Generated from Hermann-Mauguin symbol)
 =>          Crystal System: Trigonal
 =>              Laue Class: -3m1
 =>             Point Group: 32
 =>         Bravais Lattice: P
 =>          Lattice Symbol: hP
 =>  Reduced Number of S.O.:   6
 =>    General multiplicity:   6
 =>          Centrosymmetry: Acentric
 =>  Generators (exc. -1&L):   2
 =>         Asymmetric unit:  0.000 <= x <=  1.000
                              0.000 <= y <=  1.000
                              0.000 <= z <=  0.167

 => List of S.O. without inversion and lattice centring translations
 => SYMM(  1): x,y,z                               => SYMM(  2): -y,x-y,z+1/3
 => SYMM(  3): -x+y,-x,z+2/3                       => SYMM(  4): y,x,-z
 => SYMM(  5): x-y,-y,-z+2/3                       => SYMM(  6): -x,-x+y,-z+1/3


 => Initial parameters ==>
 Atom    Ntyp                  X         Y         Z         B         occ.         in  fin  Spc  Mult
                             B11       B22       B33       B12       B13       B23
 Si     SI                 0.45838   0.00000   0.33333   0.16667   0.50000           0    0    0    3
                 Codes:    0.00000   0.00000   0.00000   0.00000   0.00000
 O      O                  0.40802   0.25346   0.21721   0.20000   1.00000           0    0    0    6
                 Codes:    0.00000   0.00000   0.00000   0.00000   0.00000

 => IT IS ASSUMED THAT THE FIRST GIVEN SITE IS FULLY OCCUPIED 
    OR THE FIRST AND SECOND ATOMS ARE IN THE SAME SITE WITH TOTAL FULL OCCUPATION
  (If this is not the case, change the order of atoms to obtain correct values for the content of the unit cell)
    The given occupation factors have been obtained mutiplying m/M by   1.0000
      -> Atom: SI  ,  Chemical element: SI  Atomic Mass:    28.0860
      -> Atom: O   ,  Chemical element: O   Atomic Mass:    15.9994
 => The given value of ATZ is        180.25 the program has calculated:         180.25
    The value of ATZ given in the input PCR file will be used for quantitative analysis
 => The chemical content of the unit cell is: 
       3.0000 SI   +   6.0000 O      
 => The normalized site occupation numbers in % are: 
     100.0000 Si     :      100.0000 O        
 => The density (volumic mass) of the compound is:    2.644 g/cm3

 =>-------> PROFILE PARAMETERS FOR PATTERN:  1

 => Overall scale factor:   0.114980E-02
 => ETA (p-Voigt) OR M (Pearson VII):   0.0000
 => Overall temperature factor:      0.00000
 => Halfwidth U,V,W:      0.00439    -0.00039     0.00981
 => X and Y parameters:       0.3565      0.0000
 => Direct cell parameters:    4.9168   4.9168   5.4078  90.0000  90.0000 120.0000
 => Preferred orientation parameters:   1.0000  0.0000
 => Asymmetry parameters     :      0.00000     0.00000     0.00000     0.00000
 => Strain parameters        :      0.00000     0.00000     0.00000
 => Size   parameters        :      0.00000     0.00000
 => Further shape parameters (S_L and D_L):   0.00000   0.00000
    S_L is source width/detector distance
    D_L is detector width/detector distance

 ==> CODEWORDS FOR PROFILE PARAMETERS of PATTERN#  1

 => Overall scale factor:   11.000
 => ETA (p-Voigt) OR M (Pearson VII):    0.000
 => Overall temperature factor:    0.000
 => Halfwidth U,V,W:    0.000   0.000   0.000
 => X and Y parameters:    0.000   0.000
 => Direct cell parameters:   61.000  61.000  71.000   0.000   0.000  61.000
 => Preferred orientation parameters:    0.000   0.000
 => Asymmetry parameters     :    0.000   0.000   0.000   0.000
 => Strain parameters        :    0.000   0.000   0.000
 => Size   parameters        :    0.000   0.000

 => Cell constraints according to Laue symmetry: -3m1 

        Metric information:
        -------------------

 => Direct cell parameters:

         a =       4.9168      b =       4.9168      c =       5.4078
     alpha =       90.000   beta =       90.000  gamma =      120.000
                        Direct Cell Volume =     113.2179

 => Reciprocal cell parameters:

         a*=     0.234848      b*=     0.234848      c*=     0.184919
     alpha*=       90.000   beta*=       90.000  gamma*=       60.000
                    Reciprocal Cell Volume =   0.00883252

 => Direct and Reciprocal Metric Tensors:

                   GD                                       GR
     24.1749    -12.0875      0.0000          0.055154    0.027577    0.000000
    -12.0875     24.1749      0.0000          0.027577    0.055154    0.000000
      0.0000      0.0000     29.2441          0.000000    0.000000    0.034195

 =>  Cartesian frame: z // c; y is in the bc-plane; x is y ^ z = a*  

     Crystal_to_Orthonormal_Matrix              Orthonormal_to_Crystal Matrix
              Cr_Orth_cel                               Orth_Cr_cel  
      4.9168     -2.4584      0.0000          0.203384    0.117424   -0.000000
      0.0000      4.2581      0.0000          0.000000    0.234848   -0.000000
      0.0000      0.0000      5.4078          0.000000    0.000000    0.184919

     Busing-Levy B-matrix: Hc=B.H            Inverse of the Busing-Levy B-matrix
                BL_M                                      BL_Minv  
    0.234848    0.117424    0.000000            4.2581     -2.4584     -0.0000
    0.000000    0.203384   -0.000000            0.0000      4.9168      0.0000
    0.000000    0.000000    0.184919            0.0000      0.0000      5.4078

 => Laue symmetry -3m1  will be used to generate HKL for pattern#   1
 => Reflections generated between S(1/d)min:  0.1131 A-1 and S(1/d)max:  1.1027 A-1
 =>                                    dmax:  8.8452 A   and      dmin:  0.9069 A
 => The number of reflections generated is:     74
 => The max. scatt. variable (gen.ref.) is:       116.2924
 => Scattering coefficients from internal table


 => X-ray scattering coeff. (A1, B1, A2,...C, f(0), Z, Dfp,Dfpp)

 SI      6.2915   2.4386   3.0353  32.3337   1.9891   0.6785   1.5410  81.6937   1.1407  13.9976  14.0000   0.2440   0.3300
 O       3.0485  13.2771   2.2868   5.7011   1.5463   0.3239   0.8670  32.9089   0.2508   7.9994   8.0000   0.0470   0.0320
 --------------------------------------------------------------------------------
 => Phase  No. 2
      Al2Si2O5(OH)4 monoclinic (No 9)                                       
 --------------------------------------------------------------------------------
 =>-------> Pattern#  1
 => Crystal Structure Refinement
 => Preferred orientation vector:   1.0000  0.0000  1.0000

 =>-------> Data for PHASE: 2
 => Number of atoms:   13
 => Number of distance  constraints:    0
 => Number of angle     constraints:    0

 => Symmetry information on space group: C 1 c 1             
 -> The multiplicity of the general position is:   4
 -> The space group is Acentric                 
 -> Lattice type  C: { 000; 1/2 1/2  0  }+                         
 -> Reduced set of symmetry operators:

  No.  IT   Symmetry symbol    Rotation part     Associated Translation
   1: ( 1)   1            -->     ( x, y, z) + {  0.0000  0.0000  0.0000}
   2: (27)   m ( x, 0, z) -->     ( x,-y, z) + {  0.0000  0.0000  0.5000}


        Information on Space Group: 
        --------------------------- 

 =>   Number of Space group:   9
 =>  Hermann-Mauguin Symbol: C 1 c 1
 =>             Hall Symbol: C -2yc
 =>    Table Setting Choice: b1
 =>            Setting Type: IT (Generated from Hermann-Mauguin symbol)
 =>          Crystal System: Monoclinic
 =>              Laue Class: 2/m
 =>             Point Group: m
 =>         Bravais Lattice: C
 =>          Lattice Symbol: mC
 =>  Reduced Number of S.O.:   2
 =>    General multiplicity:   4
 =>          Centrosymmetry: Acentric
 =>  Generators (exc. -1&L):   1
 =>         Asymmetric unit:  0.000 <= x <=  1.000
                              0.000 <= y <=  0.250
                              0.000 <= z <=  1.000

 => List of S.O. without inversion and lattice centring translations
 => SYMM(  1): x,y,z                               => SYMM(  2): x,-y,z+1/2


 => Initial parameters ==>
 Atom    Ntyp                  X         Y         Z         B         occ.         in  fin  Spc  Mult
                             B11       B22       B33       B12       B13       B23
 Al1    AL                 0.25000  -0.17352   0.00000   0.16667   1.00000           0    0    0    4
                 Codes:    0.00000-121.00000   0.00000   0.00000   0.00000
 Al2    AL                 0.25000   0.17352   0.00000   0.16667   1.00000           0    0    0    4
                 Codes:    0.00000 121.00000   0.00000   0.00000   0.00000
 Si1    SI                 0.00800   0.50000   0.16038   0.16667   1.00000           0    0    0    4
                 Codes:    0.00000   0.00000 131.00000   0.00000   0.00000
 Si2    SI                 0.00800   0.10636   0.16038   0.16667   1.00000           0    0    0    4
                 Codes:    0.00000 141.00000 131.00000   0.00000   0.00000
 O1     O                 -0.04600   0.50000   0.07600   0.20000   1.00000           0    0    0    4
                 Codes:    0.00000   0.00000   0.00000   0.00000   0.00000
 O2     O                 -0.04600   0.16700   0.07600   0.20000   1.00000           0    0    0    4
                 Codes:    0.00000   0.00000   0.00000   0.00000   0.00000
 O3     O                 -0.04600  -0.16700   0.07600   0.20000   1.00000           0    0    0    4
                 Codes:    0.00000   0.00000   0.00000   0.00000   0.00000
 O4     O                  0.03300   0.33300   0.22900   0.20000   1.00000           0    0    0    4
                 Codes:    0.00000   0.00000   0.00000   0.00000   0.00000
 O5     O                  0.28300  -0.41700   0.22900   0.20000   1.00000           0    0    0    4
                 Codes:    0.00000   0.00000   0.00000   0.00000   0.00000
 O6     O                  0.28300   0.08300   0.22900   0.20000   1.00000           0    0    0    4
                 Codes:    0.00000   0.00000   0.00000   0.00000   0.00000
 O7     O                  0.04600   0.00000   0.42400   0.20000   1.00000           0    0    0    4
                 Codes:    0.00000   0.00000   0.00000   0.00000   0.00000
 O8     O                 -0.45400   0.16700   0.42400   0.20000   1.00000           0    0    0    4
                 Codes:    0.00000   0.00000   0.00000   0.00000   0.00000
 O9     O                  0.04600   0.33300   0.42400   0.20000   1.00000           0    0    0    4
                 Codes:    0.00000   0.00000   0.00000   0.00000   0.00000

 => IT IS ASSUMED THAT THE FIRST GIVEN SITE IS FULLY OCCUPIED 
    OR THE FIRST AND SECOND ATOMS ARE IN THE SAME SITE WITH TOTAL FULL OCCUPATION
  (If this is not the case, change the order of atoms to obtain correct values for the content of the unit cell)
    The given occupation factors have been obtained mutiplying m/M by   1.0000
      -> Atom: AL  ,  Chemical element: AL  Atomic Mass:    26.9815
      -> Atom: AL  ,  Chemical element: AL  Atomic Mass:    26.9815
      -> Atom: SI  ,  Chemical element: SI  Atomic Mass:    28.0860
      -> Atom: SI  ,  Chemical element: SI  Atomic Mass:    28.0860
      -> Atom: O   ,  Chemical element: O   Atomic Mass:    15.9994
      -> Atom: O   ,  Chemical element: O   Atomic Mass:    15.9994
      -> Atom: O   ,  Chemical element: O   Atomic Mass:    15.9994
      -> Atom: O   ,  Chemical element: O   Atomic Mass:    15.9994
      -> Atom: O   ,  Chemical element: O   Atomic Mass:    15.9994
      -> Atom: O   ,  Chemical element: O   Atomic Mass:    15.9994
      -> Atom: O   ,  Chemical element: O   Atomic Mass:    15.9994
      -> Atom: O   ,  Chemical element: O   Atomic Mass:    15.9994
      -> Atom: O   ,  Chemical element: O   Atomic Mass:    15.9994
 => The given value of ATZ is       1016.52 the program has calculated:        1016.52
    The value of ATZ given in the input PCR file will be used for quantitative analysis
 => The chemical content of the unit cell is: 
       4.0000 AL   +   4.0000 AL   +   4.0000 SI   +   4.0000 SI   +   4.0000 O    +   4.0000 O    +   4.0000 O    +   4.0000 O    +   4.0000 O    +   4.0000 O    + 
       4.0000 O    +   4.0000 O    +   4.0000 O      
 => The normalized site occupation numbers in % are: 
     100.0000 Al1    :      100.0000 Al2    :      100.0000 Si1    :      100.0000 Si2    :      100.0000 O1     :      100.0000 O2     :      100.0000 O3     :      100.0000 O4     :      100.0000 O5     :      100.0000 O6     : 
     100.0000 O7     :      100.0000 O8     :      100.0000 O9       
 => The density (volumic mass) of the compound is:    2.581 g/cm3

 =>-------> PROFILE PARAMETERS FOR PATTERN:  1

 => Overall scale factor:   0.110220E-04
 => ETA (p-Voigt) OR M (Pearson VII):   0.0000
 => Overall temperature factor:      0.00000
 => Halfwidth U,V,W:      0.00439    -0.00039     0.00981
 => X and Y parameters:       0.3565      0.0000
 => Direct cell parameters:    5.1262   8.9044  14.5586  90.0000 100.1747  90.0000
 => Preferred orientation parameters:   1.0000  0.0000
 => Asymmetry parameters     :      0.00000     0.00000     0.00000     0.00000
 => Strain parameters        :      0.00000     0.00000     0.00000
 => Size   parameters        :      0.00000     0.00000
 => Further shape parameters (S_L and D_L):   0.00000   0.00000
    S_L is source width/detector distance
    D_L is detector width/detector distance

 ==> CODEWORDS FOR PROFILE PARAMETERS of PATTERN#  1

 => Overall scale factor:   81.000
 => ETA (p-Voigt) OR M (Pearson VII):    0.000
 => Overall temperature factor:    0.000
 => Halfwidth U,V,W:    0.000   0.000   0.000
 => X and Y parameters:    0.000   0.000
 => Direct cell parameters:   91.000 101.000 111.000   0.000   0.000   0.000
 => Preferred orientation parameters:    0.000   0.000
 => Asymmetry parameters     :    0.000   0.000   0.000   0.000
 => Strain parameters        :    0.000   0.000   0.000
 => Size   parameters        :    0.000   0.000

 => Cell constraints according to Laue symmetry: 2/m  

        Metric information:
        -------------------

 => Direct cell parameters:

         a =       5.1262      b =       8.9044      c =      14.5586
     alpha =       90.000   beta =      100.175  gamma =       90.000
                        Direct Cell Volume =     654.0867

 => Reciprocal cell parameters:

         a*=     0.198192      b*=     0.112305      c*=     0.069785
     alpha*=       90.000   beta*=       79.825  gamma*=       90.000
                    Reciprocal Cell Volume =   0.00152885

 => Direct and Reciprocal Metric Tensors:

                   GD                                       GR
     26.2782      0.0000    -13.1835          0.039280    0.000000    0.002443
      0.0000     79.2875      0.0000          0.000000    0.012612    0.000000
    -13.1835      0.0000    211.9523          0.002443    0.000000    0.004870

 =>  Cartesian frame: z // c; y is in the bc-plane; x is y ^ z = a*  

     Crystal_to_Orthonormal_Matrix              Orthonormal_to_Crystal Matrix
              Cr_Orth_cel                               Orth_Cr_cel  
      5.1262      0.0000     -2.5718          0.195075   -0.000000    0.035011
      0.0000      8.9044      0.0000          0.000000    0.112305   -0.000000
      0.0000      0.0000     14.3296          0.000000    0.000000    0.069785

     Busing-Levy B-matrix: Hc=B.H            Inverse of the Busing-Levy B-matrix
                BL_M                                      BL_Minv  
    0.198192    0.000000    0.012328            5.0456     -0.0000     -0.9055
    0.000000    0.112305   -0.000000            0.0000      8.9044      0.0000
    0.000000    0.000000    0.068688            0.0000      0.0000     14.5586

 => Laue symmetry 2/m   will be used to generate HKL for pattern#   1
 => Reflections generated between S(1/d)min:  0.1131 A-1 and S(1/d)max:  1.1027 A-1
 =>                                    dmax:  8.8452 A   and      dmin:  0.9069 A
 => The number of reflections generated is:    463
 => The max. scatt. variable (gen.ref.) is:       116.2924
 => Scattering coefficients from internal table


 => X-ray scattering coeff. (A1, B1, A2,...C, f(0), Z, Dfp,Dfpp)

 AL      6.4202   3.0387   1.9002   0.7426   1.5936  31.5472   1.9646  85.0886   1.1151  12.9937  13.0000   0.2040   0.2460
 --------------------------------------------------------------------------------
 => Phase  No. 3
      Fe2O3 hexagonal                                                       
 --------------------------------------------------------------------------------
 =>-------> Pattern#  1
 => Crystal Structure Refinement
 => Preferred orientation vector:   0.0000  0.0000  1.0000

 =>-------> Data for PHASE: 3
 => Number of atoms:    3
 => Number of distance  constraints:    0
 => Number of angle     constraints:    0

 => Symmetry information on space group: R -3 C              
 -> The multiplicity of the general position is:  36
 -> The space group is Centric (-1 at origin)   
 -> Lattice type  R: { 000; 2/3 1/3 1/3; 1/3 2/3 2/3   }+          
 -> Reduced set of symmetry operators:

  No.  IT   Symmetry symbol    Rotation part     Associated Translation
   1: ( 1)   1            --> ( x  ,   y, z) + {  0.0000  0.0000  0.0000}
   2: ( 2)  3+ ( 0, 0, z) --> (  -y, x-y, z) + {  0.0000  0.0000  0.0000}
   3: ( 3)  3- ( 0, 0, z) --> (-x+y,-x  , z) + {  0.0000  0.0000  0.0000}
   4: ( 7)   2 ( x, x, 0) --> (   y, x  ,-z) + {  0.0000  0.0000  0.5000}
   5: ( 8)   2 ( x, 0, 0) --> ( x-y,  -y,-z) + {  0.0000  0.0000  0.5000}
   6: ( 9)   2 ( 0, y, 0) --> (-x  ,-x+y,-z) + {  0.0000  0.0000  0.5000}


        Information on Space Group: 
        --------------------------- 

 =>   Number of Space group: 167
 =>  Hermann-Mauguin Symbol: R -3 c
 =>             Hall Symbol: -R 3 2"c
 =>            Setting Type: IT (Generated from Hermann-Mauguin symbol)
 =>          Crystal System: Trigonal
 =>              Laue Class: -3m1
 =>             Point Group: -3m
 =>         Bravais Lattice: R
 =>          Lattice Symbol: hR
 =>  Reduced Number of S.O.:   6
 =>    General multiplicity:  36
 =>          Centrosymmetry: Centric (-1 at origin)
 =>  Generators (exc. -1&L):   2
 =>         Asymmetric unit:  0.000 <= x <=  0.667
                              0.000 <= y <=  0.667
                              0.000 <= z <=  0.083

 => List of S.O. without inversion and lattice centring translations
 => SYMM(  1): x,y,z                               => SYMM(  2): -y,x-y,z
 => SYMM(  3): -x+y,-x,z                           => SYMM(  4): -y,-x,z+1/2
 => SYMM(  5): -x+y,y,z+1/2                        => SYMM(  6): x,x-y,z+1/2


 => Initial parameters ==>
 Atom    Ntyp                  X         Y         Z         B         occ.         in  fin  Spc  Mult
                             B11       B22       B33       B12       B13       B23
 Feh    FE                 0.00000   0.00000   0.25531   0.22305   0.16667           0    0    0   12
                 Codes:    0.00000   0.00000 181.00000 130.00000   0.00000
 Feh    FE                 0.00000   0.00000   0.25531   0.22305   0.16667           0    0    0   12
                 Codes:    0.00000   0.00000 181.00000 130.00000   0.00000
 Oh     O                 -0.21309   0.00000   0.25000   0.39757   0.50000           0    0    0   18
                 Codes:  191.00000   0.00000   0.00000 140.00000   0.00000

 => IT IS ASSUMED THAT THE FIRST GIVEN SITE IS FULLY OCCUPIED 
    OR THE FIRST AND SECOND ATOMS ARE IN THE SAME SITE WITH TOTAL FULL OCCUPATION
  (If this is not the case, change the order of atoms to obtain correct values for the content of the unit cell)
    The phase contains sites partially occupied
      -> Atom: FE  ,  Chemical element: FE  Atomic Mass:    55.8470
      -> Atom: FE  ,  Chemical element: FE  Atomic Mass:    55.8470
      -> Atom: O   ,  Chemical element: O   Atomic Mass:    15.9994
 => The given value of ATZ is        958.19 the program has calculated:         958.19
    The value of ATZ given in the input PCR file will be used for quantitative analysis
 => The chemical content of the unit cell is: 
       6.0000 FE   +   6.0000 FE   +  17.9996 O      
 => The normalized site occupation numbers in % are: 
      50.0000 Feh    :       50.0000 Feh    :       99.9980 Oh       
 => The density (volumic mass) of the compound is:    5.343 g/cm3

 =>-------> PROFILE PARAMETERS FOR PATTERN:  1

 => Overall scale factor:   0.522340E-05
 => ETA (p-Voigt) OR M (Pearson VII):   0.0000
 => Overall temperature factor:      0.00000
 => Halfwidth U,V,W:      0.00439    -0.00039     0.00981
 => X and Y parameters:       0.0001      0.5829
 => Direct cell parameters:    4.9935   4.9935  13.7911  90.0000  90.0000 120.0000
 => Preferred orientation parameters:   1.0000  0.0000
 => Asymmetry parameters     :      0.00000     0.00000     0.00000     0.00000
 => Strain parameters        :      0.00000     0.00000     0.00000
 => Size   parameters        :      0.00004     0.00000
 => Further shape parameters (S_L and D_L):   0.00000   0.00000
    S_L is source width/detector distance
    D_L is detector width/detector distance

 ==> CODEWORDS FOR PROFILE PARAMETERS of PATTERN#  1

 => Overall scale factor:  151.000
 => ETA (p-Voigt) OR M (Pearson VII):    0.000
 => Overall temperature factor:    0.000
 => Halfwidth U,V,W:    0.000   0.000   0.000
 => X and Y parameters:  110.000 120.063
 => Direct cell parameters:  171.000 171.000 161.000   0.000   0.000 171.000
 => Preferred orientation parameters:    0.000   0.000
 => Asymmetry parameters     :    0.000   0.000   0.000   0.000
 => Strain parameters        :    0.000   0.000   0.000
 => Size   parameters        :    0.000   0.000

 => Cell constraints according to Laue symmetry: -3m1 

        Metric information:
        -------------------

 => Direct cell parameters:

         a =       4.9935      b =       4.9935      c =      13.7911
     alpha =       90.000   beta =       90.000  gamma =      120.000
                        Direct Cell Volume =     297.8146

 => Reciprocal cell parameters:

         a*=     0.231239      b*=     0.231239      c*=     0.072511
     alpha*=       90.000   beta*=       90.000  gamma*=       60.000
                    Reciprocal Cell Volume =   0.00335779

 => Direct and Reciprocal Metric Tensors:

                   GD                                       GR
     24.9354    -12.4677      0.0000          0.053471    0.026736    0.000000
    -12.4677     24.9354      0.0000          0.026736    0.053471    0.000000
      0.0000      0.0000    190.1944          0.000000    0.000000    0.005258

 =>  Cartesian frame: z // c; y is in the bc-plane; x is y ^ z = a*  

     Crystal_to_Orthonormal_Matrix              Orthonormal_to_Crystal Matrix
              Cr_Orth_cel                               Orth_Cr_cel  
      4.9935     -2.4968      0.0000          0.200259    0.115620   -0.000000
      0.0000      4.3245      0.0000          0.000000    0.231239   -0.000000
      0.0000      0.0000     13.7911          0.000000    0.000000    0.072511

     Busing-Levy B-matrix: Hc=B.H            Inverse of the Busing-Levy B-matrix
                BL_M                                      BL_Minv  
    0.231239    0.115620    0.000000            4.3245     -2.4968     -0.0000
    0.000000    0.200259   -0.000000            0.0000      4.9935      0.0000
    0.000000    0.000000    0.072511            0.0000      0.0000     13.7911

 => Laue symmetry -3m1  will be used to generate HKL for pattern#   1
 => Reflections generated between S(1/d)min:  0.1131 A-1 and S(1/d)max:  1.2525 A-1
 =>                                    dmax:  8.8452 A   and      dmin:  0.7984 A
 => The number of reflections generated is:     72
 => The max. scatt. variable (gen.ref.) is:       149.5064
 => Scattering coefficients from internal table


 => X-ray scattering coeff. (A1, B1, A2,...C, f(0), Z, Dfp,Dfpp)

 FE     11.7695   4.7611   7.3573   0.3072   3.5222  15.3535   2.3045  76.8805   1.0369  25.9904  26.0000  -1.1790   3.2040

     --------------------------------------------------------------
      SYMBOLIC NAMES AND INITIAL VALUES OF PARAMETERS TO BE VARIED:
     --------------------------------------------------------------

      ->  Parameter number    1   -> Symbolic Name:                                     Scale_ph1_pat1    0.11498000E-02
      ->  Parameter number    2   -> Symbolic Name:                                         SyCos_pat1    0.70430003E-01
      ->  Parameter number    3   -> Symbolic Name:                                         Bck_0_pat1     13.917000    
      ->  Parameter number    4   -> Symbolic Name:                                         Bck_1_pat1    -7.3839998    
      ->  Parameter number    5   -> Symbolic Name:                                         Bck_2_pat1     79.811996    
      ->  Parameter number    6   -> Symbolic Name:                                    Cell_A_ph1_pat1     4.9168019    
      ->  Parameter number    7   -> Symbolic Name:                                    Cell_C_ph1_pat1     5.4077821    
      ->  Parameter number    8   -> Symbolic Name:                                     Scale_ph2_pat1    0.11022000E-04
      ->  Parameter number    9   -> Symbolic Name:                                    Cell_A_ph2_pat1     5.1262279    
      ->  Parameter number   10   -> Symbolic Name:                                    Cell_B_ph2_pat1     8.9043541    
      ->  Parameter number   11   -> Symbolic Name:                                    Cell_C_ph2_pat1     14.558583    
      ->  Parameter number   12   -> Symbolic Name:                                          Y_Al1_ph2    0.17352000    
      ->  Parameter number   13   -> Symbolic Name:                                          Z_Si1_ph2    0.16038001    
      ->  Parameter number   14   -> Symbolic Name:                                          Y_Si2_ph2    0.10636000    
      ->  Parameter number   15   -> Symbolic Name:                                     Scale_ph3_pat1    0.52234000E-05
      ->  Parameter number   16   -> Symbolic Name:                                    Cell_C_ph3_pat1     13.791100    
      ->  Parameter number   17   -> Symbolic Name:                                    Cell_A_ph3_pat1     4.9935369    
      ->  Parameter number   18   -> Symbolic Name:                                          Z_Feh_ph3    0.25531000    
      ->  Parameter number   19   -> Symbolic Name:                                           X_Oh_ph3   -0.21309000    
  
 
 => No optimization for routine tasks
 ++++++++++++++++++++++++++++++++++++++++++++++++++++++++++++++++++++++++++++++++++++++++++++++++++++++++++++++++++++++++

 => CYCLE No.:    1
 ---------------------------------------------------------------------------------------
 => Phase  1 Name: SiO2 hexagonal (No 152)                                               
 ---------------------------------------------------------------------------------------
 => New parameters, shifts, and standard deviations

 Atom        x       dx      sx       y       dy      sy       z       dz      sz       B       dB      sB      occ.    docc.   socc.

 Si       0.45838 0.00000 0.00000  0.00000 0.00000 0.00000  0.33333 0.00000 0.00000  0.16667 0.00000 0.00000  0.50000 0.00000 0.00000
 O        0.40802 0.00000 0.00000  0.25346 0.00000 0.00000  0.21721 0.00000 0.00000  0.20000 0.00000 0.00000  1.00000 0.00000 0.00000

 ==> PROFILE PARAMETERS FOR PATTERN#  1

 => Overall scale factor:      0.001145373    -0.000004427     0.000025098
 => Eta(p-Voigt) or m(Pearson VII):   0.000000  0.000000  0.000000
 => Overall tem. factor:     0.000000    0.000000    0.000000
 => Halfwidth parameters: 
         0.004391    0.000000    0.000000
        -0.000389    0.000000    0.000000
         0.009813    0.000000    0.000000
 => Cell parameters: 
        4.916680   -0.000122    0.000605
        4.916680   -0.000122    0.000605
        5.407051   -0.000731    0.000884
       90.000000    0.000000    0.000000
       90.000000    0.000000    0.000000
      120.000000    0.000000    0.000000
 => Preferred orientation: 
         1.000000    0.000000    0.000000
         0.000000    0.000000    0.000000
 => Asymmetry parameters: 
         0.000000    0.000000    0.000000
         0.000000    0.000000    0.000000
         0.000000    0.000000    0.000000
         0.000000    0.000000    0.000000
 => X and Y parameters: 
         0.356497    0.000000    0.000000
         0.000000    0.000000    0.000000
 => Strain parameters: 
         0.000000    0.000000    0.000000
         0.000000    0.000000    0.000000
         0.000000    0.000000    0.000000
 => Size   parameters (G,L): 
         0.000000    0.000000    0.000000
         0.000000    0.000000    0.000000
 => Further shape parameters (S_L and D_L): 
       0.000000  0.000000  0.000000
       0.000000  0.000000  0.000000
 ---------------------------------------------------------------------------------------
 => Phase  2 Name: Al2Si2O5(OH)4 monoclinic (No 9)                                       
 ---------------------------------------------------------------------------------------
 => New parameters, shifts, and standard deviations

 Atom        x       dx      sx       y       dy      sy       z       dz      sz       B       dB      sB      occ.    docc.   socc.

 Al1      0.25000 0.00000 0.00000 -0.17240 0.00112 0.01308  0.00000 0.00000 0.00000  0.16667 0.00000 0.00000  1.00000 0.00000 0.00000
 Al2      0.25000 0.00000 0.00000  0.17240-0.00112 0.01308  0.00000 0.00000 0.00000  0.16667 0.00000 0.00000  1.00000 0.00000 0.00000
 Si1      0.00800 0.00000 0.00000  0.50000 0.00000 0.00000  0.15728-0.00310 0.00672  0.16667 0.00000 0.00000  1.00000 0.00000 0.00000
 Si2      0.00800 0.00000 0.00000  0.10525-0.00111 0.01629  0.15728-0.00310 0.00672  0.16667 0.00000 0.00000  1.00000 0.00000 0.00000
 O1      -0.04600 0.00000 0.00000  0.50000 0.00000 0.00000  0.07600 0.00000 0.00000  0.20000 0.00000 0.00000  1.00000 0.00000 0.00000
 O2      -0.04600 0.00000 0.00000  0.16700 0.00000 0.00000  0.07600 0.00000 0.00000  0.20000 0.00000 0.00000  1.00000 0.00000 0.00000
 O3      -0.04600 0.00000 0.00000 -0.16700 0.00000 0.00000  0.07600 0.00000 0.00000  0.20000 0.00000 0.00000  1.00000 0.00000 0.00000
 O4       0.03300 0.00000 0.00000  0.33300 0.00000 0.00000  0.22900 0.00000 0.00000  0.20000 0.00000 0.00000  1.00000 0.00000 0.00000
 O5       0.28300 0.00000 0.00000 -0.41700 0.00000 0.00000  0.22900 0.00000 0.00000  0.20000 0.00000 0.00000  1.00000 0.00000 0.00000
 O6       0.28300 0.00000 0.00000  0.08300 0.00000 0.00000  0.22900 0.00000 0.00000  0.20000 0.00000 0.00000  1.00000 0.00000 0.00000
 O7       0.04600 0.00000 0.00000  0.00000 0.00000 0.00000  0.42400 0.00000 0.00000  0.20000 0.00000 0.00000  1.00000 0.00000 0.00000
 O8      -0.45400 0.00000 0.00000  0.16700 0.00000 0.00000  0.42400 0.00000 0.00000  0.20000 0.00000 0.00000  1.00000 0.00000 0.00000
 O9       0.04600 0.00000 0.00000  0.33300 0.00000 0.00000  0.42400 0.00000 0.00000  0.20000 0.00000 0.00000  1.00000 0.00000 0.00000

 ==> PROFILE PARAMETERS FOR PATTERN#  1

 => Overall scale factor:      0.000010944    -0.000000078     0.000000876
 => Eta(p-Voigt) or m(Pearson VII):   0.000000  0.000000  0.000000
 => Overall tem. factor:     0.000000    0.000000    0.000000
 => Halfwidth parameters: 
         0.004391    0.000000    0.000000
        -0.000389    0.000000    0.000000
         0.009813    0.000000    0.000000
 => Cell parameters: 
        5.125007   -0.001221    0.001611
        8.904100   -0.000254    0.002835
       14.556735   -0.001848    0.005737
       90.000000    0.000000    0.000000
      100.171173   -0.003517    0.000000
       90.000000    0.000000    0.000000
 => Preferred orientation: 
         1.000000    0.000000    0.000000
         0.000000    0.000000    0.000000
 => Asymmetry parameters: 
         0.000000    0.000000    0.000000
         0.000000    0.000000    0.000000
         0.000000    0.000000    0.000000
         0.000000    0.000000    0.000000
 => X and Y parameters: 
         0.356497    0.000000    0.000000
         0.000000    0.000000    0.000000
 => Strain parameters: 
         0.000000    0.000000    0.000000
         0.000000    0.000000    0.000000
         0.000000    0.000000    0.000000
 => Size   parameters (G,L): 
         0.000000    0.000000    0.000000
         0.000000    0.000000    0.000000
 => Further shape parameters (S_L and D_L): 
       0.000000  0.000000  0.000000
       0.000000  0.000000  0.000000
 ---------------------------------------------------------------------------------------
 => Phase  3 Name: Fe2O3 hexagonal                                                       
 ---------------------------------------------------------------------------------------
 => New parameters, shifts, and standard deviations

 Atom        x       dx      sx       y       dy      sy       z       dz      sz       B       dB      sB      occ.    docc.   socc.

 Feh      0.00000 0.00000 0.00000  0.00000 0.00000 0.00000  0.20203-0.05328 0.01794  0.22305 0.00000 0.00000  0.16667 0.00000 0.00000
 Feh      0.00000 0.00000 0.00000  0.00000 0.00000 0.00000  0.20203-0.05328 0.01794  0.22305 0.00000 0.00000  0.16667 0.00000 0.00000
 Oh       0.00377 0.21686 0.06059  0.00000 0.00000 0.00000  0.25000 0.00000 0.00000  0.39757 0.00000 0.00000  0.50000 0.00000 0.00000

 ==> PROFILE PARAMETERS FOR PATTERN#  1

 => Overall scale factor:      0.000003939    -0.000001284     0.000001107
 => Eta(p-Voigt) or m(Pearson VII):   0.000000  0.000000  0.000000
 => Overall tem. factor:     0.000000    0.000000    0.000000
 => Halfwidth parameters: 
         0.004391    0.000000    0.000000
        -0.000389    0.000000    0.000000
         0.009813    0.000000    0.000000
 => Cell parameters: 
        4.995348    0.001811    0.004515
        4.995348    0.001811    0.004515
       13.711200   -0.079900    0.019769
       90.000000    0.000000    0.000000
       90.000000    0.000000    0.000000
      120.000000    0.000000    0.000000
 => Preferred orientation: 
         1.000000    0.000000    0.000000
         0.000000    0.000000    0.000000
 => Asymmetry parameters: 
         0.000000    0.000000    0.000000
         0.000000    0.000000    0.000000
         0.000000    0.000000    0.000000
         0.000000    0.000000    0.000000
 => X and Y parameters: 
         0.000100    0.000000    0.000000
         0.582841   -0.000071    0.000824
 => Strain parameters: 
         0.000000    0.000000    0.000000
         0.000000    0.000000    0.000000
         0.000000    0.000000    0.000000
 => Size   parameters (G,L): 
         0.000040    0.000000    0.000000
         0.000000    0.000000    0.000000
 => Further shape parameters (S_L and D_L): 
       0.000000  0.000000  0.000000
       0.000000  0.000000  0.000000

 ==> GLOBAL PARAMETERS FOR PATTERN#  1


 => Zero-point:     0.0000    0.0000    0.0000
 => Background Polynomial Parameters ==>
