Repository: natkurdz/XRD-AI

File: Dane/Gr04/Grupa02/ochra_1000rpm_10min.out (part 1 of 4)


        **********************************************************
        ** PROGRAM FullProf.2k (Version 7.20 - Oct2019-ILL JRC) **
        **********************************************************
                       M U L T I -- P A T T E R N                 
            Rietveld, Profile Matching & Integrated Intensity     
                 Refinement of X-ray and/or Neutron Data


    Date: 19/10/2021  Time: 16:27:35.172                              

 => PCR file code: ochra_1000rpm_10min
 => DAT file code: ochra_raw.xrdml      -> Relative contribution: 1.0000                                                            

 ==> CONDITIONS OF THIS RUN FOR PATTERN No.:  1

 => Global Refinement of X-ray powder diffraction data                                                                              
 => Global Refinement of X-ray powder diffraction data                                                                              
    Bragg-Brentano(X-rays) or Debye-Scherrer geometry(Neutrons)
 => Title:Ochra

 => Number of phases:    3
 => Number of excluded regions:    1
 => Number of scattering factors supplied:    0
 => March-Dollase model for preferred orientation
 => Conventional weights: w=1.0/Variance(yobs)
 => Asymmetry correction as in J.Appl.Cryst. 26,128(1993)
 => Background refined by polynomial function
 => The    7th default profile function was selected
 => T-C-H Pseudo-Voigt function 
    This function is convoluted with asymmetry due to axial 
    divergence as formulated by: 
    van Laar and Yelon, J. Appl. Cryst. 17, 47(1984).
    and using the method of:
    Finger, Cox and Jephcoat, J. Appl. Cryst. 27, 892 (1994).
    Fortran 90 module adapted from function PROFVAL (in F77) : 
    L.W. Finger, J. Appl. Cryst. 31, 111 (1998).


 ==> INPUT/OUTPUT OPTIONS:

 => Generate bacground file *.bac
 => Generate file *.PRF for plot
 => Output Correlation Matrix
 => Generate new input file *.PCR
 => Plot pattern at each cycle
 => Wavelengths:  1.54060 1.54439
 => Alpha2/Alpha1 ratio:   0.5000
 => Cos(Monochromator angle)=   0.9000
 => Asymmetry correction for angles lower than   90.000 degrees
 => Absorption correction (AC), muR-eff =   0.0000  0.0000
 => Base of peaks: 2.0*HW*   25.00

 => Number of cycles:   10
 => Relaxation factors ==>    for coordinates:  0.90
 => for anisotropic temperature factors:  0.90
 => for halfwidth/strain/size parameters:  0.90
 => for lattice constants and propagation vectors:  0.90
 => EPS-value for convergence:    0.3

 => Excluded regions for Pattern#  1
    From     to
      0.0000     10.0000

 => Number of Least-Squares parameters varied:    41

 =>--------------------------->
 =>------->  PATTERN number:  1
 =>--------------------------->
 => Global parameters and codes ==>
 => Zero-point:     0.0000    0.0000
 => Background parameters and codes ==>
 => Origin of polynomial at 2theta/TOF/E(KeV):   90.000  
  10.401     -37.045     -118.87     -209.72      0.0000      0.0000    
       31.00       41.00       51.00      371.00        0.00        0.00
 => Displacement peak-shift parameter and code:     0.06   21.00
 => Transparency peak-shift parameter and code:     0.00    0.00

 => Reading Intensity data  =>>

      Data from PANalytical formats
      Extension:  .xrdml
 ==> Angular range, step and number of points:
     2Thmin:      10.016711  2Thmax:      99.990181  Step:       0.033423  No. of points:   2693
 --------------------------------------------------------------------------------
 => Phase  No. 1
      SiO2 hexagonal (No 152)                                               
 --------------------------------------------------------------------------------
 =>-------> Pattern#  1
 => Crystal Structure Refinement
 => Preferred orientation vector:   1.0000  0.0000  1.0000

 =>-------> Data for PHASE: 1
 => Number of atoms:    2
 => Number of distance  constraints:    0
 => Number of angle     constraints:    0

 => Symmetry information on space group: P 31 2 1            
 -> The multiplicity of the general position is:   6
 -> The space group is Acentric                 
 -> Lattice type  P: { 000 }                                       
 -> Reduced set of symmetry operators:

  No.  IT   Symmetry symbol    Rotation part     Associated Translation
   1: ( 1)   1            --> ( x  ,   y, z) + {  0.0000  0.0000  0.0000}
   2: ( 2)  3+ ( 0, 0, z) --> (  -y, x-y, z) + {  0.0000  0.0000  0.3333}
   3: ( 3)  3- ( 0, 0, z) --> (-x+y,-x  , z) + {  0.0000  0.0000  0.6667}
   4: ( 7)   2 ( x, x, 0) --> (   y, x  ,-z) + {  0.0000  0.0000  0.0000}
   5: ( 8)   2 ( x, 0, 0) --> ( x-y,  -y,-z) + {  0.0000  0.0000  0.6667}
   6: ( 9)   2 ( 0, y, 0) --> (-x  ,-x+y,-z) + {  0.0000  0.0000  0.3333}


        Information on Space Group: 
        --------------------------- 

 =>   Number of Space group: 152
 =>  Hermann-Mauguin Symbol: P 31 2 1
 =>             Hall Symbol: P 31 2"
 =>            Setting Type: IT (Generated from Hermann-Mauguin symbol)
 =>          Crystal System: Trigonal
 =>              Laue Class: -3m1
 =>             Point Group: 32
 =>         Bravais Lattice: P
 =>          Lattice Symbol: hP
 =>  Reduced Number of S.O.:   6
 =>    General multiplicity:   6
 =>          Centrosymmetry: Acentric
 =>  Generators (exc. -1&L):   2
 =>         Asymmetric unit:  0.000 <= x <=  1.000
                              0.000 <= y <=  1.000
                              0.000 <= z <=  0.167

 => List of S.O. without inversion and lattice centring translations
 => SYMM(  1): x,y,z                               => SYMM(  2): -y,x-y,z+1/3
 => SYMM(  3): -x+y,-x,z+2/3                       => SYMM(  4): y,x,-z
 => SYMM(  5): x-y,-y,-z+2/3                       => SYMM(  6): -x,-x+y,-z+1/3


 => Initial parameters ==>
 Atom    Ntyp                  X         Y         Z         B         occ.         in  fin  Spc  Mult
                             B11       B22       B33       B12       B13       B23
 Si     SI                 0.47605   0.00000   0.33333   0.16667   0.50000           0    0    0    3
                 Codes:  381.00000   0.00000   0.00000   0.00000   0.00000
 O      O                  0.42196   0.27254   0.21330   0.20000   1.00000           0    0    0    6
                 Codes:  391.00000 401.00000 411.00000   0.00000   0.00000

 => IT IS ASSUMED THAT THE FIRST GIVEN SITE IS FULLY OCCUPIED 
    OR THE FIRST AND SECOND ATOMS ARE IN THE SAME SITE WITH TOTAL FULL OCCUPATION
  (If this is not the case, change the order of atoms to obtain correct values for the content of the unit cell)
    The given occupation factors have been obtained mutiplying m/M by   1.0000
      -> Atom: SI  ,  Chemical element: SI  Atomic Mass:    28.0860
      -> Atom: O   ,  Chemical element: O   Atomic Mass:    15.9994
 => The given value of ATZ is        180.25 the program has calculated:         180.25
    The value of ATZ given in the input PCR file will be used for quantitative analysis
 => The chemical content of the unit cell is: 
       3.0000 SI   +   6.0000 O      
 => The normalized site occupation numbers in % are: 
     100.0000 Si     :      100.0000 O        
 => The density (volumic mass) of the compound is:    2.646 g/cm3

 =>-------> PROFILE PARAMETERS FOR PATTERN:  1

 => Overall scale factor:   0.113000E-02
 => ETA (p-Voigt) OR M (Pearson VII):   0.0000
 => Overall temperature factor:      0.00000
 => Halfwidth U,V,W:      0.00439    -0.00039     0.00981
 => X and Y parameters:       0.0747      0.0534
 => Direct cell parameters:    4.9157   4.9157   5.4057  90.0000  90.0000 120.0000
 => Preferred orientation parameters:   1.0000  0.0000
 => Asymmetry parameters     :      0.00000     0.00000     0.00000     0.00000
 => Strain parameters        :      0.00000     0.00000     0.00000
 => Size   parameters        :      0.00000     0.00000
 => Further shape parameters (S_L and D_L):   0.00000   0.00000
    S_L is source width/detector distance
    D_L is detector width/detector distance

 ==> CODEWORDS FOR PROFILE PARAMETERS of PATTERN#  1

 => Overall scale factor:   11.000
 => ETA (p-Voigt) OR M (Pearson VII):    0.000
 => Overall temperature factor:    0.000
 => Halfwidth U,V,W:    0.000   0.000   0.000
 => X and Y parameters:  351.000 361.000
 => Direct cell parameters:   61.000  61.000  71.000   0.000   0.000  61.000
 => Preferred orientation parameters:    0.000   0.000
 => Asymmetry parameters     :    0.000   0.000   0.000   0.000
 => Strain parameters        :    0.000   0.000   0.000
 => Size   parameters        :    0.000   0.000

 => Cell constraints according to Laue symmetry: -3m1 

        Metric information:
        -------------------

 => Direct cell parameters:

         a =       4.9157      b =       4.9157      c =       5.4057
     alpha =       90.000   beta =       90.000  gamma =      120.000
                        Direct Cell Volume =     113.1236

 => Reciprocal cell parameters:

         a*=     0.234901      b*=     0.234901      c*=     0.184989
     alpha*=       90.000   beta*=       90.000  gamma*=       60.000
                    Reciprocal Cell Volume =   0.00883988

 => Direct and Reciprocal Metric Tensors:

                   GD                                       GR
     24.1640    -12.0820      0.0000          0.055178    0.027589    0.000000
    -12.0820     24.1640      0.0000          0.027589    0.055178    0.000000
      0.0000      0.0000     29.2217          0.000000    0.000000    0.034221

 =>  Cartesian frame: z // c; y is in the bc-plane; x is y ^ z = a*  

     Crystal_to_Orthonormal_Matrix              Orthonormal_to_Crystal Matrix
              Cr_Orth_cel                               Orth_Cr_cel  
      4.9157     -2.4578      0.0000          0.203430    0.117450   -0.000000
      0.0000      4.2571      0.0000          0.000000    0.234901   -0.000000
      0.0000      0.0000      5.4057          0.000000    0.000000    0.184989

     Busing-Levy B-matrix: Hc=B.H            Inverse of the Busing-Levy B-matrix
                BL_M                                      BL_Minv  
    0.234901    0.117450    0.000000            4.2571     -2.4578     -0.0000
    0.000000    0.203430   -0.000000            0.0000      4.9157      0.0000
    0.000000    0.000000    0.184989            0.0000      0.0000      5.4057

 => Laue symmetry -3m1  will be used to generate HKL for pattern#   1
 => Reflections generated between S(1/d)min:  0.1131 A-1 and S(1/d)max:  1.0769 A-1
 =>                                    dmax:  8.8452 A   and      dmin:  0.9286 A
 => The number of reflections generated is:     67
 => The max. scatt. variable (gen.ref.) is:       112.1079
 => Scattering coefficients from internal table


 => X-ray scattering coeff. (A1, B1, A2,...C, f(0), Z, Dfp,Dfpp)

 SI      6.2915   2.4386   3.0353  32.3337   1.9891   0.6785   1.5410  81.6937   1.1407  13.9976  14.0000   0.2440   0.3300
 O       3.0485  13.2771   2.2868   5.7011   1.5463   0.3239   0.8670  32.9089   0.2508   7.9994   8.0000   0.0470   0.0320
 --------------------------------------------------------------------------------
 => Phase  No. 2
      Al2Si2O5(OH)4 monoclinic (No 9)                                       
 --------------------------------------------------------------------------------
 =>-------> Pattern#  1
 => Crystal Structure Refinement
 => Preferred orientation vector:   1.0000  0.0000  1.0000

 =>-------> Data for PHASE: 2
 => Number of atoms:   13
 => Number of distance  constraints:    0
 => Number of angle     constraints:    0

 => Symmetry information on space group: C 1 c 1             
 -> The multiplicity of the general position is:   4
 -> The space group is Acentric                 
 -> Lattice type  C: { 000; 1/2 1/2  0  }+                         
 -> Reduced set of symmetry operators:

  No.  IT   Symmetry symbol    Rotation part     Associated Translation
   1: ( 1)   1            -->     ( x, y, z) + {  0.0000  0.0000  0.0000}
   2: (27)   m ( x, 0, z) -->     ( x,-y, z) + {  0.0000  0.0000  0.5000}


        Information on Space Group: 
        --------------------------- 

 =>   Number of Space group:   9
 =>  Hermann-Mauguin Symbol: C 1 c 1
 =>             Hall Symbol: C -2yc
 =>    Table Setting Choice: b1
 =>            Setting Type: IT (Generated from Hermann-Mauguin symbol)
 =>          Crystal System: Monoclinic
 =>              Laue Class: 2/m
 =>             Point Group: m
 =>         Bravais Lattice: C
 =>          Lattice Symbol: mC
 =>  Reduced Number of S.O.:   2
 =>    General multiplicity:   4
 =>          Centrosymmetry: Acentric
 =>  Generators (exc. -1&L):   1
 =>         Asymmetric unit:  0.000 <= x <=  1.000
                              0.000 <= y <=  0.250
                              0.000 <= z <=  1.000

 => List of S.O. without inversion and lattice centring translations
 => SYMM(  1): x,y,z                               => SYMM(  2): x,-y,z+1/2


 => Initial parameters ==>
 Atom    Ntyp                  X         Y         Z         B         occ.         in  fin  Spc  Mult
                             B11       B22       B33       B12       B13       B23
 Al1    AL                 0.25000  -0.11300   0.00000   0.16667   1.00000           0    0    0    4
                 Codes:    0.00000-121.00000   0.00000   0.00000   0.00000
 Al2    AL                 0.25000   0.11300   0.00000   0.16667   1.00000           0    0    0    4
                 Codes:    0.00000 121.00000   0.00000   0.00000   0.00000
 Si1    SI                -0.06835   0.50000   0.21809   0.16667   1.00000           0    0    0    4
                 Codes:  201.00000   0.00000 131.00000   0.00000   0.00000
 Si2    SI                -0.06835   0.06127   0.21809   0.16667   1.00000           0    0    0    4
                 Codes:  201.00000 141.00000 131.00000   0.00000   0.00000
 O1     O                 -0.08993   0.50000   0.05902   0.20000   1.00000           0    0    0    4
                 Codes:  211.00000   0.00000 221.00000   0.00000   0.00000
 O2     O                 -0.08993   0.13788   0.05902   0.20000   1.00000           0    0    0    4
                 Codes:  211.00000 231.00000 221.00000   0.00000   0.00000
 O3     O                 -0.08993  -0.13788   0.05902   0.20000   1.00000           0    0    0    4
                 Codes:  211.00000-231.00000 221.00000   0.00000   0.00000
 O4     O                  0.00388   0.26649   0.24002   0.20000   1.00000           0    0    0    4
                 Codes:  231.00000 241.00000 251.00000   0.00000   0.00000
 O5     O                  0.63147  -0.39163   0.23708   0.20000   1.00000           0    0    0    4
                 Codes:  261.00000 271.00000 281.00000   0.00000   0.00000
 O6     O                  0.63147   0.21277   0.19116   0.20000   1.00000           0    0    0    4
                 Codes:  261.00000 291.00000 301.00000   0.00000   0.00000
 O7     O                 -0.09899   0.00000   0.50518   0.20000   1.00000           0    0    0    4
                 Codes:  311.00000   0.00000 321.00000   0.00000   0.00000
 O8     O                 -0.37605   0.00049   0.50518   0.20000   1.00000           0    0    0    4
                 Codes:  341.00000 331.00000 321.00000   0.00000   0.00000
 O9     O                 -0.09899   0.26649   0.50518   0.20000   1.00000           0    0    0    4
                 Codes:  311.00000 241.00000 321.00000   0.00000   0.00000

 => IT IS ASSUMED THAT THE FIRST GIVEN SITE IS FULLY OCCUPIED 
    OR THE FIRST AND SECOND ATOMS ARE IN THE SAME SITE WITH TOTAL FULL OCCUPATION
  (If this is not the case, change the order of atoms to obtain correct values for the content of the unit cell)
    The given occupation factors have been obtained mutiplying m/M by   1.0000
      -> Atom: AL  ,  Chemical element: AL  Atomic Mass:    26.9815
      -> Atom: AL  ,  Chemical element: AL  Atomic Mass:    26.9815
      -> Atom: SI  ,  Chemical element: SI  Atomic Mass:    28.0860
      -> Atom: SI  ,  Chemical element: SI  Atomic Mass:    28.0860
      -> Atom: O   ,  Chemical element: O   Atomic Mass:    15.9994
      -> Atom: O   ,  Chemical element: O   Atomic Mass:    15.9994
      -> Atom: O   ,  Chemical element: O   Atomic Mass:    15.9994
      -> Atom: O   ,  Chemical element: O   Atomic Mass:    15.9994
      -> Atom: O   ,  Chemical element: O   Atomic Mass:    15.9994
      -> Atom: O   ,  Chemical element: O   Atomic Mass:    15.9994
      -> Atom: O   ,  Chemical element: O   Atomic Mass:    15.9994
      -> Atom: O   ,  Chemical element: O   Atomic Mass:    15.9994
      -> Atom: O   ,  Chemical element: O   Atomic Mass:    15.9994
 => The given value of ATZ is       1016.52 the program has calculated:        1016.52
    The value of ATZ given in the input PCR file will be used for quantitative analysis
 => The chemical content of the unit cell is: 
       4.0000 AL   +   4.0000 AL   +   4.0000 SI   +   4.0000 SI   +   4.0000 O    +   4.0000 O    +   4.0000 O    +   4.0000 O    +   4.0000 O    +   4.0000 O    + 
       4.0000 O    +   4.0000 O    +   4.0000 O      
 => The normalized site occupation numbers in % are: 
     100.0000 Al1    :      100.0000 Al2    :      100.0000 Si1    :      100.0000 Si2    :      100.0000 O1     :      100.0000 O2     :      100.0000 O3     :      100.0000 O4     :      100.0000 O5     :      100.0000 O6     : 
     100.0000 O7     :      100.0000 O8     :      100.0000 O9       
 => The density (volumic mass) of the compound is:    2.597 g/cm3

 =>-------> PROFILE PARAMETERS FOR PATTERN:  1

 => Overall scale factor:   0.208720E-04
 => ETA (p-Voigt) OR M (Pearson VII):   0.0000
 => Overall temperature factor:      0.00000
 => Halfwidth U,V,W:      0.00439    -0.00039     0.00981
 => X and Y parameters:       0.0747      0.0534
 => Direct cell parameters:    5.0846   8.9309  14.5362  90.0000 100.0814  90.0000
 => Preferred orientation parameters:   1.0000  0.0000
 => Asymmetry parameters     :      0.00000     0.00000     0.00000     0.00000
 => Strain parameters        :      0.00000     0.00000     0.00000
 => Size   parameters        :      0.00000     0.00000
 => Further shape parameters (S_L and D_L):   0.00000   0.00000
    S_L is source width/detector distance
    D_L is detector width/detector distance

 ==> CODEWORDS FOR PROFILE PARAMETERS of PATTERN#  1

 => Overall scale factor:   81.000
 => ETA (p-Voigt) OR M (Pearson VII):    0.000
 => Overall temperature factor:    0.000
 => Halfwidth U,V,W:    0.000   0.000   0.000
 => X and Y parameters:  351.000 361.000
 => Direct cell parameters:   91.000 101.000 111.000   0.000   0.000   0.000
 => Preferred orientation parameters:    0.000   0.000
 => Asymmetry parameters     :    0.000   0.000   0.000   0.000
 => Strain parameters        :    0.000   0.000   0.000
 => Size   parameters        :    0.000   0.000

 => Cell constraints according to Laue symmetry: 2/m  

        Metric information:
        -------------------

 => Direct cell parameters:

         a =       5.0846      b =       8.9309      c =      14.5362
     alpha =       90.000   beta =      100.081  gamma =       90.000
                        Direct Cell Volume =     649.8959

 => Reciprocal cell parameters:

         a*=     0.199758      b*=     0.111971      c*=     0.069873
     alpha*=       90.000   beta*=       79.919  gamma*=       90.000
                    Reciprocal Cell Volume =   0.00153871

 => Direct and Reciprocal Metric Tensors:

                   GD                                       GR
     25.8529      0.0000    -12.9378          0.039903    0.000000    0.002443
      0.0000     79.7613      0.0000          0.000000    0.012537    0.000000
    -12.9378      0.0000    211.3009          0.002443    0.000000    0.004882

 =>  Cartesian frame: z // c; y is in the bc-plane; x is y ^ z = a*  

     Crystal_to_Orthonormal_Matrix              Orthonormal_to_Crystal Matrix
              Cr_Orth_cel                               Orth_Cr_cel  
      5.0846      0.0000     -2.5445          0.196673   -0.000000    0.034967
      0.0000      8.9309      0.0000          0.000000    0.111971   -0.000000
      0.0000      0.0000     14.3118          0.000000    0.000000    0.069873

     Busing-Levy B-matrix: Hc=B.H            Inverse of the Busing-Levy B-matrix
                BL_M                                      BL_Minv  
    0.199758    0.000000    0.012231            5.0061     -0.0000     -0.8900
    0.000000    0.111971   -0.000000            0.0000      8.9309      0.0000
    0.000000    0.000000    0.068794            0.0000      0.0000     14.5362

 => Laue symmetry 2/m   will be used to generate HKL for pattern#   1
 => Reflections generated between S(1/d)min:  0.1131 A-1 and S(1/d)max:  1.0769 A-1
 =>                                    dmax:  8.8452 A   and      dmin:  0.9286 A
 => The number of reflections generated is:    434
 => The max. scatt. variable (gen.ref.) is:       112.1079
 => Scattering coefficients from internal table


 => X-ray scattering coeff. (A1, B1, A2,...C, f(0), Z, Dfp,Dfpp)

 AL      6.4202   3.0387   1.9002   0.7426   1.5936  31.5472   1.9646  85.0886   1.1151  12.9937  13.0000   0.2040   0.2460
 --------------------------------------------------------------------------------
 => Phase  No. 3
      Fe2O3 hexagonal                                                       
 --------------------------------------------------------------------------------
 =>-------> Pattern#  1
 => Crystal Structure Refinement
 => Preferred orientation vector:   0.0000  0.0000  1.0000

 =>-------> Data for PHASE: 3
 => Number of atoms:    3
 => Number of distance  constraints:    0
 => Number of angle     constraints:    0

 => Symmetry information on space group: R -3 C              
 -> The multiplicity of the general position is:  36
 -> The space group is Centric (-1 at origin)   
 -> Lattice type  R: { 000; 2/3 1/3 1/3; 1/3 2/3 2/3   }+          
 -> Reduced set of symmetry operators:

  No.  IT   Symmetry symbol    Rotation part     Associated Translation
   1: ( 1)   1            --> ( x  ,   y, z) + {  0.0000  0.0000  0.0000}
   2: ( 2)  3+ ( 0, 0, z) --> (  -y, x-y, z) + {  0.0000  0.0000  0.0000}
   3: ( 3)  3- ( 0, 0, z) --> (-x+y,-x  , z) + {  0.0000  0.0000  0.0000}
   4: ( 7)   2 ( x, x, 0) --> (   y, x  ,-z) + {  0.0000  0.0000  0.5000}
   5: ( 8)   2 ( x, 0, 0) --> ( x-y,  -y,-z) + {  0.0000  0.0000  0.5000}
   6: ( 9)   2 ( 0, y, 0) --> (-x  ,-x+y,-z) + {  0.0000  0.0000  0.5000}


        Information on Space Group: 
        --------------------------- 

 =>   Number of Space group: 167
 =>  Hermann-Mauguin Symbol: R -3 c
 =>             Hall Symbol: -R 3 2"c
 =>            Setting Type: IT (Generated from Hermann-Mauguin symbol)
 =>          Crystal System: Trigonal
 =>              Laue Class: -3m1
 =>             Point Group: -3m
 =>         Bravais Lattice: R
 =>          Lattice Symbol: hR
 =>  Reduced Number of S.O.:   6
 =>    General multiplicity:  36
 =>          Centrosymmetry: Centric (-1 at origin)
 =>  Generators (exc. -1&L):   2
 =>         Asymmetric unit:  0.000 <= x <=  0.667
                              0.000 <= y <=  0.667
                              0.000 <= z <=  0.083

 => List of S.O. without inversion and lattice centring translations
 => SYMM(  1): x,y,z                               => SYMM(  2): -y,x-y,z
 => SYMM(  3): -x+y,-x,z                           => SYMM(  4): -y,-x,z+1/2
 => SYMM(  5): -x+y,y,z+1/2                        => SYMM(  6): x,x-y,z+1/2


 => Initial parameters ==>
 Atom    Ntyp                  X         Y         Z         B         occ.         in  fin  Spc  Mult
                             B11       B22       B33       B12       B13       B23
 Feh    FE                 0.00000   0.00000   0.35252   0.22305   0.16667           0    0    0   12
                 Codes:    0.00000   0.00000 181.00000 130.00000   0.00000
 Feh    FE                 0.00000   0.00000   0.35252   0.22305   0.16667           0    0    0   12
                 Codes:    0.00000   0.00000 181.00000 130.00000   0.00000
 Oh     O                 -1.70284   0.00000   0.25000   0.39757   0.50000           0    0    0   18
                 Codes:  191.00000   0.00000   0.00000 140.00000   0.00000

 => IT IS ASSUMED THAT THE FIRST GIVEN SITE IS FULLY OCCUPIED 
    OR THE FIRST AND SECOND ATOMS ARE IN THE SAME SITE WITH TOTAL FULL OCCUPATION
  (If this is not the case, change the order of atoms to obtain correct values for the content of the unit cell)
    The phase contains sites partially occupied
      -> Atom: FE  ,  Chemical element: FE  Atomic Mass:    55.8470
      -> Atom: FE  ,  Chemical element: FE  Atomic Mass:    55.8470
      -> Atom: O   ,  Chemical element: O   Atomic Mass:    15.9994
 => The given value of ATZ is        958.19 the program has calculated:         958.19
    The value of ATZ given in the input PCR file will be used for quantitative analysis
 => The chemical content of the unit cell is: 
       6.0000 FE   +   6.0000 FE   +  17.9996 O      
 => The normalized site occupation numbers in % are: 
      50.0000 Feh    :       50.0000 Feh    :       99.9980 Oh       
 => The density (volumic mass) of the compound is:    5.353 g/cm3

 =>-------> PROFILE PARAMETERS FOR PATTERN:  1

 => Overall scale factor:   0.554930E-04
 => ETA (p-Voigt) OR M (Pearson VII):   0.0000
 => Overall temperature factor:      0.00000
 => Halfwidth U,V,W:      0.00439    -0.00039     0.00981
 => X and Y parameters:       0.0747      0.5797
 => Direct cell parameters:    5.0065   5.0065  13.6919  90.0000  90.0000 120.0000
 => Preferred orientation parameters:   1.0000  0.0000
 => Asymmetry parameters     :      0.00000     0.00000     0.00000     0.00000
 => Strain parameters        :      0.00000     0.00000     0.00000
 => Size   parameters        :      0.00004     0.00000
 => Further shape parameters (S_L and D_L):   0.00000   0.00000
    S_L is source width/detector distance
    D_L is detector width/detector distance

 ==> CODEWORDS FOR PROFILE PARAMETERS of PATTERN#  1

 => Overall scale factor:  151.000
 => ETA (p-Voigt) OR M (Pearson VII):    0.000
 => Overall temperature factor:    0.000
 => Halfwidth U,V,W:    0.000   0.000   0.000
 => X and Y parameters:  351.000 120.100
 => Direct cell parameters:  171.000 171.000 161.000   0.000   0.000 171.000
 => Preferred orientation parameters:    0.000   0.000
 => Asymmetry parameters     :    0.000   0.000   0.000   0.000
 => Strain parameters        :    0.000   0.000   0.000
 => Size   parameters        :    0.000   0.000

 => Cell constraints according to Laue symmetry: -3m1 

        Metric information:
        -------------------

 => Direct cell parameters:

         a =       5.0065      b =       5.0065      c =      13.6919
     alpha =       90.000   beta =       90.000  gamma =      120.000
                        Direct Cell Volume =     297.2133

 => Reciprocal cell parameters:

         a*=     0.230639      b*=     0.230639      c*=     0.073036
     alpha*=       90.000   beta*=       90.000  gamma*=       60.000
                    Reciprocal Cell Volume =   0.00336459

 => Direct and Reciprocal Metric Tensors:

                   GD                                       GR
     25.0653    -12.5327      0.0000          0.053194    0.026597    0.000000
    -12.5327     25.0653      0.0000          0.026597    0.053194    0.000000
      0.0000      0.0000    187.4682          0.000000    0.000000    0.005334

 =>  Cartesian frame: z // c; y is in the bc-plane; x is y ^ z = a*  

     Crystal_to_Orthonormal_Matrix              Orthonormal_to_Crystal Matrix
              Cr_Orth_cel                               Orth_Cr_cel  
      5.0065     -2.5033      0.0000          0.199739    0.115319   -0.000000
      0.0000      4.3358      0.0000          0.000000    0.230639   -0.000000
      0.0000      0.0000     13.6919          0.000000    0.000000    0.073036

     Busing-Levy B-matrix: Hc=B.H            Inverse of the Busing-Levy B-matrix
                BL_M                                      BL_Minv  
    0.230639    0.115319    0.000000            4.3358     -2.5033     -0.0000
    0.000000    0.199739   -0.000000            0.0000      5.0065      0.0000
    0.000000    0.000000    0.073036            0.0000      0.0000     13.6919

 => Laue symmetry -3m1  will be used to generate HKL for pattern#   1
 => Reflections generated between S(1/d)min:  0.1131 A-1 and S(1/d)max:  1.2591 A-1
 =>                                    dmax:  8.8452 A   and      dmin:  0.7942 A
 => The number of reflections generated is:     73
 => The max. scatt. variable (gen.ref.) is:       151.7958
 => Scattering coefficients from internal table


 => X-ray scattering coeff. (A1, B1, A2,...C, f(0), Z, Dfp,Dfpp)

 FE     11.7695   4.7611   7.3573   0.3072   3.5222  15.3535   2.3045  76.8805   1.0369  25.9904  26.0000  -1.1790   3.2040

     --------------------------------------------------------------
      SYMBOLIC NAMES AND INITIAL VALUES OF PARAMETERS TO BE VARIED:
     --------------------------------------------------------------

      ->  Parameter number    1   -> Symbolic Name:                                     Scale_ph1_pat1    0.11300000E-02
      ->  Parameter number    2   -> Symbolic Name:                                         SyCos_pat1    0.63249998E-01
      ->  Parameter number    3   -> Symbolic Name:                                         Bck_0_pat1     10.401000    
      ->  Parameter number    4   -> Symbolic Name:                                         Bck_1_pat1    -37.044998    
      ->  Parameter number    5   -> Symbolic Name:                                         Bck_2_pat1    -118.87000    
      ->  Parameter number    6   -> Symbolic Name:                                    Cell_A_ph1_pat1     4.9156942    
      ->  Parameter number    7   -> Symbolic Name:                                    Cell_C_ph1_pat1     5.4057140    
      ->  Parameter number    8   -> Symbolic Name:                                     Scale_ph2_pat1    0.20871999E-04
      ->  Parameter number    9   -> Symbolic Name:                                    Cell_A_ph2_pat1     5.0845752    
      ->  Parameter number   10   -> Symbolic Name:                                    Cell_B_ph2_pat1     8.9309206    
      ->  Parameter number   11   -> Symbolic Name:                                    Cell_C_ph2_pat1     14.536194    
      ->  Parameter number   12   -> Symbolic Name:                                          Y_Al1_ph2    0.11300000    
      ->  Parameter number   13   -> Symbolic Name:                                          Z_Si1_ph2    0.21809000    
      ->  Parameter number   14   -> Symbolic Name:                                          Y_Si2_ph2    0.61269999E-01
      ->  Parameter number   15   -> Symbolic Name:                                     Scale_ph3_pat1    0.55493001E-04
      ->  Parameter number   16   -> Symbolic Name:                                    Cell_C_ph3_pat1     13.691904    
      ->  Parameter number   17   -> Symbolic Name:                                    Cell_A_ph3_pat1     5.0065308    
      ->  Parameter number   18   -> Symbolic Name:                                          Z_Feh_ph3    0.35251999    
      ->  Parameter number   19   -> Symbolic Name:                                           X_Oh_ph3    -1.7028400    
      ->  Parameter number   20   -> Symbolic Name:                                          X_Si1_ph2   -0.68350002E-01
      ->  Parameter number   21   -> Symbolic Name:                                           X_O1_ph2   -0.89929998E-01
      ->  Parameter number   22   -> Symbolic Name:                                           Z_O1_ph2    0.59020001E-01
      ->  Parameter number   23   -> Symbolic Name:                                           Y_O2_ph2    0.13788000    
      ->  Parameter number   24   -> Symbolic Name:                                           Y_O4_ph2    0.26649001    
      ->  Parameter number   25   -> Symbolic Name:                                           Z_O4_ph2    0.24002001    
      ->  Parameter number   26   -> Symbolic Name:                                           X_O5_ph2    0.63147002    
      ->  Parameter number   27   -> Symbolic Name:                                           Y_O5_ph2   -0.39162999    
      ->  Parameter number   28   -> Symbolic Name:                                           Z_O5_ph2    0.23707999    
      ->  Parameter number   29   -> Symbolic Name:                                           Y_O6_ph2    0.21277000    
      ->  Parameter number   30   -> Symbolic Name:                                           Z_O6_ph2    0.19115999    
      ->  Parameter number   31   -> Symbolic Name:                                           X_O7_ph2   -0.98990001E-01
      ->  Parameter number   32   -> Symbolic Name:                                           Z_O7_ph2    0.50518000    
      ->  Parameter number   33   -> Symbolic Name:                                           Y_O8_ph2    0.49000001E-03
      ->  Parameter number   34   -> Symbolic Name:                                           X_O8_ph2   -0.37605000    
      ->  Parameter number   35   -> Symbolic Name:                                     X-tan_ph1_pat1    0.74731000E-01
      ->  Parameter number   36   -> Symbolic Name:                                     Y-cos_ph1_pat1    0.53449001E-01
      ->  Parameter number   37   -> Symbolic Name:                                         Bck_3_pat1    -209.71899    
      ->  Parameter number   38   -> Symbolic Name:                                           X_Si_ph1    0.47604999    
      ->  Parameter number   39   -> Symbolic Name:                                            X_O_ph1    0.42196000    
      ->  Parameter number   40   -> Symbolic Name:                                            Y_O_ph1    0.27254000    
      ->  Parameter number   41   -> Symbolic Name:                                            Z_O_ph1    0.21330000    
  
 
 => No optimization for routine tasks
 ++++++++++++++++++++++++++++++++++++++++++++++++++++++++++++++++++++++++++++++++++++++++++++++++++++++++++++++++++++++++

 => CYCLE No.:    1
 ---------------------------------------------------------------------------------------
 => Phase  1 Name: SiO2 hexagonal (No 152)                                               
 ---------------------------------------------------------------------------------------
 => New parameters, shifts, and standard deviations

 Atom        x       dx      sx       y       dy      sy       z       dz      sz       B       dB      sB      occ.    docc.   socc.

 Si       0.47574-0.00031 0.00226  0.00000 0.00000 0.00000  0.33333 0.00000 0.00000  0.16667 0.00000 0.00000  0.50000 0.00000 0.00000
 O        0.42196 0.00000 0.00239  0.27273 0.00019 0.00260  0.21356 0.00026 0.00244  0.20000 0.00000 0.00000  1.00000 0.00000 0.00000

 ==> PROFILE PARAMETERS FOR PATTERN#  1

 => Overall scale factor:      0.001130609     0.000000609     0.000017045
 => Eta(p-Voigt) or m(Pearson VII):   0.000000  0.000000  0.000000
 => Overall tem. factor:     0.000000    0.000000    0.000000
 => Halfwidth parameters: 
         0.004391    0.000000    0.000000
        -0.000389    0.000000    0.000000
         0.009813    0.000000    0.000000
 => Cell parameters: 
        4.915673   -0.000021    0.000203
        4.915673   -0.000021    0.000203
        5.405729    0.000015    0.000330
       90.000000    0.000000    0.000000
       90.000000    0.000000    0.000000
      120.000000    0.000000    0.000000
 => Preferred orientation: 
         1.000000    0.000000    0.000000
         0.000000    0.000000    0.000000
 => Asymmetry parameters: 
         0.000000    0.000000    0.000000
         0.000000    0.000000    0.000000
         0.000000    0.000000    0.000000
         0.000000    0.000000    0.000000
 => X and Y parameters: 
         0.075756    0.001025    0.017504
         0.053460    0.000011    0.004958
 => Strain parameters: 
         0.000000    0.000000    0.000000
         0.000000    0.000000    0.000000
         0.000000    0.000000    0.000000
 => Size   parameters (G,L): 
         0.000000    0.000000    0.000000
         0.000000    0.000000    0.000000
 => Further shape parameters (S_L and D_L): 
       0.000000  0.000000  0.000000
       0.000000  0.000000  0.000000
 ---------------------------------------------------------------------------------------
 => Phase  2 Name: Al2Si2O5(OH)4 monoclinic (No 9)                                       
 ---------------------------------------------------------------------------------------
 => New parameters, shifts, and standard deviations

 Atom        x       dx      sx       y       dy      sy       z       dz      sz       B       dB      sB      occ.    docc.   socc.

 Al1      0.25000 0.00000 0.00000 -0.11693-0.00393 0.00361  0.00000 0.00000 0.00000  0.16667 0.00000 0.00000  1.00000 0.00000 0.00000
 Al2      0.25000 0.00000 0.00000  0.11693 0.00393 0.00361  0.00000 0.00000 0.00000  0.16667 0.00000 0.00000  1.00000 0.00000 0.00000
 Si1     -0.06830 0.00005 0.01446  0.50000 0.00000 0.00000  0.22556 0.00747 0.00501  0.16667 0.00000 0.00000  1.00000 0.00000 0.00000
 Si2     -0.06830 0.00005 0.01446  0.06360 0.00233 0.00540  0.22556 0.00747 0.00501  0.16667 0.00000 0.00000  1.00000 0.00000 0.00000
 O1      -0.08448 0.00545 0.01712  0.50000 0.00000 0.00000  0.06386 0.00484 0.00519  0.20000 0.00000 0.00000  1.00000 0.00000 0.00000
 O2      -0.08448 0.00545 0.01712  0.12979-0.00809 0.00694  0.06386 0.00484 0.00519  0.20000 0.00000 0.00000  1.00000 0.00000 0.00000
 O3      -0.08448 0.00545 0.01712 -0.12979 0.00809 0.00694  0.06386 0.00484 0.00519  0.20000 0.00000 0.00000  1.00000 0.00000 0.00000
 O4      -0.00421-0.00809 0.00694  0.26949 0.00300 0.01059  0.21822-0.02180 0.00850  0.20000 0.00000 0.00000  1.00000 0.00000 0.00000
 O5       0.64065 0.00918 0.02379 -0.38904 0.00259 0.01130  0.25043 0.01335 0.00880  0.20000 0.00000 0.00000  1.00000 0.00000 0.00000
 O6       0.64065 0.00918 0.02379  0.21144-0.00133 0.01104  0.20179 0.01063 0.00800  0.20000 0.00000 0.00000  1.00000 0.00000 0.00000
 O7      -0.09699 0.00200 0.01773  0.00000 0.00000 0.00000  0.51391 0.00873 0.00886  0.20000 0.00000 0.00000  1.00000 0.00000 0.00000
 O8      -0.38404-0.00799 0.03013  0.00217 0.00168 0.01688  0.51391 0.00873 0.00886  0.20000 0.00000 0.00000  1.00000 0.00000 0.00000
 O9      -0.09699 0.00200 0.01773  0.26949 0.00300 0.01059  0.51391 0.00873 0.00886  0.20000 0.00000 0.00000  1.00000 0.00000 0.00000

 ==> PROFILE PARAMETERS FOR PATTERN#  1

 => Overall scale factor:      0.000021017     0.000000145     0.000000605
 => Eta(p-Voigt) or m(Pearson VII):   0.000000  0.000000  0.000000
 => Overall tem. factor:     0.000000    0.000000    0.000000
 => Halfwidth parameters: 
         0.004391    0.000000    0.000000
        -0.000389    0.000000    0.000000
         0.009813    0.000000    0.000000
 => Cell parameters: 
        5.084599    0.000024    0.000623
        8.930954    0.000033    0.001087
       14.536160   -0.000034    0.001096
       90.000000    0.000000    0.000000
      100.081444    0.000031    0.000000
       90.000000    0.000000    0.000000
 => Preferred orientation: 
         1.000000    0.000000    0.000000
         0.000000    0.000000    0.000000
 => Asymmetry parameters: 
         0.000000    0.000000    0.000000
         0.000000    0.000000    0.000000
         0.000000    0.000000    0.000000
         0.000000    0.000000    0.000000
 => X and Y parameters: 
         0.075756    0.001025    0.017504
         0.053460    0.000011    0.004958
 => Strain parameters: 
         0.000000    0.000000    0.000000
         0.000000    0.000000    0.000000
         0.000000    0.000000    0.000000
 => Size   parameters (G,L):
