Repository: natkurdz/XRD-AI

File: Dane/Gr04/Grupa02/ochra_15.out (part 1 of 4)


        **********************************************************
        ** PROGRAM FullProf.2k (Version 7.20 - Oct2019-ILL JRC) **
        **********************************************************
                       M U L T I -- P A T T E R N                 
            Rietveld, Profile Matching & Integrated Intensity     
                 Refinement of X-ray and/or Neutron Data


    Date: 19/10/2021  Time: 16:37:13.327                              

 => PCR file code: ochra_15
 => DAT file code: ochra_1000rpm_15min. -> Relative contribution: 1.0000                                                            

 ==> CONDITIONS OF THIS RUN FOR PATTERN No.:  1

 => Global Refinement of X-ray powder diffraction data                                                                              
 => Global Refinement of X-ray powder diffraction data                                                                              
    Bragg-Brentano(X-rays) or Debye-Scherrer geometry(Neutrons)
 => Title:Ochra

 => Number of phases:    3
 => Number of excluded regions:    1
 => Number of scattering factors supplied:    0
 => March-Dollase model for preferred orientation
 => Conventional weights: w=1.0/Variance(yobs)
 => Asymmetry correction as in J.Appl.Cryst. 26,128(1993)
 => Background refined by polynomial function
 => The    7th default profile function was selected
 => T-C-H Pseudo-Voigt function 
    This function is convoluted with asymmetry due to axial 
    divergence as formulated by: 
    van Laar and Yelon, J. Appl. Cryst. 17, 47(1984).
    and using the method of:
    Finger, Cox and Jephcoat, J. Appl. Cryst. 27, 892 (1994).
    Fortran 90 module adapted from function PROFVAL (in F77) : 
    L.W. Finger, J. Appl. Cryst. 31, 111 (1998).


 ==> INPUT/OUTPUT OPTIONS:

 => Generate bacground file *.bac
 => Generate file *.PRF for plot
 => Output Correlation Matrix
 => Generate new input file *.PCR
 => Plot pattern at each cycle
 => Wavelengths:  1.54060 1.54439
 => Alpha2/Alpha1 ratio:   0.5000
 => Cos(Monochromator angle)=   0.9000
 => Asymmetry correction for angles lower than   90.000 degrees
 => Absorption correction (AC), muR-eff =   0.0000  0.0000
 => Base of peaks: 2.0*HW*   25.00

 => Number of cycles:   10
 => Relaxation factors ==>    for coordinates:  0.90
 => for anisotropic temperature factors:  0.90
 => for halfwidth/strain/size parameters:  0.90
 => for lattice constants and propagation vectors:  0.90
 => EPS-value for convergence:    0.3

 => Excluded regions for Pattern#  1
    From     to
      0.0000     10.0000

 => Number of Least-Squares parameters varied:    42

 =>--------------------------->
 =>------->  PATTERN number:  1
 =>--------------------------->
 => Global parameters and codes ==>
 => Zero-point:     0.0000    0.0000
 => Background parameters and codes ==>
 => Origin of polynomial at 2theta/TOF/E(KeV):   90.000  
  14.157     -31.887     -32.093     -120.07      0.0000      0.0000    
       31.00       41.00       51.00      371.00        0.00        0.00
 => Displacement peak-shift parameter and code:     0.05   21.00
 => Transparency peak-shift parameter and code:     0.00    0.00

 => Reading Intensity data  =>>

      Data from PANalytical formats
      Extension:  .xrdml
 ==> Angular range, step and number of points:
     2Thmin:      10.016711  2Thmax:      99.990181  Step:       0.033423  No. of points:   2693
 --------------------------------------------------------------------------------
 => Phase  No. 1
      SiO2 hexagonal (No 152)                                               
 --------------------------------------------------------------------------------
 =>-------> Pattern#  1
 => Crystal Structure Refinement
 => Preferred orientation vector:   1.0000  0.0000  1.0000

 =>-------> Data for PHASE: 1
 => Number of atoms:    2
 => Number of distance  constraints:    0
 => Number of angle     constraints:    0

 => Symmetry information on space group: P 31 2 1            
 -> The multiplicity of the general position is:   6
 -> The space group is Acentric                 
 -> Lattice type  P: { 000 }                                       
 -> Reduced set of symmetry operators:

  No.  IT   Symmetry symbol    Rotation part     Associated Translation
   1: ( 1)   1            --> ( x  ,   y, z) + {  0.0000  0.0000  0.0000}
   2: ( 2)  3+ ( 0, 0, z) --> (  -y, x-y, z) + {  0.0000  0.0000  0.3333}
   3: ( 3)  3- ( 0, 0, z) --> (-x+y,-x  , z) + {  0.0000  0.0000  0.6667}
   4: ( 7)   2 ( x, x, 0) --> (   y, x  ,-z) + {  0.0000  0.0000  0.0000}
   5: ( 8)   2 ( x, 0, 0) --> ( x-y,  -y,-z) + {  0.0000  0.0000  0.6667}
   6: ( 9)   2 ( 0, y, 0) --> (-x  ,-x+y,-z) + {  0.0000  0.0000  0.3333}


        Information on Space Group: 
        --------------------------- 

 =>   Number of Space group: 152
 =>  Hermann-Mauguin Symbol: P 31 2 1
 =>             Hall Symbol: P 31 2"
 =>            Setting Type: IT (Generated from Hermann-Mauguin symbol)
 =>          Crystal System: Trigonal
 =>              Laue Class: -3m1
 =>             Point Group: 32
 =>         Bravais Lattice: P
 =>          Lattice Symbol: hP
 =>  Reduced Number of S.O.:   6
 =>    General multiplicity:   6
 =>          Centrosymmetry: Acentric
 =>  Generators (exc. -1&L):   2
 =>         Asymmetric unit:  0.000 <= x <=  1.000
                              0.000 <= y <=  1.000
                              0.000 <= z <=  0.167

 => List of S.O. without inversion and lattice centring translations
 => SYMM(  1): x,y,z                               => SYMM(  2): -y,x-y,z+1/3
 => SYMM(  3): -x+y,-x,z+2/3                       => SYMM(  4): y,x,-z
 => SYMM(  5): x-y,-y,-z+2/3                       => SYMM(  6): -x,-x+y,-z+1/3


 => Initial parameters ==>
 Atom    Ntyp                  X         Y         Z         B         occ.         in  fin  Spc  Mult
                             B11       B22       B33       B12       B13       B23
 Si     SI                 0.46798   0.00000   0.33333   0.16667   0.50000           0    0    0    3
                 Codes:  381.00000   0.00000   0.00000   0.00000   0.00000
 O      O                  0.41898   0.25730   0.21033   0.20000   1.00000           0    0    0    6
                 Codes:  391.00000 401.00000 411.00000   0.00000   0.00000

 => IT IS ASSUMED THAT THE FIRST GIVEN SITE IS FULLY OCCUPIED 
    OR THE FIRST AND SECOND ATOMS ARE IN THE SAME SITE WITH TOTAL FULL OCCUPATION
  (If this is not the case, change the order of atoms to obtain correct values for the content of the unit cell)
    The given occupation factors have been obtained mutiplying m/M by   1.0000
      -> Atom: SI  ,  Chemical element: SI  Atomic Mass:    28.0860
      -> Atom: O   ,  Chemical element: O   Atomic Mass:    15.9994
 => The given value of ATZ is        180.25 the program has calculated:         180.25
    The value of ATZ given in the input PCR file will be used for quantitative analysis
 => The chemical content of the unit cell is: 
       3.0000 SI   +   6.0000 O      
 => The normalized site occupation numbers in % are: 
     100.0000 Si     :      100.0000 O        
 => The density (volumic mass) of the compound is:    2.646 g/cm3

 =>-------> PROFILE PARAMETERS FOR PATTERN:  1

 => Overall scale factor:   0.835340E-03
 => ETA (p-Voigt) OR M (Pearson VII):   0.0000
 => Overall temperature factor:      0.00000
 => Halfwidth U,V,W:      0.00439    -0.00039     0.00981
 => X and Y parameters:       0.2303      0.1168
 => Direct cell parameters:    4.9158   4.9158   5.4064  90.0000  90.0000 120.0000
 => Preferred orientation parameters:   1.0000  0.0000
 => Asymmetry parameters     :      0.00000     0.00000     0.00000     0.00000
 => Strain parameters        :      0.00000     0.00000     0.00000
 => Size   parameters        :      0.00000     0.00000
 => Further shape parameters (S_L and D_L):   0.00000   0.00000
    S_L is source width/detector distance
    D_L is detector width/detector distance

 ==> CODEWORDS FOR PROFILE PARAMETERS of PATTERN#  1

 => Overall scale factor:   11.000
 => ETA (p-Voigt) OR M (Pearson VII):    0.000
 => Overall temperature factor:    0.000
 => Halfwidth U,V,W:    0.000   0.000   0.000
 => X and Y parameters:  351.000 361.000
 => Direct cell parameters:   61.000  61.000  71.000   0.000   0.000  61.000
 => Preferred orientation parameters:    0.000   0.000
 => Asymmetry parameters     :    0.000   0.000   0.000   0.000
 => Strain parameters        :    0.000   0.000   0.000
 => Size   parameters        :    0.000   0.000

 => Cell constraints according to Laue symmetry: -3m1 

        Metric information:
        -------------------

 => Direct cell parameters:

         a =       4.9158      b =       4.9158      c =       5.4064
     alpha =       90.000   beta =       90.000  gamma =      120.000
                        Direct Cell Volume =     113.1416

 => Reciprocal cell parameters:

         a*=     0.234897      b*=     0.234897      c*=     0.184965
     alpha*=       90.000   beta*=       90.000  gamma*=       60.000
                    Reciprocal Cell Volume =   0.00883848

 => Direct and Reciprocal Metric Tensors:

                   GD                                       GR
     24.1647    -12.0824      0.0000          0.055177    0.027588    0.000000
    -12.0824     24.1647      0.0000          0.027588    0.055177    0.000000
      0.0000      0.0000     29.2293          0.000000    0.000000    0.034212

 =>  Cartesian frame: z // c; y is in the bc-plane; x is y ^ z = a*  

     Crystal_to_Orthonormal_Matrix              Orthonormal_to_Crystal Matrix
              Cr_Orth_cel                               Orth_Cr_cel  
      4.9158     -2.4579      0.0000          0.203427    0.117449   -0.000000
      0.0000      4.2572      0.0000          0.000000    0.234897   -0.000000
      0.0000      0.0000      5.4064          0.000000    0.000000    0.184965

     Busing-Levy B-matrix: Hc=B.H            Inverse of the Busing-Levy B-matrix
                BL_M                                      BL_Minv  
    0.234897    0.117449    0.000000            4.2572     -2.4579     -0.0000
    0.000000    0.203427   -0.000000            0.0000      4.9158      0.0000
    0.000000    0.000000    0.184965            0.0000      0.0000      5.4064

 => Laue symmetry -3m1  will be used to generate HKL for pattern#   1
 => Reflections generated between S(1/d)min:  0.1131 A-1 and S(1/d)max:  1.1284 A-1
 =>                                    dmax:  8.8452 A   and      dmin:  0.8862 A
 => The number of reflections generated is:     79
 => The max. scatt. variable (gen.ref.) is:       120.7284
 => Scattering coefficients from internal table


 => X-ray scattering coeff. (A1, B1, A2,...C, f(0), Z, Dfp,Dfpp)

 SI      6.2915   2.4386   3.0353  32.3337   1.9891   0.6785   1.5410  81.6937   1.1407  13.9976  14.0000   0.2440   0.3300
 O       3.0485  13.2771   2.2868   5.7011   1.5463   0.3239   0.8670  32.9089   0.2508   7.9994   8.0000   0.0470   0.0320
 --------------------------------------------------------------------------------
 => Phase  No. 2
      Al2Si2O5(OH)4 monoclinic (No 9)                                       
 --------------------------------------------------------------------------------
 =>-------> Pattern#  1
 => Crystal Structure Refinement
 => Preferred orientation vector:   1.0000  0.0000  1.0000

 =>-------> Data for PHASE: 2
 => Number of atoms:   13
 => Number of distance  constraints:    0
 => Number of angle     constraints:    0

 => Symmetry information on space group: C 1 c 1             
 -> The multiplicity of the general position is:   4
 -> The space group is Acentric                 
 -> Lattice type  C: { 000; 1/2 1/2  0  }+                         
 -> Reduced set of symmetry operators:

  No.  IT   Symmetry symbol    Rotation part     Associated Translation
   1: ( 1)   1            -->     ( x, y, z) + {  0.0000  0.0000  0.0000}
   2: (27)   m ( x, 0, z) -->     ( x,-y, z) + {  0.0000  0.0000  0.5000}


        Information on Space Group: 
        --------------------------- 

 =>   Number of Space group:   9
 =>  Hermann-Mauguin Symbol: C 1 c 1
 =>             Hall Symbol: C -2yc
 =>    Table Setting Choice: b1
 =>            Setting Type: IT (Generated from Hermann-Mauguin symbol)
 =>          Crystal System: Monoclinic
 =>              Laue Class: 2/m
 =>             Point Group: m
 =>         Bravais Lattice: C
 =>          Lattice Symbol: mC
 =>  Reduced Number of S.O.:   2
 =>    General multiplicity:   4
 =>          Centrosymmetry: Acentric
 =>  Generators (exc. -1&L):   1
 =>         Asymmetric unit:  0.000 <= x <=  1.000
                              0.000 <= y <=  0.250
                              0.000 <= z <=  1.000

 => List of S.O. without inversion and lattice centring translations
 => SYMM(  1): x,y,z                               => SYMM(  2): x,-y,z+1/2


 => Initial parameters ==>
 Atom    Ntyp                  X         Y         Z         B         occ.         in  fin  Spc  Mult
                             B11       B22       B33       B12       B13       B23
 Al1    AL                 0.25000  -0.09375   0.00000   0.16667   1.00000           0    0    0    4
                 Codes:    0.00000-121.00000   0.00000   0.00000   0.00000
 Al2    AL                 0.25000   0.09375   0.00000   0.16667   1.00000           0    0    0    4
                 Codes:    0.00000 121.00000   0.00000   0.00000   0.00000
 Si1    SI                 0.03123   0.50000   0.26027   0.16667   1.00000           0    0    0    4
                 Codes:  201.00000   0.00000 131.00000   0.00000   0.00000
 Si2    SI                 0.03123   0.14602   0.26027   0.16667   1.00000           0    0    0    4
                 Codes:  201.00000 141.00000 131.00000   0.00000   0.00000
 O1     O                  0.03973   0.50000   0.07211   0.20000   1.00000           0    0    0    4
                 Codes:  211.00000   0.00000 221.00000   0.00000   0.00000
 O2     O                  0.03973   0.07936   0.07211   0.20000   1.00000           0    0    0    4
                 Codes:  211.00000 231.00000 221.00000   0.00000   0.00000
 O3     O                  0.03973  -0.07936   0.07211   0.20000   1.00000           0    0    0    4
                 Codes:  211.00000-231.00000 221.00000   0.00000   0.00000
 O4     O                 -0.05464   0.12424   0.17274   0.20000   1.00000           0    0    0    4
                 Codes:  231.00000 241.00000 251.00000   0.00000   0.00000
 O5     O                  1.02272  -0.40330   0.29065   0.20000   1.00000           0    0    0    4
                 Codes:  261.00000 271.00000 281.00000   0.00000   0.00000
 O6     O                  1.02272   0.32828   0.21884   0.20000   1.00000           0    0    0    4
                 Codes:  261.00000 291.00000 301.00000   0.00000   0.00000
 O7     O                 -0.30367   0.00000   0.51900   0.20000   1.00000           0    0    0    4
                 Codes:  311.00000   0.00000 321.00000   0.00000   0.00000
 O8     O                 -0.96258   0.12184   0.51900   0.20000   1.00000           0    0    0    4
                 Codes:  341.00000 331.00000 321.00000   0.00000   0.00000
 O9     O                 -0.30367   0.12424   0.51900   0.20000   1.00000           0    0    0    4
                 Codes:  311.00000 241.00000 321.00000   0.00000   0.00000

 => IT IS ASSUMED THAT THE FIRST GIVEN SITE IS FULLY OCCUPIED 
    OR THE FIRST AND SECOND ATOMS ARE IN THE SAME SITE WITH TOTAL FULL OCCUPATION
  (If this is not the case, change the order of atoms to obtain correct values for the content of the unit cell)
    The given occupation factors have been obtained mutiplying m/M by   1.0000
      -> Atom: AL  ,  Chemical element: AL  Atomic Mass:    26.9815
      -> Atom: AL  ,  Chemical element: AL  Atomic Mass:    26.9815
      -> Atom: SI  ,  Chemical element: SI  Atomic Mass:    28.0860
      -> Atom: SI  ,  Chemical element: SI  Atomic Mass:    28.0860
      -> Atom: O   ,  Chemical element: O   Atomic Mass:    15.9994
      -> Atom: O   ,  Chemical element: O   Atomic Mass:    15.9994
      -> Atom: O   ,  Chemical element: O   Atomic Mass:    15.9994
      -> Atom: O   ,  Chemical element: O   Atomic Mass:    15.9994
      -> Atom: O   ,  Chemical element: O   Atomic Mass:    15.9994
      -> Atom: O   ,  Chemical element: O   Atomic Mass:    15.9994
      -> Atom: O   ,  Chemical element: O   Atomic Mass:    15.9994
      -> Atom: O   ,  Chemical element: O   Atomic Mass:    15.9994
      -> Atom: O   ,  Chemical element: O   Atomic Mass:    15.9994
 => The given value of ATZ is       1016.52 the program has calculated:        1016.52
    The value of ATZ given in the input PCR file will be used for quantitative analysis
 => The chemical content of the unit cell is: 
       4.0000 AL   +   4.0000 AL   +   4.0000 SI   +   4.0000 SI   +   4.0000 O    +   4.0000 O    +   4.0000 O    +   4.0000 O    +   4.0000 O    +   4.0000 O    + 
       4.0000 O    +   4.0000 O    +   4.0000 O      
 => The normalized site occupation numbers in % are: 
     100.0000 Al1    :      100.0000 Al2    :      100.0000 Si1    :      100.0000 Si2    :      100.0000 O1     :      100.0000 O2     :      100.0000 O3     :      100.0000 O4     :      100.0000 O5     :      100.0000 O6     : 
     100.0000 O7     :      100.0000 O8     :      100.0000 O9       
 => The density (volumic mass) of the compound is:    2.604 g/cm3

 =>-------> PROFILE PARAMETERS FOR PATTERN:  1

 => Overall scale factor:   0.821980E-05
 => ETA (p-Voigt) OR M (Pearson VII):   0.0000
 => Overall temperature factor:      0.00000
 => Halfwidth U,V,W:      0.00439    -0.00039     0.00981
 => X and Y parameters:       0.2303      0.1168
 => Direct cell parameters:    5.0766   8.9282  14.5248  90.0000 100.0589  90.0000
 => Preferred orientation parameters:   1.0000  0.0000
 => Asymmetry parameters     :      0.00000     0.00000     0.00000     0.00000
 => Strain parameters        :      0.00000     0.00000     0.00000
 => Size   parameters        :      0.00000     0.00000
 => Further shape parameters (S_L and D_L):   0.00000   0.00000
    S_L is source width/detector distance
    D_L is detector width/detector distance

 ==> CODEWORDS FOR PROFILE PARAMETERS of PATTERN#  1

 => Overall scale factor:   81.000
 => ETA (p-Voigt) OR M (Pearson VII):    0.000
 => Overall temperature factor:    0.000
 => Halfwidth U,V,W:    0.000   0.000   0.000
 => X and Y parameters:  351.000 361.000
 => Direct cell parameters:   91.000 101.000 111.000   0.000 421.000   0.000
 => Preferred orientation parameters:    0.000   0.000
 => Asymmetry parameters     :    0.000   0.000   0.000   0.000
 => Strain parameters        :    0.000   0.000   0.000
 => Size   parameters        :    0.000   0.000

 => Cell constraints according to Laue symmetry: 2/m  

        Metric information:
        -------------------

 => Direct cell parameters:

         a =       5.0766      b =       8.9282      c =      14.5248
     alpha =       90.000   beta =      100.059  gamma =       90.000
                        Direct Cell Volume =     648.2161

 => Reciprocal cell parameters:

         a*=     0.200056      b*=     0.112005      c*=     0.069923
     alpha*=       90.000   beta*=       79.941  gamma*=       90.000
                    Reciprocal Cell Volume =   0.00154270

 => Direct and Reciprocal Metric Tensors:

                   GD                                       GR
     25.7722      0.0000    -12.8790          0.040022    0.000000    0.002443
      0.0000     79.7121      0.0000          0.000000    0.012545    0.000000
    -12.8790      0.0000    210.9695          0.002443    0.000000    0.004889

 =>  Cartesian frame: z // c; y is in the bc-plane; x is y ^ z = a*  

     Crystal_to_Orthonormal_Matrix              Orthonormal_to_Crystal Matrix
              Cr_Orth_cel                               Orth_Cr_cel  
      5.0766      0.0000     -2.5369          0.196981   -0.000000    0.034942
      0.0000      8.9282      0.0000          0.000000    0.112005   -0.000000
      0.0000      0.0000     14.3015          0.000000    0.000000    0.069923

     Busing-Levy B-matrix: Hc=B.H            Inverse of the Busing-Levy B-matrix
                BL_M                                      BL_Minv  
    0.200056    0.000000    0.012213            4.9986     -0.0000     -0.8867
    0.000000    0.112005   -0.000000            0.0000      8.9282      0.0000
    0.000000    0.000000    0.068848            0.0000      0.0000     14.5248

 => Laue symmetry 2/m   will be used to generate HKL for pattern#   1
 => Reflections generated between S(1/d)min:  0.1131 A-1 and S(1/d)max:  1.1284 A-1
 =>                                    dmax:  8.8452 A   and      dmin:  0.8862 A
 => The number of reflections generated is:    488
 => The max. scatt. variable (gen.ref.) is:       120.7284
 => Scattering coefficients from internal table


 => X-ray scattering coeff. (A1, B1, A2,...C, f(0), Z, Dfp,Dfpp)

 AL      6.4202   3.0387   1.9002   0.7426   1.5936  31.5472   1.9646  85.0886   1.1151  12.9937  13.0000   0.2040   0.2460
 --------------------------------------------------------------------------------
 => Phase  No. 3
      Fe2O3 hexagonal                                                       
 --------------------------------------------------------------------------------
 =>-------> Pattern#  1
 => Crystal Structure Refinement
 => Preferred orientation vector:   0.0000  0.0000  1.0000

 =>-------> Data for PHASE: 3
 => Number of atoms:    3
 => Number of distance  constraints:    0
 => Number of angle     constraints:    0

 => Symmetry information on space group: R -3 C              
 -> The multiplicity of the general position is:  36
 -> The space group is Centric (-1 at origin)   
 -> Lattice type  R: { 000; 2/3 1/3 1/3; 1/3 2/3 2/3   }+          
 -> Reduced set of symmetry operators:

  No.  IT   Symmetry symbol    Rotation part     Associated Translation
   1: ( 1)   1            --> ( x  ,   y, z) + {  0.0000  0.0000  0.0000}
   2: ( 2)  3+ ( 0, 0, z) --> (  -y, x-y, z) + {  0.0000  0.0000  0.0000}
   3: ( 3)  3- ( 0, 0, z) --> (-x+y,-x  , z) + {  0.0000  0.0000  0.0000}
   4: ( 7)   2 ( x, x, 0) --> (   y, x  ,-z) + {  0.0000  0.0000  0.5000}
   5: ( 8)   2 ( x, 0, 0) --> ( x-y,  -y,-z) + {  0.0000  0.0000  0.5000}
   6: ( 9)   2 ( 0, y, 0) --> (-x  ,-x+y,-z) + {  0.0000  0.0000  0.5000}


        Information on Space Group: 
        --------------------------- 

 =>   Number of Space group: 167
 =>  Hermann-Mauguin Symbol: R -3 c
 =>             Hall Symbol: -R 3 2"c
 =>            Setting Type: IT (Generated from Hermann-Mauguin symbol)
 =>          Crystal System: Trigonal
 =>              Laue Class: -3m1
 =>             Point Group: -3m
 =>         Bravais Lattice: R
 =>          Lattice Symbol: hR
 =>  Reduced Number of S.O.:   6
 =>    General multiplicity:  36
 =>          Centrosymmetry: Centric (-1 at origin)
 =>  Generators (exc. -1&L):   2
 =>         Asymmetric unit:  0.000 <= x <=  0.667
                              0.000 <= y <=  0.667
                              0.000 <= z <=  0.083

 => List of S.O. without inversion and lattice centring translations
 => SYMM(  1): x,y,z                               => SYMM(  2): -y,x-y,z
 => SYMM(  3): -x+y,-x,z                           => SYMM(  4): -y,-x,z+1/2
 => SYMM(  5): -x+y,y,z+1/2                        => SYMM(  6): x,x-y,z+1/2


 => Initial parameters ==>
 Atom    Ntyp                  X         Y         Z         B         occ.         in  fin  Spc  Mult
                             B11       B22       B33       B12       B13       B23
 Feh    FE                 0.00000   0.00000   0.35378   0.22305   0.16667           0    0    0   12
                 Codes:    0.00000   0.00000 181.00000 130.00000   0.00000
 Feh    FE                 0.00000   0.00000   0.35378   0.22305   0.16667           0    0    0   12
                 Codes:    0.00000   0.00000 181.00000 130.00000   0.00000
 Oh     O                 -1.70341   0.00000   0.25000   0.39757   0.50000           0    0    0   18
                 Codes:  191.00000   0.00000   0.00000 140.00000   0.00000

 => IT IS ASSUMED THAT THE FIRST GIVEN SITE IS FULLY OCCUPIED 
    OR THE FIRST AND SECOND ATOMS ARE IN THE SAME SITE WITH TOTAL FULL OCCUPATION
  (If this is not the case, change the order of atoms to obtain correct values for the content of the unit cell)
    The phase contains sites partially occupied
      -> Atom: FE  ,  Chemical element: FE  Atomic Mass:    55.8470
      -> Atom: FE  ,  Chemical element: FE  Atomic Mass:    55.8470
      -> Atom: O   ,  Chemical element: O   Atomic Mass:    15.9994
 => The given value of ATZ is        958.19 the program has calculated:         958.19
    The value of ATZ given in the input PCR file will be used for quantitative analysis
 => The chemical content of the unit cell is: 
       6.0000 FE   +   6.0000 FE   +  17.9996 O      
 => The normalized site occupation numbers in % are: 
      50.0000 Feh    :       50.0000 Feh    :       99.9980 Oh       
 => The density (volumic mass) of the compound is:    5.355 g/cm3

 =>-------> PROFILE PARAMETERS FOR PATTERN:  1

 => Overall scale factor:   0.485360E-04
 => ETA (p-Voigt) OR M (Pearson VII):   0.0000
 => Overall temperature factor:      0.00000
 => Halfwidth U,V,W:      0.00439    -0.00039     0.00981
 => X and Y parameters:       0.2303      0.5778
 => Direct cell parameters:    5.0090   5.0090  13.6745  90.0000  90.0000 120.0000
 => Preferred orientation parameters:   1.0000  0.0000
 => Asymmetry parameters     :      0.00000     0.00000     0.00000     0.00000
 => Strain parameters        :      0.00000     0.00000     0.00000
 => Size   parameters        :      0.00004     0.00000
 => Further shape parameters (S_L and D_L):   0.00000   0.00000
    S_L is source width/detector distance
    D_L is detector width/detector distance

 ==> CODEWORDS FOR PROFILE PARAMETERS of PATTERN#  1

 => Overall scale factor:  151.000
 => ETA (p-Voigt) OR M (Pearson VII):    0.000
 => Overall temperature factor:    0.000
 => Halfwidth U,V,W:    0.000   0.000   0.000
 => X and Y parameters:  351.000 120.100
 => Direct cell parameters:  171.000 171.000 161.000   0.000   0.000 171.000
 => Preferred orientation parameters:    0.000   0.000
 => Asymmetry parameters     :    0.000   0.000   0.000   0.000
 => Strain parameters        :    0.000   0.000   0.000
 => Size   parameters        :    0.000   0.000

 => Cell constraints according to Laue symmetry: -3m1 

        Metric information:
        -------------------

 => Direct cell parameters:

         a =       5.0090      b =       5.0090      c =      13.6745
     alpha =       90.000   beta =       90.000  gamma =      120.000
                        Direct Cell Volume =     297.1293

 => Reciprocal cell parameters:

         a*=     0.230524      b*=     0.230524      c*=     0.073129
     alpha*=       90.000   beta*=       90.000  gamma*=       60.000
                    Reciprocal Cell Volume =   0.00336554

 => Direct and Reciprocal Metric Tensors:

                   GD                                       GR
     25.0902    -12.5451      0.0000          0.053142    0.026571    0.000000
    -12.5451     25.0902      0.0000          0.026571    0.053142    0.000000
      0.0000      0.0000    186.9907          0.000000    0.000000    0.005348

 =>  Cartesian frame: z // c; y is in the bc-plane; x is y ^ z = a*  

     Crystal_to_Orthonormal_Matrix              Orthonormal_to_Crystal Matrix
              Cr_Orth_cel                               Orth_Cr_cel  
      5.0090     -2.5045      0.0000          0.199640    0.115262   -0.000000
      0.0000      4.3379      0.0000          0.000000    0.230524   -0.000000
      0.0000      0.0000     13.6745          0.000000    0.000000    0.073129

     Busing-Levy B-matrix: Hc=B.H            Inverse of the Busing-Levy B-matrix
                BL_M                                      BL_Minv  
    0.230524    0.115262    0.000000            4.3379     -2.5045     -0.0000
    0.000000    0.199640   -0.000000            0.0000      5.0090      0.0000
    0.000000    0.000000    0.073129            0.0000      0.0000     13.6745

 => Laue symmetry -3m1  will be used to generate HKL for pattern#   1
 => Reflections generated between S(1/d)min:  0.1131 A-1 and S(1/d)max:  1.2721 A-1
 =>                                    dmax:  8.8452 A   and      dmin:  0.7861 A
 => The number of reflections generated is:     74
 => The max. scatt. variable (gen.ref.) is:       156.9713
 => Scattering coefficients from internal table


 => X-ray scattering coeff. (A1, B1, A2,...C, f(0), Z, Dfp,Dfpp)

 FE     11.7695   4.7611   7.3573   0.3072   3.5222  15.3535   2.3045  76.8805   1.0369  25.9904  26.0000  -1.1790   3.2040

     --------------------------------------------------------------
      SYMBOLIC NAMES AND INITIAL VALUES OF PARAMETERS TO BE VARIED:
     --------------------------------------------------------------

      ->  Parameter number    1   -> Symbolic Name:                                     Scale_ph1_pat1    0.83534000E-03
      ->  Parameter number    2   -> Symbolic Name:                                         SyCos_pat1    0.48300002E-01
      ->  Parameter number    3   -> Symbolic Name:                                         Bck_0_pat1     14.157000    
      ->  Parameter number    4   -> Symbolic Name:                                         Bck_1_pat1    -31.886999    
      ->  Parameter number    5   -> Symbolic Name:                                         Bck_2_pat1    -32.092999    
      ->  Parameter number    6   -> Symbolic Name:                                    Cell_A_ph1_pat1     4.9157648    
      ->  Parameter number    7   -> Symbolic Name:                                    Cell_C_ph1_pat1     5.4064159    
      ->  Parameter number    8   -> Symbolic Name:                                     Scale_ph2_pat1    0.82198003E-05
      ->  Parameter number    9   -> Symbolic Name:                                    Cell_A_ph2_pat1     5.0766292    
      ->  Parameter number   10   -> Symbolic Name:                                    Cell_B_ph2_pat1     8.9281626    
      ->  Parameter number   11   -> Symbolic Name:                                    Cell_C_ph2_pat1     14.524789    
      ->  Parameter number   12   -> Symbolic Name:                                          Y_Al1_ph2    0.93750000E-01
      ->  Parameter number   13   -> Symbolic Name:                                          Z_Si1_ph2    0.26027000    
      ->  Parameter number   14   -> Symbolic Name:                                          Y_Si2_ph2    0.14602000    
      ->  Parameter number   15   -> Symbolic Name:                                     Scale_ph3_pat1    0.48536000E-04
      ->  Parameter number   16   -> Symbolic Name:                                    Cell_C_ph3_pat1     13.674453    
      ->  Parameter number   17   -> Symbolic Name:                                    Cell_A_ph3_pat1     5.0090160    
      ->  Parameter number   18   -> Symbolic Name:                                          Z_Feh_ph3    0.35378000    
      ->  Parameter number   19   -> Symbolic Name:                                           X_Oh_ph3    -1.7034100    
      ->  Parameter number   20   -> Symbolic Name:                                          X_Si1_ph2    0.31230001E-01
      ->  Parameter number   21   -> Symbolic Name:                                           X_O1_ph2    0.39730001E-01
      ->  Parameter number   22   -> Symbolic Name:                                           Z_O1_ph2    0.72109997E-01
      ->  Parameter number   23   -> Symbolic Name:                                           Y_O2_ph2    0.79360001E-01
      ->  Parameter number   24   -> Symbolic Name:                                           Y_O4_ph2    0.12424000    
      ->  Parameter number   25   -> Symbolic Name:                                           Z_O4_ph2    0.17274000    
      ->  Parameter number   26   -> Symbolic Name:                                           X_O5_ph2     1.0227200    
      ->  Parameter number   27   -> Symbolic Name:                                           Y_O5_ph2   -0.40329999    
      ->  Parameter number   28   -> Symbolic Name:                                           Z_O5_ph2    0.29065001    
      ->  Parameter number   29   -> Symbolic Name:                                           Y_O6_ph2    0.32828000    
      ->  Parameter number   30   -> Symbolic Name:                                           Z_O6_ph2    0.21884000    
      ->  Parameter number   31   -> Symbolic Name:                                           X_O7_ph2   -0.30366999    
      ->  Parameter number   32   -> Symbolic Name:                                           Z_O7_ph2    0.51899999    
      ->  Parameter number   33   -> Symbolic Name:                                           Y_O8_ph2    0.12184000    
      ->  Parameter number   34   -> Symbolic Name:                                           X_O8_ph2   -0.96258003    
      ->  Parameter number   35   -> Symbolic Name:                                     X-tan_ph1_pat1    0.23028700    
      ->  Parameter number   36   -> Symbolic Name:                                     Y-cos_ph1_pat1    0.11682800    
      ->  Parameter number   37   -> Symbolic Name:                                         Bck_3_pat1    -120.07300    
      ->  Parameter number   38   -> Symbolic Name:                                           X_Si_ph1    0.46798000    
      ->  Parameter number   39   -> Symbolic Name:                                            X_O_ph1    0.41898000    
      ->  Parameter number   40   -> Symbolic Name:                                            Y_O_ph1    0.25729999    
      ->  Parameter number   41   -> Symbolic Name:                                            Z_O_ph1    0.21032999    
      ->  Parameter number   42   -> Symbolic Name:                                    Cell_E_ph2_pat1     100.05894    
  
 
 => No optimization for routine tasks
 ++++++++++++++++++++++++++++++++++++++++++++++++++++++++++++++++++++++++++++++++++++++++++++++++++++++++++++++++++++++++

 => CYCLE No.:    1
 ---------------------------------------------------------------------------------------
 => Phase  1 Name: SiO2 hexagonal (No 152)                                               
 ---------------------------------------------------------------------------------------
 => New parameters, shifts, and standard deviations

 Atom        x       dx      sx       y       dy      sy       z       dz      sz       B       dB      sB      occ.    docc.   socc.

 Si       0.46686-0.00112 0.00314  0.00000 0.00000 0.00000  0.33333 0.00000 0.00000  0.16667 0.00000 0.00000  0.50000 0.00000 0.00000
 O        0.41939 0.00041 0.00323  0.25789 0.00059 0.00376  0.21018-0.00015 0.00339  0.20000 0.00000 0.00000  1.00000 0.00000 0.00000

 ==> PROFILE PARAMETERS FOR PATTERN#  1

 => Overall scale factor:      0.000840337     0.000004997     0.000015665
 => Eta(p-Voigt) or m(Pearson VII):   0.000000  0.000000  0.000000
 => Overall tem. factor:     0.000000    0.000000    0.000000
 => Halfwidth parameters: 
         0.004391    0.000000    0.000000
        -0.000389    0.000000    0.000000
         0.009813    0.000000    0.000000
 => Cell parameters: 
        4.915813    0.000049    0.000522
        4.915813    0.000049    0.000522
        5.406281   -0.000135    0.000835
       90.000000    0.000000    0.000000
       90.000000    0.000000    0.000000
      120.000000    0.000000    0.000000
 => Preferred orientation: 
         1.000000    0.000000    0.000000
         0.000000    0.000000    0.000000
 => Asymmetry parameters: 
         0.000000    0.000000    0.000000
         0.000000    0.000000    0.000000
         0.000000    0.000000    0.000000
         0.000000    0.000000    0.000000
 => X and Y parameters: 
         0.251603    0.021316    0.040669
         0.114549   -0.002279    0.011136
 => Strain parameters: 
         0.000000    0.000000    0.000000
         0.000000    0.000000    0.000000
         0.000000    0.000000    0.000000
 => Size   parameters (G,L): 
         0.000000    0.000000    0.000000
         0.000000    0.000000    0.000000
 => Further shape parameters (S_L and D_L): 
       0.000000  0.000000  0.000000
       0.000000  0.000000  0.000000
 ---------------------------------------------------------------------------------------
 => Phase  2 Name: Al2Si2O5(OH)4 monoclinic (No 9)                                       
 ---------------------------------------------------------------------------------------
 => New parameters, shifts, and standard deviations

 Atom        x       dx      sx       y       dy      sy       z       dz      sz       B       dB      sB      occ.    docc.   socc.

 Al1      0.25000 0.00000 0.00000 -0.08297 0.01078 0.01373  0.00000 0.00000 0.00000  0.16667 0.00000 0.00000  1.00000 0.00000 0.00000
 Al2      0.25000 0.00000 0.00000  0.08297-0.01078 0.01373  0.00000 0.00000 0.00000  0.16667 0.00000 0.00000  1.00000 0.00000 0.00000
 Si1      0.11143 0.08020 0.03751  0.50000 0.00000 0.00000  0.24450-0.01577 0.01137  0.16667 0.00000 0.00000  1.00000 0.00000 0.00000
 Si2      0.11143 0.08020 0.03751  0.13576-0.01026 0.01699  0.24450-0.01577 0.01137  0.16667 0.00000 0.00000  1.00000 0.00000 0.00000
 O1       0.02766-0.01207 0.04021  0.50000 0.00000 0.00000  0.05268-0.01943 0.00865  0.20000 0.00000 0.00000  1.00000 0.00000 0.00000
 O2       0.02766-0.01207 0.04021  0.07978 0.00042 0.02446  0.05268-0.01943 0.00865  0.20000 0.00000 0.00000  1.00000 0.00000 0.00000
 O3       0.02766-0.01207 0.04021 -0.07978-0.00042 0.02446  0.05268-0.01943 0.00865  0.20000 0.00000 0.00000  1.00000 0.00000 0.00000
 O4      -0.05422 0.00042 0.02446  0.14310 0.01886 0.02027  0.12883-0.04391 0.02202  0.20000 0.00000 0.00000  1.00000 0.00000 0.00000
 O5       1.01170-0.01102 0.06693 -0.43017-0.02687 0.02655  0.31064 0.01999 0.02038  0.20000 0.00000 0.00000  1.00000 0.00000 0.00000
 O6       1.01170-0.01102 0.06693  0.26406-0.06422 0.04405  0.27471 0.05587 0.02019  0.20000 0.00000 0.00000  1.00000 0.00000 0.00000
 O7      -0.30456-0.00089 0.04210  0.00000 0.00000 0.00000  0.51588-0.00312 0.01353  0.20000 0.00000 0.00000  1.00000 0.00000 0.00000
 O8      -0.77386 0.18872 0.06651  0.16125 0.03941 0.03726  0.51588-0.00312 0.01353  0.20000 0.00000 0.00000  1.00000 0.00000 0.00000
 O9      -0.30456-0.00089 0.04210  0.14310 0.01886 0.02027  0.51588-0.00312 0.01353  0.20000 0.00000 0.00000  1.00000 0.00000 0.00000

 ==> PROFILE PARAMETERS FOR PATTERN#  1

 => Overall scale factor:      0.000007827    -0.000000393     0.000000821
 => Eta(p-Voigt) or m(Pearson VII):   0.000000  0.000000  0.000000
 => Overall tem. factor:     0.000000    0.000000    0.000000
 => Halfwidth parameters: 
         0.004391    0.000000    0.000000
        -0.000389    0.000000    0.000000
         0.009813    0.000000    0.000000
 => Cell parameters: 
        5.077116    0.000486    0.002231
        8.926589   -0.001574    0.003224
       14.530769    0.005980    0.004963
       90.000000    0.000000    0.000000
      100.192719    0.133774    0.079812
       90.000000    0.000000    0.000000
 => Preferred orientation: 
         1.000000    0.000000    0.000000
         0.000000    0.000000    0.000000
 => Asymmetry parameters: 
         0.000000    0.000000    0.000000
         0.000000    0.000000    0.000000
         0.000000    0.000000    0.000000
         0.000000    0.000000    0.000000
 => X and Y parameters: 
         0.251603    0.021316    0.040669
         0.114549   -0.002279    0.011136
 => Strain parameters: 
         0.000000    0.000000    0.000000
