Repository: natkurdz/XRD-AI

File: Dane/Gr04/Grupa04/ni_800rpm_280min.out (part 1 of 3)


        **********************************************************
        ** PROGRAM FullProf.2k (Version 7.20 - Oct2019-ILL JRC) **
        **********************************************************
                       M U L T I -- P A T T E R N                 
            Rietveld, Profile Matching & Integrated Intensity     
                 Refinement of X-ray and/or Neutron Data


    Date: 09/11/2021  Time: 16:46:22.738                              

 => PCR file code: ni_800rpm_280min
 => DAT file code: ni_800rpm_280min.xrd -> Relative contribution: 1.0000                                                            

 ==> CONDITIONS OF THIS RUN FOR PATTERN No.:  1

 => Global Refinement of X-ray powder diffraction data                                                                              
 => Global Refinement of X-ray powder diffraction data                                                                              
    Bragg-Brentano(X-rays) or Debye-Scherrer geometry(Neutrons)
 => Title: Ni

 => Number of phases:    1
 => Number of excluded regions:    1
 => Number of scattering factors supplied:    0
 => Conventional weights: w=1.0/Variance(yobs)
 => Asymmetry correction as in J.Appl.Cryst. 26,128(1993)
 => Background linearly interpolated between the   28 points given
 => The    7th default profile function was selected
 => T-C-H Pseudo-Voigt function 
    This function is convoluted with asymmetry due to axial 
    divergence as formulated by: 
    van Laar and Yelon, J. Appl. Cryst. 17, 47(1984).
    and using the method of:
    Finger, Cox and Jephcoat, J. Appl. Cryst. 27, 892 (1994).
    Fortran 90 module adapted from function PROFVAL (in F77) : 
    L.W. Finger, J. Appl. Cryst. 31, 111 (1998).


 ==> INPUT/OUTPUT OPTIONS:

 => Generate bacground file *.bac
 => Generate file *.PRF for plot
 => Output Correlation Matrix
 => Generate new input file *.PCR
 => Plot pattern at each cycle
 => Wavelengths:  1.54060 1.54439
 => Alpha2/Alpha1 ratio:   0.5000
 => Cos(Monochromator angle)=   0.9000
 => Asymmetry correction for angles lower than   90.000 degrees
 => Absorption correction (AC), muR-eff =   0.0000  0.0000
 => Base of peaks: 2.0*HW*   30.00

 => Number of cycles:   20
 => Relaxation factors ==>    for coordinates:  0.90
 => for anisotropic temperature factors:  0.90
 => for halfwidth/strain/size parameters:  0.90
 => for lattice constants and propagation vectors:  0.90
 => EPS-value for convergence:    0.1
 => Background ==> 
    Position   Intensity
       28.84      444.99        0.00
       30.79      431.74        0.00
       32.60      422.90        0.00
       34.42      414.06        0.00
       36.88      418.48        0.00
       38.83      422.90        0.00
       40.77      431.74        0.00
       42.20      431.74        0.00
       43.88      427.32        0.00
       45.70      418.48        0.00
       47.12      400.81        0.00
       48.68      389.76        0.00
       51.14      369.88        0.00
       53.35      350.00        0.00
       55.42      341.16        0.00
       58.66      325.70        0.00
       62.42      319.07        0.00
       65.41      312.44        0.00
       70.33      308.03        0.00
       73.83      305.82        0.00

       80.19      294.77        0.00
       85.89      290.35        0.00
       90.56      285.94        0.00
       96.78      279.31        0.00
      102.62      272.68        0.00
      108.58      268.26        0.00
      113.90      266.05        0.00
      120.38      259.43        0.00

 

 => Excluded regions for Pattern#  1
    From     to
      0.0000     35.0000

 => Number of Least-Squares parameters varied:     6

 =>--------------------------->
 =>------->  PATTERN number:  1
 =>--------------------------->
 => Global parameters and codes ==>
 => Zero-point:     0.0000    0.0000
 => Displacement peak-shift parameter and code:    -0.05   51.00
 => Transparency peak-shift parameter and code:     0.00    0.00

 => Reading Intensity data  =>>

      Data from PANalytical formats
      Extension:  .xrdml
 ==> Angular range, step and number of points:
     2Thmin:      20.016512  2Thmax:     119.983322  Step:       0.033423  No. of points:   2992
 --------------------------------------------------------------------------------
 => Phase  No. 1
      Ni                                                                    
 --------------------------------------------------------------------------------
 =>-------> Pattern#  1
 => Crystal Structure Refinement
 => Preferred orientation vector:   0.0000  0.0000  2.0000

 =>-------> Data for PHASE: 1
 => Number of atoms:    1
 => Number of distance  constraints:    0
 => Number of angle     constraints:    0

 => Symmetry information on space group: 225                 
 -> The multiplicity of the general position is: 192
 -> The space group is Centric (-1 at origin)   
 -> Lattice type  F: { 000;  0  1/2 1/2; 1/2  0  1/2; 1/2 1/2  0 }+
 -> Reduced set of symmetry operators:

  No.  IT   Symmetry symbol    Rotation part     Associated Translation
   1: ( 1)   1            -->     ( x, y, z) + {  0.0000  0.0000  0.0000}
   2: (16)  4+ ( 0, 0, z) -->     (-y, x, z) + {  0.0000  0.0000  0.0000}
   3: ( 4)   2 ( x, 0, 0) -->     ( x,-y,-z) + {  0.0000  0.0000  0.0000}
   4: ( 5)  3+ ( x, x, x) -->     ( z, x, y) + {  0.0000  0.0000  0.0000}
   5: ( 2)   2 ( 0, 0, z) -->     (-x,-y, z) + {  0.0000  0.0000  0.0000}
   6: (13)   2 ( x, x, 0) -->     ( y, x,-z) + {  0.0000  0.0000  0.0000}
   7: (18)   2 ( 0, y, y) -->     (-x, z, y) + {  0.0000  0.0000  0.0000}
   8: ( 6)  3+ (-x, x,-x) -->     ( z,-x,-y) + {  0.0000  0.0000  0.0000}
   9: ( 9)  3- ( x, x, x) -->     ( y, z, x) + {  0.0000  0.0000  0.0000}
  10: (15)  4- ( 0, 0, z) -->     ( y,-x, z) + {  0.0000  0.0000  0.0000}
  11: ( 3)   2 ( 0, y, 0) -->     (-x, y,-z) + {  0.0000  0.0000  0.0000}
  12: ( 7)  3+ ( x,-x,-x) -->     (-z,-x, y) + {  0.0000  0.0000  0.0000}
  13: (17)  4- ( x, 0, 0) -->     ( x, z,-y) + {  0.0000  0.0000  0.0000}
  14: (23)  4- ( 0, y, 0) -->     (-z, y, x) + {  0.0000  0.0000  0.0000}
  15: (19)   2 ( 0, y,-y) -->     (-x,-z,-y) + {  0.0000  0.0000  0.0000}
  16: (11)  3- (-x,-x, x) -->     ( y,-z,-x) + {  0.0000  0.0000  0.0000}
  17: (10)  3- ( x,-x,-x) -->     (-y, z,-x) + {  0.0000  0.0000  0.0000}
  18: (14)   2 ( x,-x, 0) -->     (-y,-x,-z) + {  0.0000  0.0000  0.0000}
  19: (20)  4+ ( x, 0, 0) -->     ( x,-z, y) + {  0.0000  0.0000  0.0000}
  20: ( 8)  3+ (-x,-x, x) -->     (-z, x,-y) + {  0.0000  0.0000  0.0000}
  21: (12)  3- (-x, x,-x) -->     (-y,-z, x) + {  0.0000  0.0000  0.0000}
  22: (21)  4+ ( 0, y, 0) -->     ( z, y,-x) + {  0.0000  0.0000  0.0000}
  23: (24)   2 (-x, 0, x) -->     (-z,-y,-x) + {  0.0000  0.0000  0.0000}
  24: (22)   2 ( x, 0, x) -->     ( z,-y, x) + {  0.0000  0.0000  0.0000}
  25: ( 1)   1            -->     ( x, y, z) + {  0.5000  0.5000  0.0000}
  26: (16)  4+ ( 0, 0, z) -->     (-y, x, z) + {  0.5000  0.5000  0.0000}
  27: ( 4)   2 ( x, 0, 0) -->     ( x,-y,-z) + {  0.5000  0.5000  0.0000}
  28: ( 5)  3+ ( x, x, x) -->     ( z, x, y) + {  0.5000  0.5000  0.0000}
  29: ( 2)   2 ( 0, 0, z) -->     (-x,-y, z) + {  0.5000  0.5000  0.0000}
  30: (13)   2 ( x, x, 0) -->     ( y, x,-z) + {  0.5000  0.5000  0.0000}
  31: (18)   2 ( 0, y, y) -->     (-x, z, y) + {  0.5000  0.5000  0.0000}
  32: ( 6)  3+ (-x, x,-x) -->     ( z,-x,-y) + {  0.5000  0.5000  0.0000}
  33: ( 9)  3- ( x, x, x) -->     ( y, z, x) + {  0.5000  0.5000  0.0000}
  34: (15)  4- ( 0, 0, z) -->     ( y,-x, z) + {  0.5000  0.5000  0.0000}
  35: ( 3)   2 ( 0, y, 0) -->     (-x, y,-z) + {  0.5000  0.5000  0.0000}
  36: ( 7)  3+ ( x,-x,-x) -->     (-z,-x, y) + {  0.5000  0.5000  0.0000}
  37: (17)  4- ( x, 0, 0) -->     ( x, z,-y) + {  0.5000  0.5000  0.0000}
  38: (23)  4- ( 0, y, 0) -->     (-z, y, x) + {  0.5000  0.5000  0.0000}
  39: (19)   2 ( 0, y,-y) -->     (-x,-z,-y) + {  0.5000  0.5000  0.0000}
  40: (11)  3- (-x,-x, x) -->     ( y,-z,-x) + {  0.5000  0.5000  0.0000}
  41: (10)  3- ( x,-x,-x) -->     (-y, z,-x) + {  0.5000  0.5000  0.0000}
  42: (14)   2 ( x,-x, 0) -->     (-y,-x,-z) + {  0.5000  0.5000  0.0000}
  43: (20)  4+ ( x, 0, 0) -->     ( x,-z, y) + {  0.5000  0.5000  0.0000}
  44: ( 8)  3+ (-x,-x, x) -->     (-z, x,-y) + {  0.5000  0.5000  0.0000}
  45: (12)  3- (-x, x,-x) -->     (-y,-z, x) + {  0.5000  0.5000  0.0000}
  46: (21)  4+ ( 0, y, 0) -->     ( z, y,-x) + {  0.5000  0.5000  0.0000}
  47: (24)   2 (-x, 0, x) -->     (-z,-y,-x) + {  0.5000  0.5000  0.0000}
  48: (22)   2 ( x, 0, x) -->     ( z,-y, x) + {  0.5000  0.5000  0.0000}
  49: ( 1)   1            -->     ( x, y, z) + {  0.5000  0.0000  0.5000}
  50: (16)  4+ ( 0, 0, z) -->     (-y, x, z) + {  0.5000  0.0000  0.5000}
  51: ( 4)   2 ( x, 0, 0) -->     ( x,-y,-z) + {  0.5000  0.0000  0.5000}
  52: ( 5)  3+ ( x, x, x) -->     ( z, x, y) + {  0.5000  0.0000  0.5000}
  53: ( 2)   2 ( 0, 0, z) -->     (-x,-y, z) + {  0.5000  0.0000  0.5000}
  54: (13)   2 ( x, x, 0) -->     ( y, x,-z) + {  0.5000  0.0000  0.5000}
  55: (18)   2 ( 0, y, y) -->     (-x, z, y) + {  0.5000  0.0000  0.5000}
  56: ( 6)  3+ (-x, x,-x) -->     ( z,-x,-y) + {  0.5000  0.0000  0.5000}
  57: ( 9)  3- ( x, x, x) -->     ( y, z, x) + {  0.5000  0.0000  0.5000}
  58: (15)  4- ( 0, 0, z) -->     ( y,-x, z) + {  0.5000  0.0000  0.5000}
  59: ( 3)   2 ( 0, y, 0) -->     (-x, y,-z) + {  0.5000  0.0000  0.5000}
  60: ( 7)  3+ ( x,-x,-x) -->     (-z,-x, y) + {  0.5000  0.0000  0.5000}
  61: (17)  4- ( x, 0, 0) -->     ( x, z,-y) + {  0.5000  0.0000  0.5000}
  62: (23)  4- ( 0, y, 0) -->     (-z, y, x) + {  0.5000  0.0000  0.5000}
  63: (19)   2 ( 0, y,-y) -->     (-x,-z,-y) + {  0.5000  0.0000  0.5000}
  64: (11)  3- (-x,-x, x) -->     ( y,-z,-x) + {  0.5000  0.0000  0.5000}
  65: (10)  3- ( x,-x,-x) -->     (-y, z,-x) + {  0.5000  0.0000  0.5000}
  66: (14)   2 ( x,-x, 0) -->     (-y,-x,-z) + {  0.5000  0.0000  0.5000}
  67: (20)  4+ ( x, 0, 0) -->     ( x,-z, y) + {  0.5000  0.0000  0.5000}
  68: ( 8)  3+ (-x,-x, x) -->     (-z, x,-y) + {  0.5000  0.0000  0.5000}
  69: (12)  3- (-x, x,-x) -->     (-y,-z, x) + {  0.5000  0.0000  0.5000}
  70: (21)  4+ ( 0, y, 0) -->     ( z, y,-x) + {  0.5000  0.0000  0.5000}
  71: (24)   2 (-x, 0, x) -->     (-z,-y,-x) + {  0.5000  0.0000  0.5000}
  72: (22)   2 ( x, 0, x) -->     ( z,-y, x) + {  0.5000  0.0000  0.5000}
  73: ( 1)   1            -->     ( x, y, z) + {  0.0000  0.5000  0.5000}
  74: (16)  4+ ( 0, 0, z) -->     (-y, x, z) + {  0.0000  0.5000  0.5000}
  75: ( 4)   2 ( x, 0, 0) -->     ( x,-y,-z) + {  0.0000  0.5000  0.5000}
  76: ( 5)  3+ ( x, x, x) -->     ( z, x, y) + {  0.0000  0.5000  0.5000}
  77: ( 2)   2 ( 0, 0, z) -->     (-x,-y, z) + {  0.0000  0.5000  0.5000}
  78: (13)   2 ( x, x, 0) -->     ( y, x,-z) + {  0.0000  0.5000  0.5000}
  79: (18)   2 ( 0, y, y) -->     (-x, z, y) + {  0.0000  0.5000  0.5000}
  80: ( 6)  3+ (-x, x,-x) -->     ( z,-x,-y) + {  0.0000  0.5000  0.5000}
  81: ( 9)  3- ( x, x, x) -->     ( y, z, x) + {  0.0000  0.5000  0.5000}
  82: (15)  4- ( 0, 0, z) -->     ( y,-x, z) + {  0.0000  0.5000  0.5000}
  83: ( 3)   2 ( 0, y, 0) -->     (-x, y,-z) + {  0.0000  0.5000  0.5000}
  84: ( 7)  3+ ( x,-x,-x) -->     (-z,-x, y) + {  0.0000  0.5000  0.5000}
  85: (17)  4- ( x, 0, 0) -->     ( x, z,-y) + {  0.0000  0.5000  0.5000}
  86: (23)  4- ( 0, y, 0) -->     (-z, y, x) + {  0.0000  0.5000  0.5000}
  87: (19)   2 ( 0, y,-y) -->     (-x,-z,-y) + {  0.0000  0.5000  0.5000}
  88: (11)  3- (-x,-x, x) -->     ( y,-z,-x) + {  0.0000  0.5000  0.5000}
  89: (10)  3- ( x,-x,-x) -->     (-y, z,-x) + {  0.0000  0.5000  0.5000}
  90: (14)   2 ( x,-x, 0) -->     (-y,-x,-z) + {  0.0000  0.5000  0.5000}
  91: (20)  4+ ( x, 0, 0) -->     ( x,-z, y) + {  0.0000  0.5000  0.5000}
  92: ( 8)  3+ (-x,-x, x) -->     (-z, x,-y) + {  0.0000  0.5000  0.5000}
  93: (12)  3- (-x, x,-x) -->     (-y,-z, x) + {  0.0000  0.5000  0.5000}
  94: (21)  4+ ( 0, y, 0) -->     ( z, y,-x) + {  0.0000  0.5000  0.5000}
  95: (24)   2 (-x, 0, x) -->     (-z,-y,-x) + {  0.0000  0.5000  0.5000}
  96: (22)   2 ( x, 0, x) -->     ( z,-y, x) + {  0.0000  0.5000  0.5000}


        Information on Space Group: 
        --------------------------- 

 =>   Number of Space group: 225
 =>  Hermann-Mauguin Symbol: F m -3 m
 =>             Hall Symbol: -F 4 2 3
 =>            Setting Type: Generated from Hall symbol
 =>          Crystal System: Cubic
 =>              Laue Class: m-3m
 =>             Point Group: m-3m
 =>         Bravais Lattice: F
 =>          Lattice Symbol: cF
 =>  Reduced Number of S.O.:  24
 =>    General multiplicity: 192
 =>          Centrosymmetry: Centric (-1 at origin)
 =>  Generators (exc. -1&L):   3
 =>         Asymmetric unit:  0.000 <= x <=  0.500
                              0.000 <= y <=  0.250
                              0.000 <= z <=  0.250

 => List of S.O. without inversion and lattice centring translations
 => SYMM(  1): x,y,z                               => SYMM(  2): -y,x,z
 => SYMM(  3): x,-y,-z                             => SYMM(  4): z,x,y
 => SYMM(  5): -x,-y,z                             => SYMM(  6): y,x,-z
 => SYMM(  7): -x,z,y                              => SYMM(  8): z,-x,-y
 => SYMM(  9): y,z,x                               => SYMM( 10): y,-x,z
 => SYMM( 11): -x,y,-z                             => SYMM( 12): -z,-x,y
 => SYMM( 13): x,z,-y                              => SYMM( 14): -z,y,x
 => SYMM( 15): -x,-z,-y                            => SYMM( 16): y,-z,-x
 => SYMM( 17): -y,z,-x                             => SYMM( 18): -y,-x,-z
 => SYMM( 19): x,-z,y                              => SYMM( 20): -z,x,-y
 => SYMM( 21): -y,-z,x                             => SYMM( 22): z,y,-x
 => SYMM( 23): -z,-y,-x                            => SYMM( 24): z,-y,x


 => Initial parameters ==>
 Atom    Ntyp                  X         Y         Z         B         occ.         in  fin  Spc  Mult
                             B11       B22       B33       B12       B13       B23
 NI     Ni                 0.00000   0.00000   0.00000   0.70939   0.02083           0    0    0    4
                 Codes:    0.00000   0.00000   0.00000  41.00000   0.00000

 => IT IS ASSUMED THAT THE FIRST GIVEN SITE IS FULLY OCCUPIED 
    OR THE FIRST AND SECOND ATOMS ARE IN THE SAME SITE WITH TOTAL FULL OCCUPATION
  (If this is not the case, change the order of atoms to obtain correct values for the content of the unit cell)
    The phase contains sites partially occupied
      -> Atom: Ni  ,  Chemical element: NI  Atomic Mass:    58.7000
 => The given value of ATZ is        234.73 the program has calculated:         234.72
    The value of ATZ given in the input PCR file will be used for quantitative analysis
 => The chemical content of the unit cell is: 
       4.0000 Ni     
 => The normalized site occupation numbers in % are: 
     100.0000 NI       
 => The density (volumic mass) of the compound is:    8.907 g/cm3

 =>-------> PROFILE PARAMETERS FOR PATTERN:  1

 => Overall scale factor:   0.880650E-02
 => ETA (p-Voigt) OR M (Pearson VII):   0.0000
 => Overall temperature factor:      0.00000
 => Halfwidth U,V,W:      0.00305    -0.00467     0.00592
 => X and Y parameters:       0.4329      0.0091
 => Direct cell parameters:    3.5243   3.5243   3.5243  90.0000  90.0000  90.0000
 => Preferred orientation parameters:   0.0000  0.0000
 => Asymmetry parameters     :      0.00000     0.00000     0.00000     0.00000
 => Strain parameters        :      0.00000     0.00000     0.00000
 => Size   parameters        :      0.00004     0.00000
 => Further shape parameters (S_L and D_L):   0.00000   0.00000
    S_L is source width/detector distance
    D_L is detector width/detector distance

 ==> CODEWORDS FOR PROFILE PARAMETERS of PATTERN#  1

 => Overall scale factor:   11.000
 => ETA (p-Voigt) OR M (Pearson VII):    0.000
 => Overall temperature factor:    0.000
 => Halfwidth U,V,W:    0.000   0.000   0.000
 => X and Y parameters:   21.000  60.500
 => Direct cell parameters:   31.000  31.000  31.000   0.000   0.000   0.000
 => Preferred orientation parameters:    0.000   0.000
 => Asymmetry parameters     :    0.000   0.000   0.000   0.000
 => Strain parameters        :    0.000   0.000   0.000
 => Size   parameters        :    0.000   0.000

 => Cell constraints according to Laue symmetry: m-3m 

        Metric information:
        -------------------

 => Direct cell parameters:

         a =       3.5243      b =       3.5243      c =       3.5243
     alpha =       90.000   beta =       90.000  gamma =       90.000
                        Direct Cell Volume =      43.7757

 => Reciprocal cell parameters:

         a*=     0.283741      b*=     0.283741      c*=     0.283741
     alpha*=       90.000   beta*=       90.000  gamma*=       90.000
                    Reciprocal Cell Volume =   0.02284373

 => Direct and Reciprocal Metric Tensors:

                   GD                                       GR
     12.4210      0.0000      0.0000          0.080509    0.000000    0.000000
      0.0000     12.4210      0.0000          0.000000    0.080509    0.000000
      0.0000      0.0000     12.4210          0.000000    0.000000    0.080509

 =>  Cartesian frame: z // c; y is in the bc-plane; x is y ^ z = a*  

     Crystal_to_Orthonormal_Matrix              Orthonormal_to_Crystal Matrix
              Cr_Orth_cel                               Orth_Cr_cel  
      3.5243      0.0000      0.0000          0.283741   -0.000000   -0.000000
      0.0000      3.5243      0.0000          0.000000    0.283741   -0.000000
      0.0000      0.0000      3.5243          0.000000    0.000000    0.283741

     Busing-Levy B-matrix: Hc=B.H            Inverse of the Busing-Levy B-matrix
                BL_M                                      BL_Minv  
    0.283741    0.000000    0.000000            3.5243     -0.0000     -0.0000
    0.000000    0.283741   -0.000000            0.0000      3.5243      0.0000
    0.000000    0.000000    0.283741            0.0000      0.0000      3.5243

 => Laue symmetry m-3m  will be used to generate HKL for pattern#   1
 => Reflections generated between S(1/d)min:  0.2251 A-1 and S(1/d)max:  1.2377 A-1
 =>                                    dmax:  4.4433 A   and      dmin:  0.8079 A
 => The number of reflections generated is:      7
 => The max. scatt. variable (gen.ref.) is:       144.8820
 => Scattering coefficients from internal table


 => X-ray scattering coeff. (A1, B1, A2,...C, f(0), Z, Dfp,Dfpp)

 NI     12.8376   3.8785   7.2920   0.2565   4.4438  12.1763   2.3800  66.3421   1.0341  27.9875  28.0000  -2.9560   0.5090

     --------------------------------------------------------------
      SYMBOLIC NAMES AND INITIAL VALUES OF PARAMETERS TO BE VARIED:
     --------------------------------------------------------------

      ->  Parameter number    1   -> Symbolic Name:                                     Scale_ph1_pat1    0.88064997E-02
      ->  Parameter number    2   -> Symbolic Name:                                     X-tan_ph1_pat1    0.43289900    
      ->  Parameter number    3   -> Symbolic Name:                                    Cell_A_ph1_pat1     3.5243390    
      ->  Parameter number    4   -> Symbolic Name:                                        Biso_NI_ph1    0.70938998    
      ->  Parameter number    5   -> Symbolic Name:                                         SyCos_pat1   -0.52590001E-01
      ->  Parameter number    6   -> Symbolic Name:                                     Y-cos_ph1_pat1    0.91190003E-02
  
 
 => No optimization for routine tasks
 ++++++++++++++++++++++++++++++++++++++++++++++++++++++++++++++++++++++++++++++++++++++++++++++++++++++++++++++++++++++++

 => CYCLE No.:    1
 ---------------------------------------------------------------------------------------
 => Phase  1 Name: Ni                                                                    
 ---------------------------------------------------------------------------------------
 => New parameters, shifts, and standard deviations

 Atom        x       dx      sx       y       dy      sy       z       dz      sz       B       dB      sB      occ.    docc.   socc.

 NI       0.00000 0.00000 0.00000  0.00000 0.00000 0.00000  0.00000 0.00000 0.00000  1.23905 0.52966 0.12927  0.02083 0.00000 0.00000

 ==> PROFILE PARAMETERS FOR PATTERN#  1

 => Overall scale factor:      0.009116376     0.000309876     0.000222349
 => Eta(p-Voigt) or m(Pearson VII):   0.000000  0.000000  0.000000
 => Overall tem. factor:     0.000000    0.000000    0.000000
 => Halfwidth parameters: 
         0.003047    0.000000    0.000000
        -0.004667    0.000000    0.000000
         0.005915    0.000000    0.000000
 => Cell parameters: 
        3.524454    0.000115    0.000241
        3.524454    0.000115    0.000241
        3.524454    0.000115    0.000241
       90.000000    0.000000    0.000000
       90.000000    0.000000    0.000000
       90.000000    0.000000    0.000000
 => Preferred orientation: 
         0.000000    0.000000    0.000000
         0.000000    0.000000    0.000000
 => Asymmetry parameters: 
         0.000000    0.000000    0.000000
         0.000000    0.000000    0.000000
         0.000000    0.000000    0.000000
         0.000000    0.000000    0.000000
 => X and Y parameters: 
         0.524787    0.091888    0.062471
         0.022088    0.012969    0.012941
 => Strain parameters: 
         0.000000    0.000000    0.000000
         0.000000    0.000000    0.000000
         0.000000    0.000000    0.000000
 => Size   parameters (G,L): 
         0.000040    0.000000    0.000000
         0.000000    0.000000    0.000000
 => Further shape parameters (S_L and D_L): 
       0.000000  0.000000  0.000000
       0.000000  0.000000  0.000000

 ==> GLOBAL PARAMETERS FOR PATTERN#  1


 => Zero-point:     0.0000    0.0000    0.0000

 => Cos( theta)-shift parameter :  -0.0259  0.0266  0.0080
 => Sin(2theta)-shift parameter :   0.0000  0.0000  0.0000

 ==> RELIABILITY FACTORS WITH ALL NON-EXCLUDED POINTS FOR PATTERN:  1

 => R-Factors:   7.64      11.5     Chi2:  4.97     DW-Stat.:  0.5005   Patt#:  1
 => Expected :            5.18                                1.8814
 => Deviance : 0.114E+05     Dev*:   4.505    
 => GoF-index:  2.2         Sqrt(Residual/N)
 => N-P+C:  2537

 =>    SumYdif       SumYobs      SumYcal      SumwYobsSQ     Residual    Condition
     0.7235E+05    0.9469E+06    0.9540E+06    0.9469E+06    0.1262E+05    0.2486E+10


 => Conventional Rietveld Rp,Rwp,Re and Chi2:   51.5      37.0      16.6      4.973    
 => (Values obtained using Ynet, but true sigma(y))
 =>  SumYnet, Sum(w Ynet**2):     0.1405E+06    0.9225E+05


 ==> RELIABILITY FACTORS FOR POINTS WITH BRAGG CONTRIBUTIONS FOR PATTERN:  1

 => R-Factors:   11.7      16.7     Chi2:  14.4     DW-Stat.:  0.6085   Patt#:
 => Expected :            4.40                                1.7848
 => Deviance : 0.918E+04     Dev*:   12.74    
 => GoF-index:  3.8         Sqrt(Residual/N)
 => N-P+C:   720

 =>    SumYdif       SumYobs      SumYcal      SumwYobsSQ     Residual    Condition
     0.4359E+05    0.3717E+06    0.3838E+06    0.3717E+06    0.1038E+05    0.2486E+10


 => Conventional Rietveld Rp,Rwp,Re and Chi2:   32.2      34.0      8.94      14.41    
 => (Values obtained using Ynet, but true sigma(y))
 =>  SumYnet, Sum(w Ynet**2):     0.1355E+06    0.9001E+05


 => Global user-weigthed Chi2 (Bragg contrib.):   14.4    

 => ---------> Pattern#  1
 => Phase:  1
 =>    Bragg R-factor:  11.2    
 =>    RF-factor     :  8.34    
 ++++++++++++++++++++++++++++++++++++++++++++++++++++++++++++++++++++++++++++++++++++++++++++++++++++++++++++++++++++++++

 => CYCLE No.:    2
 ---------------------------------------------------------------------------------------
 => Phase  1 Name: Ni                                                                    
 ---------------------------------------------------------------------------------------
 => New parameters, shifts, and standard deviations

 Atom        x       dx      sx       y       dy      sy       z       dz      sz       B       dB      sB      occ.    docc.   socc.

 NI       0.00000 0.00000 0.00000  0.00000 0.00000 0.00000  0.00000 0.00000 0.00000  1.33717 0.09812 0.07371  0.02083 0.00000 0.00000

 ==> PROFILE PARAMETERS FOR PATTERN#  1

 => Overall scale factor:      0.009264275     0.000147899     0.000120681
 => Eta(p-Voigt) or m(Pearson VII):   0.000000  0.000000  0.000000
 => Overall tem. factor:     0.000000    0.000000    0.000000
 => Halfwidth parameters: 
         0.003047    0.000000    0.000000
        -0.004667    0.000000    0.000000
         0.005915    0.000000    0.000000
 => Cell parameters: 
        3.524528    0.000074    0.000163
        3.524528    0.000074    0.000163
        3.524528    0.000074    0.000163
       90.000000    0.000000    0.000000
       90.000000    0.000000    0.000000
       90.000000    0.000000    0.000000
 => Preferred orientation: 
         0.000000    0.000000    0.000000
         0.000000    0.000000    0.000000
 => Asymmetry parameters: 
         0.000000    0.000000    0.000000
         0.000000    0.000000    0.000000
         0.000000    0.000000    0.000000
         0.000000    0.000000    0.000000
 => X and Y parameters: 
         0.673693    0.148907    0.042210
         0.014423   -0.007665    0.008607
 => Strain parameters: 
         0.000000    0.000000    0.000000
         0.000000    0.000000    0.000000
         0.000000    0.000000    0.000000
 => Size   parameters (G,L): 
         0.000040    0.000000    0.000000
         0.000000    0.000000    0.000000
 => Further shape parameters (S_L and D_L): 
       0.000000  0.000000  0.000000
       0.000000  0.000000  0.000000

 ==> GLOBAL PARAMETERS FOR PATTERN#  1


 => Zero-point:     0.0000    0.0000    0.0000

 => Cos( theta)-shift parameter :  -0.0152  0.0108  0.0053
 => Sin(2theta)-shift parameter :   0.0000  0.0000  0.0000

 ==> RELIABILITY FACTORS WITH ALL NON-EXCLUDED POINTS FOR PATTERN:  1

 => R-Factors:   5.32      6.83     Chi2:  1.74     DW-Stat.:  1.2827   Patt#:  1
 => Expected :            5.18                                1.8814
 => Deviance : 0.439E+04     Dev*:   1.729    
 => GoF-index:  1.3         Sqrt(Residual/N)
 => N-P+C:  2537

 =>    SumYdif       SumYobs      SumYcal      SumwYobsSQ     Residual    Condition
     0.5038E+05    0.9469E+06    0.9428E+06    0.9469E+06     4419.        0.2266E+10


 => Conventional Rietveld Rp,Rwp,Re and Chi2:   35.8      21.9      16.6      1.742    
 => (Values obtained using Ynet, but true sigma(y))
 =>  SumYnet, Sum(w Ynet**2):     0.1405E+06    0.9225E+05


 ==> RELIABILITY FACTORS FOR POINTS WITH BRAGG CONTRIBUTIONS FOR PATTERN:  1

 => R-Factors:   5.82      7.66     Chi2:  3.03     DW-Stat.:  2.5994   Patt#:
 => Expected :            4.40                                1.7848
 => Deviance : 0.213E+04     Dev*:   2.961    
 => GoF-index:  1.7         Sqrt(Residual/N)
 => N-P+C:   720

 =>    SumYdif       SumYobs      SumYcal      SumwYobsSQ     Residual    Condition
     0.2162E+05    0.3717E+06    0.3727E+06    0.3717E+06     2181.        0.2266E+10


 => Conventional Rietveld Rp,Rwp,Re and Chi2:   16.0      15.6      8.94      3.029    
 => (Values obtained using Ynet, but true sigma(y))
 =>  SumYnet, Sum(w Ynet**2):     0.1355E+06    0.9001E+05


 => Global user-weigthed Chi2 (Bragg contrib.):   3.03    

 => ---------> Pattern#  1
 => Phase:  1
 =>    Bragg R-factor:  2.80    
 =>    RF-factor     :  2.51    
 ++++++++++++++++++++++++++++++++++++++++++++++++++++++++++++++++++++++++++++++++++++++++++++++++++++++++++++++++++++++++

 => CYCLE No.:    3
 ---------------------------------------------------------------------------------------
 => Phase  1 Name: Ni                                                                    
 ---------------------------------------------------------------------------------------
 => New parameters, shifts, and standard deviations

 Atom        x       dx      sx       y       dy      sy       z       dz      sz       B       dB      sB      occ.    docc.   socc.

 NI       0.00000 0.00000 0.00000  0.00000 0.00000 0.00000  0.00000 0.00000 0.00000  1.34418 0.00700 0.06724  0.02083 0.00000 0.00000

 ==> PROFILE PARAMETERS FOR PATTERN#  1

 => Overall scale factor:      0.009275936     0.000011660     0.000108562
 => Eta(p-Voigt) or m(Pearson VII):   0.000000  0.000000  0.000000
 => Overall tem. factor:     0.000000    0.000000    0.000000
 => Halfwidth parameters: 
         0.003047    0.000000    0.000000
        -0.004667    0.000000    0.000000
         0.005915    0.000000    0.000000
 => Cell parameters: 
        3.524592    0.000064    0.000177
        3.524592    0.000064    0.000177
        3.524592    0.000064    0.000177
       90.000000    0.000000    0.000000
       90.000000    0.000000    0.000000
       90.000000    0.000000    0.000000
 => Preferred orientation: 
         0.000000    0.000000    0.000000
         0.000000    0.000000    0.000000
 => Asymmetry parameters: 
         0.000000    0.000000    0.000000
         0.000000    0.000000    0.000000
         0.000000    0.000000    0.000000
         0.000000    0.000000    0.000000
 => X and Y parameters: 
         0.740169    0.066475    0.045865
         0.003213   -0.011210    0.009289
 => Strain parameters: 
         0.000000    0.000000    0.000000
         0.000000    0.000000    0.000000
         0.000000    0.000000    0.000000
 => Size   parameters (G,L): 
         0.000040    0.000000    0.000000
         0.000000    0.000000    0.000000
 => Further shape parameters (S_L and D_L): 
       0.000000  0.000000  0.000000
       0.000000  0.000000  0.000000

 ==> GLOBAL PARAMETERS FOR PATTERN#  1


 => Zero-point:     0.0000    0.0000    0.0000

 => Cos( theta)-shift parameter :  -0.0134  0.0018  0.0056
 => Sin(2theta)-shift parameter :   0.0000  0.0000  0.0000

 ==> RELIABILITY FACTORS WITH ALL NON-EXCLUDED POINTS FOR PATTERN:  1

 => R-Factors:   5.13      6.33     Chi2:  1.50     DW-Stat.:  1.4790   Patt#:  1
 => Expected :            5.18                                1.8814
 => Deviance : 0.381E+04     Dev*:   1.500    
 => GoF-index:  1.2         Sqrt(Residual/N)
 => N-P+C:  2537

 =>    SumYdif       SumYobs      SumYcal      SumwYobsSQ     Residual    Condition
     0.4855E+05    0.9469E+06    0.9410E+06    0.9469E+06     3793.        0.1898E+10


 => Conventional Rietveld Rp,Rwp,Re and Chi2:   34.6      20.3      16.6      1.495    
 => (Values obtained using Ynet, but true sigma(y))
 =>  SumYnet, Sum(w Ynet**2):     0.1405E+06    0.9225E+05


 ==> RELIABILITY FACTORS FOR POINTS WITH BRAGG CONTRIBUTIONS FOR PATTERN:  1

 => R-Factors:   5.33      6.47     Chi2:  2.16     DW-Stat.:  3.6090   Patt#:
 => Expected :            4.40                                1.7848
 => Deviance : 0.155E+04     Dev*:   2.153    
 => GoF-index:  1.5         Sqrt(Residual/N)
 => N-P+C:   720

 =>    SumYdif       SumYobs      SumYcal      SumwYobsSQ     Residual    Condition
     0.1979E+05    0.3717E+06    0.3709E+06    0.3717E+06     1554.        0.1898E+10


 => Conventional Rietveld Rp,Rwp,Re and Chi2:   14.6      13.1      8.94      2.159    
 => (Values obtained using Ynet, but true sigma(y))
 =>  SumYnet, Sum(w Ynet**2):     0.1355E+06    0.9001E+05


 => Global user-weigthed Chi2 (Bragg contrib.):   2.16    

 => ---------> Pattern#  1
 => Phase:  1
 =>    Bragg R-factor:  2.19    
 =>    RF-factor     :  1.82    
 ++++++++++++++++++++++++++++++++++++++++++++++++++++++++++++++++++++++++++++++++++++++++++++++++++++++++++++++++++++++++

 => CYCLE No.:    4
 ---------------------------------------------------------------------------------------
 => Phase  1 Name: Ni                                                                    
 ---------------------------------------------------------------------------------------
 => New parameters, shifts, and standard deviations

 Atom        x       dx      sx       y       dy      sy       z       dz      sz       B       dB      sB      occ.    docc.   socc.

 NI       0.00000 0.00000 0.00000  0.00000 0.00000 0.00000  0.00000 0.00000 0.00000  1.34998 0.00581 0.07475  0.02083 0.00000 0.00000
 WARNING, parameter Y < 0, fixed to 0.0001: Multiplier divided by 2

 ==> PROFILE PARAMETERS FOR PATTERN#  1

 => Overall scale factor:      0.009275386    -0.000000549     0.000119970
 => Eta(p-Voigt) or m(Pearson VII):   0.000000  0.000000  0.000000
 => Overall tem. factor:     0.000000    0.000000    0.000000
 => Halfwidth parameters: 
         0.003047    0.000000    0.000000
        -0.004667    0.000000    0.000000
         0.005915    0.000000    0.000000
 => Cell parameters: 
        3.524649    0.000057    0.000207
        3.524649    0.000057    0.000207
        3.524649    0.000057    0.000207
       90.000000    0.000000    0.000000
       90.000000    0.000000    0.000000
       90.000000    0.000000    0.000000
 => Preferred orientation: 
         0.000000    0.000000    0.000000
         0.000000    0.000000    0.000000
 => Asymmetry parameters: 
         0.000000    0.000000    0.000000
         0.000000    0.000000    0.000000
         0.000000    0.000000    0.000000
         0.000000    0.000000    0.000000
 => X and Y parameters: 
         0.749521    0.009353    0.053936
         0.000100   -0.009462    1.000000
 => Strain parameters: 
         0.000000    0.000000    0.000000
         0.000000    0.000000    0.000000
         0.000000    0.000000    0.000000
 => Size   parameters (G,L): 
         0.000040    0.000000    0.000000
         0.000000    0.000000    0.000000
 => Further shape parameters (S_L and D_L): 
       0.000000  0.000000  0.000000
       0.000000  0.000000  0.000000

 ==> GLOBAL PARAMETERS FOR PATTERN#  1


 => Zero-point:     0.0000    0.0000    0.0000

 => Cos( theta)-shift parameter :  -0.0131  0.0003  0.0066
 => Sin(2theta)-shift parameter :   0.0000  0.0000  0.0000

 ==> RELIABILITY FACTORS WITH ALL NON-EXCLUDED POINTS FOR PATTERN:  1

 => R-Factors:   5.31      6.57     Chi2:  1.61     DW-Stat.:  1.3770   Patt#:  1
 => Expected :            5.18                                1.8814
 => Deviance : 0.411E+04     Dev*:   1.617    
 => GoF-index:  1.3         Sqrt(Residual/N)
 => N-P+C:  2537

 =>    SumYdif       SumYobs      SumYcal      SumwYobsSQ     Residual    Condition
     0.5027E+05    0.9469E+06    0.9405E+06    0.9469E+06     4085.        0.1814E+10


 => Conventional Rietveld Rp,Rwp,Re and Chi2:   35.8      21.0      16.6      1.610    
 => (Values obtained using Ynet, but true sigma(y))
 =>  SumYnet, Sum(w Ynet**2):     0.1405E+06    0.9225E+05


 ==> RELIABILITY FACTORS FOR POINTS WITH BRAGG CONTRIBUTIONS FOR PATTERN:  1

 => R-Factors:   5.79      7.05     Chi2:  2.56     DW-Stat.:  3.0463   Patt#:
 => Expected :            4.40                                1.7848
 => Deviance : 0.185E+04     Dev*:   2.567    
 => GoF-index:  1.6         Sqrt(Residual/N)
 => N-P+C:   720

 =>    SumYdif       SumYobs      SumYcal      SumwYobsSQ     Residual    Condition
     0.2151E+05    0.3717E+06    0.3704E+06    0.3717E+06     1847.        0.1814E+10


 => Conventional Rietveld Rp,Rwp,Re and Chi2:   15.9      14.3      8.94      2.565    
 => (Values obtained using Ynet, but true sigma(y))
 =>  SumYnet, Sum(w Ynet**2):     0.1355E+06    0.9001E+05


 => Global user-weigthed Chi2 (Bragg contrib.):   2.56    

 => ---------> Pattern#  1
 => Phase:  1
 =>    Bragg R-factor:  2.19    
 =>    RF-factor     :  1.76    
 ++++++++++++++++++++++++++++++++++++++++++++++++++++++++++++++++++++++++++++++++++++++++++++++++++++++++++++++++++++++++

 => CYCLE No.:    5
 ---------------------------------------------------------------------------------------
 => Phase  1 Name: Ni                                                                    
 ---------------------------------------------------------------------------------------
 => New parameters, shifts, and standard deviations

 Atom        x       dx      sx       y       dy      sy       z       dz      sz       B       dB      sB      occ.    docc.   socc.

 NI       0.00000 0.00000 0.00000  0.00000 0.00000 0.00000  0.00000 0.00000 0.00000  1.35111 0.00113 0.07533  0.02083 0.00000 0.00000
 WARNING, parameter Y < 0, fixed to 0.0001: Multiplier divided by 2

 ==> PROFILE PARAMETERS FOR PATTERN#  1

 => Overall scale factor:      0.009275692     0.000000305     0.000120749
 => Eta(p-Voigt) or m(Pearson VII):   0.000000  0.000000  0.000000
 => Overall tem. factor:     0.000000    0.000000    0.000000
 => Halfwidth parameters: 
         0.003047    0.000000    0.000000
        -0.004667    0.000000    0.000000
         0.005915    0.000000    0.000000
 => Cell parameters: 
        3.524693    0.000044    0.000210
        3.524693    0.000044    0.000210
        3.524693    0.000044    0.000210
       90.000000    0.000000    0.000000
       90.000000    0.000000    0.000000
       90.000000    0.000000    0.000000
 => Preferred orientation: 
         0.000000    0.000000    0.000000
         0.000000    0.000000    0.000000
 => Asymmetry parameters: 
         0.000000    0.000000    0.000000
         0.000000    0.000000    0.000000
         0.000000    0.000000    0.000000
         0.000000    0.000000    0.000000
 => X and Y parameters: 
         0.750656    0.001135    0.054610
         0.000100   -0.004406    1.000000
 => Strain parameters: 
         0.000000    0.000000    0.000000
         0.000000    0.000000    0.000000
         0.000000    0.000000    0.000000
 => Size   parameters (G,L): 
         0.000040    0.000000    0.000000
         0.000000    0.000000    0.000000
 => Further shape parameters (S_L and D_L): 
       0.000000  0.000000  0.000000
       0.000000  0.000000  0.000000

 ==> GLOBAL PARAMETERS FOR PATTERN#  1


 => Zero-point:     0.0000    0.0000    0.0000

 => Cos( theta)-shift parameter :  -0.0131  0.0000  0.0067
 => Sin(2theta)-shift parameter :   0.0000  0.0000  0.0000

 ==> RELIABILITY FACTORS WITH ALL NON-EXCLUDED POINTS FOR PATTERN:  1

 => R-Factors:   5.32      6.58     Chi2:  1.62     DW-Stat.:  1.3721   Patt#:  1
 => Expected :            5.18                                1.8814
 => Deviance : 0.412E+04     Dev*:   1.624    
 => GoF-index:  1.3         Sqrt(Residual/N)
 => N-P+C:  2537

 =>    SumYdif       SumYobs      SumYcal      SumwYobsSQ     Residual    Condition
     0.5035E+05    0.9469E+06    0.9403E+06    0.9469E+06     4100.        0.1818E+10


 => Conventional Rietveld Rp,Rwp,Re and Chi2:   35.8      21.1      16.6      1.616    
 => (Values obtained using Ynet, but true sigma(y))
 =>  SumYnet, Sum(w Ynet**2):     0.1405E+06    0.9225E+05


 ==> RELIABILITY FACTORS FOR POINTS WITH BRAGG CONTRIBUTIONS FOR PATTERN:  1

 => R-Factors:   5.81      7.08     Chi2:  2.59     DW-Stat.:  3.0221   Patt#:
 => Expected :            4.40                                1.7848
 => Deviance : 0.187E+04     Dev*:   2.590    
 => GoF-index:  1.6         Sqrt(Residual/N)
 => N-P+C:   720

 =>    SumYdif       SumYobs      SumYcal      SumwYobsSQ     Residual    Condition
     0.2159E+05    0.3717E+06    0.3702E+06    0.3717E+06     1862.        0.1818E+10


 => Conventional Rietveld Rp,Rwp,Re and Chi2:   15.9      14.4      8.94      2.586    
 => (Values obtained using Ynet, but true sigma(y))
 =>  SumYnet, Sum(w Ynet**2):     0.1355E+06    0.9001E+05


 => Global user-weigthed Chi2 (Bragg contrib.):   2.59    

 => ---------> Pattern#  1
 => Phase:  1
 =>    Bragg R-factor:  2.20    
 =>    RF-factor     :  1.73    
 ++++++++++++++++++++++++++++++++++++++++++++++++++++++++++++++++++++++++++++++++++++++++++++++++++++++++++++++++++++++++

 => CYCLE No.:    6
 ---------------------------------------------------------------------------------------
