Repository: natkurdz/XRD-AI

File: Dane/Gr04/Grupa04/ni_raw.out (part 1 of 3)


        **********************************************************
        ** PROGRAM FullProf.2k (Version 7.20 - Oct2019-ILL JRC) **
        **********************************************************
                       M U L T I -- P A T T E R N                 
            Rietveld, Profile Matching & Integrated Intensity     
                 Refinement of X-ray and/or Neutron Data


    Date: 09/11/2021  Time: 16:03:42.697                              

 => PCR file code: ni_raw
 => DAT file code: ni_raw.xrdml         -> Relative contribution: 1.0000                                                            

 ==> CONDITIONS OF THIS RUN FOR PATTERN No.:  1

 => Global Refinement of X-ray powder diffraction data                                                                              
 => Global Refinement of X-ray powder diffraction data                                                                              
    Bragg-Brentano(X-rays) or Debye-Scherrer geometry(Neutrons)
 => Title: Ni

 => Number of phases:    1
 => Number of excluded regions:    1
 => Number of scattering factors supplied:    0
 => Conventional weights: w=1.0/Variance(yobs)
 => Asymmetry correction as in J.Appl.Cryst. 26,128(1993)
 => Background refined by polynomial function
 => The    7th default profile function was selected
 => T-C-H Pseudo-Voigt function 
    This function is convoluted with asymmetry due to axial 
    divergence as formulated by: 
    van Laar and Yelon, J. Appl. Cryst. 17, 47(1984).
    and using the method of:
    Finger, Cox and Jephcoat, J. Appl. Cryst. 27, 892 (1994).
    Fortran 90 module adapted from function PROFVAL (in F77) : 
    L.W. Finger, J. Appl. Cryst. 31, 111 (1998).


 ==> INPUT/OUTPUT OPTIONS:

 => Generate bacground file *.bac
 => Generate file *.PRF for plot
 => Output Correlation Matrix
 => Generate new input file *.PCR
 => Plot pattern at each cycle
 => Wavelengths:  1.54060 1.54439
 => Alpha2/Alpha1 ratio:   0.5000
 => Cos(Monochromator angle)=   0.9000
 => Asymmetry correction for angles lower than   90.000 degrees
 => Absorption correction (AC), muR-eff =   0.0000  0.0000
 => Base of peaks: 2.0*HW*   25.00

 => Number of cycles:   20
 => Relaxation factors ==>    for coordinates:  0.90
 => for anisotropic temperature factors:  0.90
 => for halfwidth/strain/size parameters:  0.90
 => for lattice constants and propagation vectors:  0.90
 => EPS-value for convergence:    0.1

 => Excluded regions for Pattern#  1
    From     to
      0.0000     35.0000

 => Number of Least-Squares parameters varied:    10

 =>--------------------------->
 =>------->  PATTERN number:  1
 =>--------------------------->
 => Global parameters and codes ==>
 => Zero-point:     0.0000    0.0000
 => Background parameters and codes ==>
 => Origin of polynomial at 2theta/TOF/E(KeV):   90.000  
  272.19      0.0000      0.0000      0.0000      0.0000      0.0000    
       21.00       60.00       70.00       80.00        0.00        0.00
 => Displacement peak-shift parameter and code:     0.03   51.00
 => Transparency peak-shift parameter and code:     0.00    0.00

 => Reading Intensity data  =>>

      Data from PANalytical formats
      Extension:  .xrdml
 ==> Angular range, step and number of points:
     2Thmin:      20.023111  2Thmax:     129.983261  Step:       0.033423  No. of points:   3291
 --------------------------------------------------------------------------------
 => Phase  No. 1
      Ni                                                                    
 --------------------------------------------------------------------------------
 =>-------> Pattern#  1
 => Crystal Structure Refinement
 => Preferred orientation vector:   0.0000  0.0000  2.0000

 =>-------> Data for PHASE: 1
 => Number of atoms:    1
 => Number of distance  constraints:    0
 => Number of angle     constraints:    0

 => Symmetry information on space group: 225                 
 -> The multiplicity of the general position is: 192
 -> The space group is Centric (-1 at origin)   
 -> Lattice type  F: { 000;  0  1/2 1/2; 1/2  0  1/2; 1/2 1/2  0 }+
 -> Reduced set of symmetry operators:

  No.  IT   Symmetry symbol    Rotation part     Associated Translation
   1: ( 1)   1            -->     ( x, y, z) + {  0.0000  0.0000  0.0000}
   2: (16)  4+ ( 0, 0, z) -->     (-y, x, z) + {  0.0000  0.0000  0.0000}
   3: ( 4)   2 ( x, 0, 0) -->     ( x,-y,-z) + {  0.0000  0.0000  0.0000}
   4: ( 5)  3+ ( x, x, x) -->     ( z, x, y) + {  0.0000  0.0000  0.0000}
   5: ( 2)   2 ( 0, 0, z) -->     (-x,-y, z) + {  0.0000  0.0000  0.0000}
   6: (13)   2 ( x, x, 0) -->     ( y, x,-z) + {  0.0000  0.0000  0.0000}
   7: (18)   2 ( 0, y, y) -->     (-x, z, y) + {  0.0000  0.0000  0.0000}
   8: ( 6)  3+ (-x, x,-x) -->     ( z,-x,-y) + {  0.0000  0.0000  0.0000}
   9: ( 9)  3- ( x, x, x) -->     ( y, z, x) + {  0.0000  0.0000  0.0000}
  10: (15)  4- ( 0, 0, z) -->     ( y,-x, z) + {  0.0000  0.0000  0.0000}
  11: ( 3)   2 ( 0, y, 0) -->     (-x, y,-z) + {  0.0000  0.0000  0.0000}
  12: ( 7)  3+ ( x,-x,-x) -->     (-z,-x, y) + {  0.0000  0.0000  0.0000}
  13: (17)  4- ( x, 0, 0) -->     ( x, z,-y) + {  0.0000  0.0000  0.0000}
  14: (23)  4- ( 0, y, 0) -->     (-z, y, x) + {  0.0000  0.0000  0.0000}
  15: (19)   2 ( 0, y,-y) -->     (-x,-z,-y) + {  0.0000  0.0000  0.0000}
  16: (11)  3- (-x,-x, x) -->     ( y,-z,-x) + {  0.0000  0.0000  0.0000}
  17: (10)  3- ( x,-x,-x) -->     (-y, z,-x) + {  0.0000  0.0000  0.0000}
  18: (14)   2 ( x,-x, 0) -->     (-y,-x,-z) + {  0.0000  0.0000  0.0000}
  19: (20)  4+ ( x, 0, 0) -->     ( x,-z, y) + {  0.0000  0.0000  0.0000}
  20: ( 8)  3+ (-x,-x, x) -->     (-z, x,-y) + {  0.0000  0.0000  0.0000}
  21: (12)  3- (-x, x,-x) -->     (-y,-z, x) + {  0.0000  0.0000  0.0000}
  22: (21)  4+ ( 0, y, 0) -->     ( z, y,-x) + {  0.0000  0.0000  0.0000}
  23: (24)   2 (-x, 0, x) -->     (-z,-y,-x) + {  0.0000  0.0000  0.0000}
  24: (22)   2 ( x, 0, x) -->     ( z,-y, x) + {  0.0000  0.0000  0.0000}
  25: ( 1)   1            -->     ( x, y, z) + {  0.5000  0.5000  0.0000}
  26: (16)  4+ ( 0, 0, z) -->     (-y, x, z) + {  0.5000  0.5000  0.0000}
  27: ( 4)   2 ( x, 0, 0) -->     ( x,-y,-z) + {  0.5000  0.5000  0.0000}
  28: ( 5)  3+ ( x, x, x) -->     ( z, x, y) + {  0.5000  0.5000  0.0000}
  29: ( 2)   2 ( 0, 0, z) -->     (-x,-y, z) + {  0.5000  0.5000  0.0000}
  30: (13)   2 ( x, x, 0) -->     ( y, x,-z) + {  0.5000  0.5000  0.0000}
  31: (18)   2 ( 0, y, y) -->     (-x, z, y) + {  0.5000  0.5000  0.0000}
  32: ( 6)  3+ (-x, x,-x) -->     ( z,-x,-y) + {  0.5000  0.5000  0.0000}
  33: ( 9)  3- ( x, x, x) -->     ( y, z, x) + {  0.5000  0.5000  0.0000}
  34: (15)  4- ( 0, 0, z) -->     ( y,-x, z) + {  0.5000  0.5000  0.0000}
  35: ( 3)   2 ( 0, y, 0) -->     (-x, y,-z) + {  0.5000  0.5000  0.0000}
  36: ( 7)  3+ ( x,-x,-x) -->     (-z,-x, y) + {  0.5000  0.5000  0.0000}
  37: (17)  4- ( x, 0, 0) -->     ( x, z,-y) + {  0.5000  0.5000  0.0000}
  38: (23)  4- ( 0, y, 0) -->     (-z, y, x) + {  0.5000  0.5000  0.0000}
  39: (19)   2 ( 0, y,-y) -->     (-x,-z,-y) + {  0.5000  0.5000  0.0000}
  40: (11)  3- (-x,-x, x) -->     ( y,-z,-x) + {  0.5000  0.5000  0.0000}
  41: (10)  3- ( x,-x,-x) -->     (-y, z,-x) + {  0.5000  0.5000  0.0000}
  42: (14)   2 ( x,-x, 0) -->     (-y,-x,-z) + {  0.5000  0.5000  0.0000}
  43: (20)  4+ ( x, 0, 0) -->     ( x,-z, y) + {  0.5000  0.5000  0.0000}
  44: ( 8)  3+ (-x,-x, x) -->     (-z, x,-y) + {  0.5000  0.5000  0.0000}
  45: (12)  3- (-x, x,-x) -->     (-y,-z, x) + {  0.5000  0.5000  0.0000}
  46: (21)  4+ ( 0, y, 0) -->     ( z, y,-x) + {  0.5000  0.5000  0.0000}
  47: (24)   2 (-x, 0, x) -->     (-z,-y,-x) + {  0.5000  0.5000  0.0000}
  48: (22)   2 ( x, 0, x) -->     ( z,-y, x) + {  0.5000  0.5000  0.0000}
  49: ( 1)   1            -->     ( x, y, z) + {  0.5000  0.0000  0.5000}
  50: (16)  4+ ( 0, 0, z) -->     (-y, x, z) + {  0.5000  0.0000  0.5000}
  51: ( 4)   2 ( x, 0, 0) -->     ( x,-y,-z) + {  0.5000  0.0000  0.5000}
  52: ( 5)  3+ ( x, x, x) -->     ( z, x, y) + {  0.5000  0.0000  0.5000}
  53: ( 2)   2 ( 0, 0, z) -->     (-x,-y, z) + {  0.5000  0.0000  0.5000}
  54: (13)   2 ( x, x, 0) -->     ( y, x,-z) + {  0.5000  0.0000  0.5000}
  55: (18)   2 ( 0, y, y) -->     (-x, z, y) + {  0.5000  0.0000  0.5000}
  56: ( 6)  3+ (-x, x,-x) -->     ( z,-x,-y) + {  0.5000  0.0000  0.5000}
  57: ( 9)  3- ( x, x, x) -->     ( y, z, x) + {  0.5000  0.0000  0.5000}
  58: (15)  4- ( 0, 0, z) -->     ( y,-x, z) + {  0.5000  0.0000  0.5000}
  59: ( 3)   2 ( 0, y, 0) -->     (-x, y,-z) + {  0.5000  0.0000  0.5000}
  60: ( 7)  3+ ( x,-x,-x) -->     (-z,-x, y) + {  0.5000  0.0000  0.5000}
  61: (17)  4- ( x, 0, 0) -->     ( x, z,-y) + {  0.5000  0.0000  0.5000}
  62: (23)  4- ( 0, y, 0) -->     (-z, y, x) + {  0.5000  0.0000  0.5000}
  63: (19)   2 ( 0, y,-y) -->     (-x,-z,-y) + {  0.5000  0.0000  0.5000}
  64: (11)  3- (-x,-x, x) -->     ( y,-z,-x) + {  0.5000  0.0000  0.5000}
  65: (10)  3- ( x,-x,-x) -->     (-y, z,-x) + {  0.5000  0.0000  0.5000}
  66: (14)   2 ( x,-x, 0) -->     (-y,-x,-z) + {  0.5000  0.0000  0.5000}
  67: (20)  4+ ( x, 0, 0) -->     ( x,-z, y) + {  0.5000  0.0000  0.5000}
  68: ( 8)  3+ (-x,-x, x) -->     (-z, x,-y) + {  0.5000  0.0000  0.5000}
  69: (12)  3- (-x, x,-x) -->     (-y,-z, x) + {  0.5000  0.0000  0.5000}
  70: (21)  4+ ( 0, y, 0) -->     ( z, y,-x) + {  0.5000  0.0000  0.5000}
  71: (24)   2 (-x, 0, x) -->     (-z,-y,-x) + {  0.5000  0.0000  0.5000}
  72: (22)   2 ( x, 0, x) -->     ( z,-y, x) + {  0.5000  0.0000  0.5000}
  73: ( 1)   1            -->     ( x, y, z) + {  0.0000  0.5000  0.5000}
  74: (16)  4+ ( 0, 0, z) -->     (-y, x, z) + {  0.0000  0.5000  0.5000}
  75: ( 4)   2 ( x, 0, 0) -->     ( x,-y,-z) + {  0.0000  0.5000  0.5000}
  76: ( 5)  3+ ( x, x, x) -->     ( z, x, y) + {  0.0000  0.5000  0.5000}
  77: ( 2)   2 ( 0, 0, z) -->     (-x,-y, z) + {  0.0000  0.5000  0.5000}
  78: (13)   2 ( x, x, 0) -->     ( y, x,-z) + {  0.0000  0.5000  0.5000}
  79: (18)   2 ( 0, y, y) -->     (-x, z, y) + {  0.0000  0.5000  0.5000}
  80: ( 6)  3+ (-x, x,-x) -->     ( z,-x,-y) + {  0.0000  0.5000  0.5000}
  81: ( 9)  3- ( x, x, x) -->     ( y, z, x) + {  0.0000  0.5000  0.5000}
  82: (15)  4- ( 0, 0, z) -->     ( y,-x, z) + {  0.0000  0.5000  0.5000}
  83: ( 3)   2 ( 0, y, 0) -->     (-x, y,-z) + {  0.0000  0.5000  0.5000}
  84: ( 7)  3+ ( x,-x,-x) -->     (-z,-x, y) + {  0.0000  0.5000  0.5000}
  85: (17)  4- ( x, 0, 0) -->     ( x, z,-y) + {  0.0000  0.5000  0.5000}
  86: (23)  4- ( 0, y, 0) -->     (-z, y, x) + {  0.0000  0.5000  0.5000}
  87: (19)   2 ( 0, y,-y) -->     (-x,-z,-y) + {  0.0000  0.5000  0.5000}
  88: (11)  3- (-x,-x, x) -->     ( y,-z,-x) + {  0.0000  0.5000  0.5000}
  89: (10)  3- ( x,-x,-x) -->     (-y, z,-x) + {  0.0000  0.5000  0.5000}
  90: (14)   2 ( x,-x, 0) -->     (-y,-x,-z) + {  0.0000  0.5000  0.5000}
  91: (20)  4+ ( x, 0, 0) -->     ( x,-z, y) + {  0.0000  0.5000  0.5000}
  92: ( 8)  3+ (-x,-x, x) -->     (-z, x,-y) + {  0.0000  0.5000  0.5000}
  93: (12)  3- (-x, x,-x) -->     (-y,-z, x) + {  0.0000  0.5000  0.5000}
  94: (21)  4+ ( 0, y, 0) -->     ( z, y,-x) + {  0.0000  0.5000  0.5000}
  95: (24)   2 (-x, 0, x) -->     (-z,-y,-x) + {  0.0000  0.5000  0.5000}
  96: (22)   2 ( x, 0, x) -->     ( z,-y, x) + {  0.0000  0.5000  0.5000}


        Information on Space Group: 
        --------------------------- 

 =>   Number of Space group: 225
 =>  Hermann-Mauguin Symbol: F m -3 m
 =>             Hall Symbol: -F 4 2 3
 =>            Setting Type: Generated from Hall symbol
 =>          Crystal System: Cubic
 =>              Laue Class: m-3m
 =>             Point Group: m-3m
 =>         Bravais Lattice: F
 =>          Lattice Symbol: cF
 =>  Reduced Number of S.O.:  24
 =>    General multiplicity: 192
 =>          Centrosymmetry: Centric (-1 at origin)
 =>  Generators (exc. -1&L):   3
 =>         Asymmetric unit:  0.000 <= x <=  0.500
                              0.000 <= y <=  0.250
                              0.000 <= z <=  0.250

 => List of S.O. without inversion and lattice centring translations
 => SYMM(  1): x,y,z                               => SYMM(  2): -y,x,z
 => SYMM(  3): x,-y,-z                             => SYMM(  4): z,x,y
 => SYMM(  5): -x,-y,z                             => SYMM(  6): y,x,-z
 => SYMM(  7): -x,z,y                              => SYMM(  8): z,-x,-y
 => SYMM(  9): y,z,x                               => SYMM( 10): y,-x,z
 => SYMM( 11): -x,y,-z                             => SYMM( 12): -z,-x,y
 => SYMM( 13): x,z,-y                              => SYMM( 14): -z,y,x
 => SYMM( 15): -x,-z,-y                            => SYMM( 16): y,-z,-x
 => SYMM( 17): -y,z,-x                             => SYMM( 18): -y,-x,-z
 => SYMM( 19): x,-z,y                              => SYMM( 20): -z,x,-y
 => SYMM( 21): -y,-z,x                             => SYMM( 22): z,y,-x
 => SYMM( 23): -z,-y,-x                            => SYMM( 24): z,-y,x


 => Initial parameters ==>
 Atom    Ntyp                  X         Y         Z         B         occ.         in  fin  Spc  Mult
                             B11       B22       B33       B12       B13       B23
 NI     Ni                 0.00000   0.00000   0.00000   0.44675   0.02083           0    0    0    4
                 Codes:    0.00000   0.00000   0.00000  41.00000   0.00000

 => IT IS ASSUMED THAT THE FIRST GIVEN SITE IS FULLY OCCUPIED 
    OR THE FIRST AND SECOND ATOMS ARE IN THE SAME SITE WITH TOTAL FULL OCCUPATION
  (If this is not the case, change the order of atoms to obtain correct values for the content of the unit cell)
    The phase contains sites partially occupied
      -> Atom: Ni  ,  Chemical element: NI  Atomic Mass:    58.7000
 => The given value of ATZ is        234.73 the program has calculated:         234.72
    The value of ATZ given in the input PCR file will be used for quantitative analysis
 => The chemical content of the unit cell is: 
       4.0000 Ni     
 => The normalized site occupation numbers in % are: 
     100.0000 NI       
 => The density (volumic mass) of the compound is:    8.906 g/cm3

 =>-------> PROFILE PARAMETERS FOR PATTERN:  1

 => Overall scale factor:   0.100500E-01
 => ETA (p-Voigt) OR M (Pearson VII):   0.0000
 => Overall temperature factor:      0.00000
 => Halfwidth U,V,W:      0.00305    -0.00467     0.00592
 => X and Y parameters:       0.2215      0.0020
 => Direct cell parameters:    3.5244   3.5244   3.5244  90.0000  90.0000  90.0000
 => Preferred orientation parameters:   0.0000  0.0000
 => Asymmetry parameters     :      0.00000     0.00000     0.00000     0.00000
 => Strain parameters        :      0.00000     0.00000     0.00000
 => Size   parameters        :      0.00004     0.00000
 => Further shape parameters (S_L and D_L):   0.00000   0.00000
    S_L is source width/detector distance
    D_L is detector width/detector distance

 ==> CODEWORDS FOR PROFILE PARAMETERS of PATTERN#  1

 => Overall scale factor:   11.000
 => ETA (p-Voigt) OR M (Pearson VII):    0.000
 => Overall temperature factor:    0.000
 => Halfwidth U,V,W:    0.000   0.000   0.000
 => X and Y parameters:  101.000  91.000
 => Direct cell parameters:   31.000  31.000  31.000   0.000   0.000   0.000
 => Preferred orientation parameters:    0.000   0.000
 => Asymmetry parameters     :    0.000   0.000   0.000   0.000
 => Strain parameters        :    0.000   0.000   0.000
 => Size   parameters        :    0.000   0.000

 => Cell constraints according to Laue symmetry: m-3m 

        Metric information:
        -------------------

 => Direct cell parameters:

         a =       3.5244      b =       3.5244      c =       3.5244
     alpha =       90.000   beta =       90.000  gamma =       90.000
                        Direct Cell Volume =      43.7792

 => Reciprocal cell parameters:

         a*=     0.283733      b*=     0.283733      c*=     0.283733
     alpha*=       90.000   beta*=       90.000  gamma*=       90.000
                    Reciprocal Cell Volume =   0.02284188

 => Direct and Reciprocal Metric Tensors:

                   GD                                       GR
     12.4216      0.0000      0.0000          0.080505    0.000000    0.000000
      0.0000     12.4216      0.0000          0.000000    0.080505    0.000000
      0.0000      0.0000     12.4216          0.000000    0.000000    0.080505

 =>  Cartesian frame: z // c; y is in the bc-plane; x is y ^ z = a*  

     Crystal_to_Orthonormal_Matrix              Orthonormal_to_Crystal Matrix
              Cr_Orth_cel                               Orth_Cr_cel  
      3.5244      0.0000      0.0000          0.283733   -0.000000   -0.000000
      0.0000      3.5244      0.0000          0.000000    0.283733   -0.000000
      0.0000      0.0000      3.5244          0.000000    0.000000    0.283733

     Busing-Levy B-matrix: Hc=B.H            Inverse of the Busing-Levy B-matrix
                BL_M                                      BL_Minv  
    0.283733    0.000000    0.000000            3.5244     -0.0000     -0.0000
    0.000000    0.283733   -0.000000            0.0000      3.5244      0.0000
    0.000000    0.000000    0.283733            0.0000      0.0000      3.5244

 => Laue symmetry m-3m  will be used to generate HKL for pattern#   1
 => Reflections generated between S(1/d)min:  0.2251 A-1 and S(1/d)max:  1.2300 A-1
 =>                                    dmax:  4.4418 A   and      dmin:  0.8130 A
 => The number of reflections generated is:      6
 => The max. scatt. variable (gen.ref.) is:       142.7049
 => Scattering coefficients from internal table


 => X-ray scattering coeff. (A1, B1, A2,...C, f(0), Z, Dfp,Dfpp)

 NI     12.8376   3.8785   7.2920   0.2565   4.4438  12.1763   2.3800  66.3421   1.0341  27.9875  28.0000  -2.9560   0.5090

     --------------------------------------------------------------
      SYMBOLIC NAMES AND INITIAL VALUES OF PARAMETERS TO BE VARIED:
     --------------------------------------------------------------

      ->  Parameter number    1   -> Symbolic Name:                                     Scale_ph1_pat1    0.10050000E-01
      ->  Parameter number    2   -> Symbolic Name:                                         Bck_0_pat1     272.18799    
      ->  Parameter number    3   -> Symbolic Name:                                    Cell_A_ph1_pat1     3.5244341    
      ->  Parameter number    4   -> Symbolic Name:                                        Biso_NI_ph1    0.44674999    
      ->  Parameter number    5   -> Symbolic Name:                                         SyCos_pat1    0.33790000E-01
      ->  Parameter number    6   -> Symbolic Name:                                         Bck_1_pat1     0.0000000    
      ->  Parameter number    7   -> Symbolic Name:                                         Bck_2_pat1     0.0000000    
      ->  Parameter number    8   -> Symbolic Name:                                         Bck_3_pat1     0.0000000    
      ->  Parameter number    9   -> Symbolic Name:                                     Y-cos_ph1_pat1    0.19530000E-02
      ->  Parameter number   10   -> Symbolic Name:                                     X-tan_ph1_pat1    0.22146100    
  
 
 => No optimization for routine tasks
 ++++++++++++++++++++++++++++++++++++++++++++++++++++++++++++++++++++++++++++++++++++++++++++++++++++++++++++++++++++++++

 => CYCLE No.:    1
 ---------------------------------------------------------------------------------------
 => Phase  1 Name: Ni                                                                    
 ---------------------------------------------------------------------------------------
 => New parameters, shifts, and standard deviations

 Atom        x       dx      sx       y       dy      sy       z       dz      sz       B       dB      sB      occ.    docc.   socc.

 NI       0.00000 0.00000 0.00000  0.00000 0.00000 0.00000  0.00000 0.00000 0.00000  0.42724-0.01951 0.04186  0.02083 0.00000 0.00000

 ==> PROFILE PARAMETERS FOR PATTERN#  1

 => Overall scale factor:      0.010048817    -0.000001183     0.000088518
 => Eta(p-Voigt) or m(Pearson VII):   0.000000  0.000000  0.000000
 => Overall tem. factor:     0.000000    0.000000    0.000000
 => Halfwidth parameters: 
         0.003047    0.000000    0.000000
        -0.004667    0.000000    0.000000
         0.005915    0.000000    0.000000
 => Cell parameters: 
        3.524434   -0.000000    0.000047
        3.524434   -0.000000    0.000047
        3.524434   -0.000000    0.000047
       90.000000    0.000000    0.000000
       90.000000    0.000000    0.000000
       90.000000    0.000000    0.000000
 => Preferred orientation: 
         0.000000    0.000000    0.000000
         0.000000    0.000000    0.000000
 => Asymmetry parameters: 
         0.000000    0.000000    0.000000
         0.000000    0.000000    0.000000
         0.000000    0.000000    0.000000
         0.000000    0.000000    0.000000
 => X and Y parameters: 
         0.221352   -0.000109    0.011401
         0.001929   -0.000024    0.004843
 => Strain parameters: 
         0.000000    0.000000    0.000000
         0.000000    0.000000    0.000000
         0.000000    0.000000    0.000000
 => Size   parameters (G,L): 
         0.000040    0.000000    0.000000
         0.000000    0.000000    0.000000
 => Further shape parameters (S_L and D_L): 
       0.000000  0.000000  0.000000
       0.000000  0.000000  0.000000

 ==> GLOBAL PARAMETERS FOR PATTERN#  1


 => Zero-point:     0.0000    0.0000    0.0000
 => Background Polynomial Parameters ==>
       272.48     0.29305     0.85783    
       0.0000      0.0000      0.0000    
       0.0000      0.0000      0.0000    
       0.0000      0.0000      0.0000    
       0.0000      0.0000      0.0000    
       0.0000      0.0000      0.0000    

 => Cos( theta)-shift parameter :   0.0338 -0.0000  0.0016
 => Sin(2theta)-shift parameter :   0.0000  0.0000  0.0000

 ==> RELIABILITY FACTORS WITH ALL NON-EXCLUDED POINTS FOR PATTERN:  1

 => R-Factors:   5.74      7.37     Chi2:  1.84     DW-Stat.:  1.3728   Patt#:  1
 => Expected :            5.44                                1.8905
 => Deviance : 0.512E+04     Dev*:   1.807    
 => GoF-index:  1.4         Sqrt(Residual/N)
 => N-P+C:  2832

 =>    SumYdif       SumYobs      SumYcal      SumwYobsSQ     Residual    Condition
     0.5494E+05    0.9579E+06    0.9573E+06    0.9579E+06     5202.        0.1465E+16


 => Conventional Rietveld Rp,Rwp,Re and Chi2:   29.8      18.5      13.6      1.837    
 => (Values obtained using Ynet, but true sigma(y))
 =>  SumYnet, Sum(w Ynet**2):     0.1844E+06    0.1524E+06


 ==> RELIABILITY FACTORS FOR POINTS WITH BRAGG CONTRIBUTIONS FOR PATTERN:  1

 => R-Factors:   5.40      7.08     Chi2:  2.74     DW-Stat.:  3.7860   Patt#:
 => Expected :            4.28                                1.7927
 => Deviance : 0.187E+04     Dev*:   2.719    
 => GoF-index:  1.6         Sqrt(Residual/N)
 => N-P+C:   689

 =>    SumYdif       SumYobs      SumYcal      SumwYobsSQ     Residual    Condition
     0.2032E+05    0.3764E+06    0.3740E+06    0.3764E+06     1886.        0.1465E+16


 => Conventional Rietveld Rp,Rwp,Re and Chi2:   10.9      11.2      6.80      2.738    
 => (Values obtained using Ynet, but true sigma(y))
 =>  SumYnet, Sum(w Ynet**2):     0.1861E+06    0.1491E+06


 => Global user-weigthed Chi2 (Bragg contrib.):   2.74    

 => ---------> Pattern#  1
 => Phase:  1
 =>    Bragg R-factor:  2.76    
 =>    RF-factor     :  3.09    
 ++++++++++++++++++++++++++++++++++++++++++++++++++++++++++++++++++++++++++++++++++++++++++++++++++++++++++++++++++++++++

 => CYCLE No.:    2
 ---------------------------------------------------------------------------------------
 => Phase  1 Name: Ni                                                                    
 ---------------------------------------------------------------------------------------
 => New parameters, shifts, and standard deviations

 Atom        x       dx      sx       y       dy      sy       z       dz      sz       B       dB      sB      occ.    docc.   socc.

 NI       0.00000 0.00000 0.00000  0.00000 0.00000 0.00000  0.00000 0.00000 0.00000  0.41678-0.01046 0.04147  0.02083 0.00000 0.00000

 ==> PROFILE PARAMETERS FOR PATTERN#  1

 => Overall scale factor:      0.010048497    -0.000000320     0.000087929
 => Eta(p-Voigt) or m(Pearson VII):   0.000000  0.000000  0.000000
 => Overall tem. factor:     0.000000    0.000000    0.000000
 => Halfwidth parameters: 
         0.003047    0.000000    0.000000
        -0.004667    0.000000    0.000000
         0.005915    0.000000    0.000000
 => Cell parameters: 
        3.524434    0.000000    0.000046
        3.524434    0.000000    0.000046
        3.524434    0.000000    0.000046
       90.000000    0.000000    0.000000
       90.000000    0.000000    0.000000
       90.000000    0.000000    0.000000
 => Preferred orientation: 
         0.000000    0.000000    0.000000
         0.000000    0.000000    0.000000
 => Asymmetry parameters: 
         0.000000    0.000000    0.000000
         0.000000    0.000000    0.000000
         0.000000    0.000000    0.000000
         0.000000    0.000000    0.000000
 => X and Y parameters: 
         0.221201   -0.000151    0.011288
         0.001982    0.000053    0.004798
 => Strain parameters: 
         0.000000    0.000000    0.000000
         0.000000    0.000000    0.000000
         0.000000    0.000000    0.000000
 => Size   parameters (G,L): 
         0.000040    0.000000    0.000000
         0.000000    0.000000    0.000000
 => Further shape parameters (S_L and D_L): 
       0.000000  0.000000  0.000000
       0.000000  0.000000  0.000000

 ==> GLOBAL PARAMETERS FOR PATTERN#  1


 => Zero-point:     0.0000    0.0000    0.0000
 => Background Polynomial Parameters ==>
       272.51     0.31364E-01 0.85607    
       0.0000      0.0000      0.0000    
       0.0000      0.0000      0.0000    
       0.0000      0.0000      0.0000    
       0.0000      0.0000      0.0000    
       0.0000      0.0000      0.0000    

 => Cos( theta)-shift parameter :   0.0338 -0.0000  0.0016
 => Sin(2theta)-shift parameter :   0.0000  0.0000  0.0000

 ==> RELIABILITY FACTORS WITH ALL NON-EXCLUDED POINTS FOR PATTERN:  1

 => R-Factors:   5.72      7.37     Chi2:  1.84     DW-Stat.:  1.3739   Patt#:  1
 => Expected :            5.44                                1.8905
 => Deviance : 0.511E+04     Dev*:   1.803    
 => GoF-index:  1.4         Sqrt(Residual/N)
 => N-P+C:  2832

 =>    SumYdif       SumYobs      SumYcal      SumwYobsSQ     Residual    Condition
     0.5480E+05    0.9579E+06    0.9589E+06    0.9579E+06     5206.        0.1478E+16


 => Conventional Rietveld Rp,Rwp,Re and Chi2:   29.9      18.5      13.6      1.838    
 => (Values obtained using Ynet, but true sigma(y))
 =>  SumYnet, Sum(w Ynet**2):     0.1835E+06    0.1523E+06


 ==> RELIABILITY FACTORS FOR POINTS WITH BRAGG CONTRIBUTIONS FOR PATTERN:  1

 => R-Factors:   5.36      7.06     Chi2:  2.73     DW-Stat.:  3.8072   Patt#:
 => Expected :            4.28                                1.7927
 => Deviance : 0.186E+04     Dev*:   2.696    
 => GoF-index:  1.6         Sqrt(Residual/N)
 => N-P+C:   689

 =>    SumYdif       SumYobs      SumYcal      SumwYobsSQ     Residual    Condition
     0.2018E+05    0.3764E+06    0.3750E+06    0.3764E+06     1879.        0.1478E+16


 => Conventional Rietveld Rp,Rwp,Re and Chi2:   10.9      11.2      6.80      2.727    
 => (Values obtained using Ynet, but true sigma(y))
 =>  SumYnet, Sum(w Ynet**2):     0.1859E+06    0.1490E+06


 => Global user-weigthed Chi2 (Bragg contrib.):   2.73    

 => ---------> Pattern#  1
 => Phase:  1
 =>    Bragg R-factor:  2.41    
 =>    RF-factor     :  2.75    
 ++++++++++++++++++++++++++++++++++++++++++++++++++++++++++++++++++++++++++++++++++++++++++++++++++++++++++++++++++++++++

 => CYCLE No.:    3
 ---------------------------------------------------------------------------------------
 => Phase  1 Name: Ni                                                                    
 ---------------------------------------------------------------------------------------
 => New parameters, shifts, and standard deviations

 Atom        x       dx      sx       y       dy      sy       z       dz      sz       B       dB      sB      occ.    docc.   socc.

 NI       0.00000 0.00000 0.00000  0.00000 0.00000 0.00000  0.00000 0.00000 0.00000  0.41113-0.00565 0.04128  0.02083 0.00000 0.00000

 ==> PROFILE PARAMETERS FOR PATTERN#  1

 => Overall scale factor:      0.010048437    -0.000000059     0.000087675
 => Eta(p-Voigt) or m(Pearson VII):   0.000000  0.000000  0.000000
 => Overall tem. factor:     0.000000    0.000000    0.000000
 => Halfwidth parameters: 
         0.003047    0.000000    0.000000
        -0.004667    0.000000    0.000000
         0.005915    0.000000    0.000000
 => Cell parameters: 
        3.524434   -0.000000    0.000046
        3.524434   -0.000000    0.000046
        3.524434   -0.000000    0.000046
       90.000000    0.000000    0.000000
       90.000000    0.000000    0.000000
       90.000000    0.000000    0.000000
 => Preferred orientation: 
         0.000000    0.000000    0.000000
         0.000000    0.000000    0.000000
 => Asymmetry parameters: 
         0.000000    0.000000    0.000000
         0.000000    0.000000    0.000000
         0.000000    0.000000    0.000000
         0.000000    0.000000    0.000000
 => X and Y parameters: 
         0.221075   -0.000127    0.011235
         0.002021    0.000039    0.004778
 => Strain parameters: 
         0.000000    0.000000    0.000000
         0.000000    0.000000    0.000000
         0.000000    0.000000    0.000000
 => Size   parameters (G,L): 
         0.000040    0.000000    0.000000
         0.000000    0.000000    0.000000
 => Further shape parameters (S_L and D_L): 
       0.000000  0.000000  0.000000
       0.000000  0.000000  0.000000

 ==> GLOBAL PARAMETERS FOR PATTERN#  1


 => Zero-point:     0.0000    0.0000    0.0000
 => Background Polynomial Parameters ==>
       272.52     0.43482E-02 0.85570    
       0.0000      0.0000      0.0000    
       0.0000      0.0000      0.0000    
       0.0000      0.0000      0.0000    
       0.0000      0.0000      0.0000    
       0.0000      0.0000      0.0000    

 => Cos( theta)-shift parameter :   0.0338 -0.0000  0.0016
 => Sin(2theta)-shift parameter :   0.0000  0.0000  0.0000

 ==> RELIABILITY FACTORS WITH ALL NON-EXCLUDED POINTS FOR PATTERN:  1

 => R-Factors:   5.71      7.37     Chi2:  1.84     DW-Stat.:  1.3744   Patt#:  1
 => Expected :            5.44                                1.8905
 => Deviance : 0.510E+04     Dev*:   1.801    
 => GoF-index:  1.4         Sqrt(Residual/N)
 => N-P+C:  2832

 =>    SumYdif       SumYobs      SumYcal      SumwYobsSQ     Residual    Condition
     0.5474E+05    0.9579E+06    0.9593E+06    0.9579E+06     5206.        0.1485E+16


 => Conventional Rietveld Rp,Rwp,Re and Chi2:   29.8      18.5      13.6      1.838    
 => (Values obtained using Ynet, but true sigma(y))
 =>  SumYnet, Sum(w Ynet**2):     0.1834E+06    0.1523E+06


 ==> RELIABILITY FACTORS FOR POINTS WITH BRAGG CONTRIBUTIONS FOR PATTERN:  1

 => R-Factors:   5.34      7.06     Chi2:  2.72     DW-Stat.:  3.8117   Patt#:
 => Expected :            4.28                                1.7927
 => Deviance : 0.185E+04     Dev*:   2.688    
 => GoF-index:  1.6         Sqrt(Residual/N)
 => N-P+C:   689

 =>    SumYdif       SumYobs      SumYcal      SumwYobsSQ     Residual    Condition
     0.2012E+05    0.3764E+06    0.3753E+06    0.3764E+06     1877.        0.1485E+16


 => Conventional Rietveld Rp,Rwp,Re and Chi2:   10.8      11.2      6.80      2.724    
 => (Values obtained using Ynet, but true sigma(y))
 =>  SumYnet, Sum(w Ynet**2):     0.1859E+06    0.1490E+06


 => Global user-weigthed Chi2 (Bragg contrib.):   2.72    

 => ---------> Pattern#  1
 => Phase:  1
 =>    Bragg R-factor:  2.25    
 =>    RF-factor     :  2.62    
 ++++++++++++++++++++++++++++++++++++++++++++++++++++++++++++++++++++++++++++++++++++++++++++++++++++++++++++++++++++++++

 => CYCLE No.:    4
 ---------------------------------------------------------------------------------------
 => Phase  1 Name: Ni                                                                    
 ---------------------------------------------------------------------------------------
 => New parameters, shifts, and standard deviations

 Atom        x       dx      sx       y       dy      sy       z       dz      sz       B       dB      sB      occ.    docc.   socc.

 NI       0.00000 0.00000 0.00000  0.00000 0.00000 0.00000  0.00000 0.00000 0.00000  0.40807-0.00306 0.04119  0.02083 0.00000 0.00000

 ==> PROFILE PARAMETERS FOR PATTERN#  1

 => Overall scale factor:      0.010048511     0.000000074     0.000087549
 => Eta(p-Voigt) or m(Pearson VII):   0.000000  0.000000  0.000000
 => Overall tem. factor:     0.000000    0.000000    0.000000
 => Halfwidth parameters: 
         0.003047    0.000000    0.000000
        -0.004667    0.000000    0.000000
         0.005915    0.000000    0.000000
 => Cell parameters: 
        3.524434    0.000000    0.000046
        3.524434    0.000000    0.000046
        3.524434    0.000000    0.000046
       90.000000    0.000000    0.000000
       90.000000    0.000000    0.000000
       90.000000    0.000000    0.000000
 => Preferred orientation: 
         0.000000    0.000000    0.000000
         0.000000    0.000000    0.000000
 => Asymmetry parameters: 
         0.000000    0.000000    0.000000
         0.000000    0.000000    0.000000
         0.000000    0.000000    0.000000
         0.000000    0.000000    0.000000
 => X and Y parameters: 
         0.220971   -0.000104    0.011207
         0.002055    0.000034    0.004767
 => Strain parameters: 
         0.000000    0.000000    0.000000
         0.000000    0.000000    0.000000
         0.000000    0.000000    0.000000
 => Size   parameters (G,L): 
         0.000040    0.000000    0.000000
         0.000000    0.000000    0.000000
 => Further shape parameters (S_L and D_L): 
       0.000000  0.000000  0.000000
       0.000000  0.000000  0.000000

 ==> GLOBAL PARAMETERS FOR PATTERN#  1


 => Zero-point:     0.0000    0.0000    0.0000
 => Background Polynomial Parameters ==>
       272.52     0.11753E-02 0.85561    
       0.0000      0.0000      0.0000    
       0.0000      0.0000      0.0000    
       0.0000      0.0000      0.0000    
       0.0000      0.0000      0.0000    
       0.0000      0.0000      0.0000    

 => Cos( theta)-shift parameter :   0.0338 -0.0000  0.0016
 => Sin(2theta)-shift parameter :   0.0000  0.0000  0.0000

 ==> RELIABILITY FACTORS WITH ALL NON-EXCLUDED POINTS FOR PATTERN:  1

 => R-Factors:   5.71      7.37     Chi2:  1.84     DW-Stat.:  1.3747   Patt#:  1
 => Expected :            5.44                                1.8905
 => Deviance : 0.510E+04     Dev*:   1.800    
 => GoF-index:  1.4         Sqrt(Residual/N)
 => N-P+C:  2832

 =>    SumYdif       SumYobs      SumYcal      SumwYobsSQ     Residual    Condition
     0.5470E+05    0.9579E+06    0.9596E+06    0.9579E+06     5205.        0.1489E+16


 => Conventional Rietveld Rp,Rwp,Re and Chi2:   29.8      18.5      13.6      1.838    
 => (Values obtained using Ynet, but true sigma(y))
 =>  SumYnet, Sum(w Ynet**2):     0.1834E+06    0.1523E+06


 ==> RELIABILITY FACTORS FOR POINTS WITH BRAGG CONTRIBUTIONS FOR PATTERN:  1

 => R-Factors:   5.34      7.06     Chi2:  2.72     DW-Stat.:  3.8131   Patt#:
 => Expected :            4.28                                1.7927
 => Deviance : 0.185E+04     Dev*:   2.685    
 => GoF-index:  1.6         Sqrt(Residual/N)
 => N-P+C:   689

 =>    SumYdif       SumYobs      SumYcal      SumwYobsSQ     Residual    Condition
     0.2008E+05    0.3764E+06    0.3756E+06    0.3764E+06     1877.        0.1489E+16


 => Conventional Rietveld Rp,Rwp,Re and Chi2:   10.8      11.2      6.80      2.724    
 => (Values obtained using Ynet, but true sigma(y))
 =>  SumYnet, Sum(w Ynet**2):     0.1859E+06    0.1490E+06


 => Global user-weigthed Chi2 (Bragg contrib.):   2.72    

 => ---------> Pattern#  1
 => Phase:  1
 =>    Bragg R-factor:  2.17    
 =>    RF-factor     :  2.55    
 ++++++++++++++++++++++++++++++++++++++++++++++++++++++++++++++++++++++++++++++++++++++++++++++++++++++++++++++++++++++++

 => CYCLE No.:    5
 ---------------------------------------------------------------------------------------
 => Phase  1 Name: Ni                                                                    
 ---------------------------------------------------------------------------------------
 => New parameters, shifts, and standard deviations

 Atom        x       dx      sx       y       dy      sy       z       dz      sz       B       dB      sB      occ.    docc.   socc.

 NI       0.00000 0.00000 0.00000  0.00000 0.00000 0.00000  0.00000 0.00000 0.00000  0.40640-0.00167 0.04114  0.02083 0.00000 0.00000

 ==> PROFILE PARAMETERS FOR PATTERN#  1

 => Overall scale factor:      0.010048506    -0.000000005     0.000087488
 => Eta(p-Voigt) or m(Pearson VII):   0.000000  0.000000  0.000000
 => Overall tem. factor:     0.000000    0.000000    0.000000
 => Halfwidth parameters: 
         0.003047    0.000000    0.000000
        -0.004667    0.000000    0.000000
         0.005915    0.000000    0.000000
 => Cell parameters: 
        3.524434    0.000000    0.000046
        3.524434    0.000000    0.000046
        3.524434    0.000000    0.000046
       90.000000    0.000000    0.000000
       90.000000    0.000000    0.000000
       90.000000    0.000000    0.000000
 => Preferred orientation: 
         0.000000    0.000000    0.000000
         0.000000    0.000000    0.000000
 => Asymmetry parameters: 
         0.000000    0.000000    0.000000
         0.000000    0.000000    0.000000
         0.000000    0.000000    0.000000
         0.000000    0.000000    0.000000
 => X and Y parameters: 
         0.220903   -0.000069    0.011191
         0.002066    0.000011    0.004761
 => Strain parameters: 
         0.000000    0.000000    0.000000
         0.000000    0.000000    0.000000
         0.000000    0.000000    0.000000
 => Size   parameters (G,L): 
         0.000040    0.000000    0.000000
         0.000000    0.000000    0.000000
 => Further shape parameters (S_L and D_L): 
       0.000000  0.000000  0.000000
       0.000000  0.000000  0.000000

 ==> GLOBAL PARAMETERS FOR PATTERN#  1


 => Zero-point:     0.0000    0.0000    0.0000
 => Background Polynomial Parameters ==>
       272.52     0.30726E-03 0.85564    
       0.0000      0.0000      0.0000    
       0.0000      0.0000      0.0000    
       0.0000      0.0000      0.0000    
       0.0000      0.0000      0.0000    
       0.0000      0.0000      0.0000    

 => Cos( theta)-shift parameter :   0.0338  0.0000  0.0016
 => Sin(2theta)-shift parameter :   0.0000  0.0000  0.0000

 ==> RELIABILITY FACTORS WITH ALL NON-EXCLUDED POINTS FOR PATTERN:  1

 => R-Factors:   5.71      7.37     Chi2:  1.84     DW-Stat.:  1.3747   Patt#:  1
 => Expected :            5.44                                1.8905
 => Deviance : 0.510E+04     Dev*:   1.800    
 => GoF-index:  1.4         Sqrt(Residual/N)
 => N-P+C:  2832

 =>    SumYdif       SumYobs      SumYcal      SumwYobsSQ     Residual    Condition
     0.5469E+05    0.9579E+06    0.9597E+06    0.9579E+06     5206.        0.1491E+16


 => Conventional Rietveld Rp,Rwp,Re and Chi2:   29.8      18.5      13.6      1.838    
 => (Values obtained using Ynet, but true sigma(y))
 =>  SumYnet, Sum(w Ynet**2):     0.1834E+06    0.1523E+06


 ==> RELIABILITY FACTORS FOR POINTS WITH BRAGG CONTRIBUTIONS FOR PATTERN:  1

 => R-Factors:   5.33      7.06     Chi2:  2.72     DW-Stat.:  3.8130   Patt#:
