Repository: natkurdz/XRD-AI

File: Dane/Gr04/Grupa04/ni_raw_oil.out (part 1 of 3)


        **********************************************************
        ** PROGRAM FullProf.2k (Version 7.20 - Oct2019-ILL JRC) **
        **********************************************************
                       M U L T I -- P A T T E R N                 
            Rietveld, Profile Matching & Integrated Intensity     
                 Refinement of X-ray and/or Neutron Data


    Date: 09/11/2021  Time: 16:11:47.607                              

 => PCR file code: ni_raw_oil
 => DAT file code: ni_raw_oil.xrdml     -> Relative contribution: 1.0000                                                            

 ==> CONDITIONS OF THIS RUN FOR PATTERN No.:  1

 => Global Refinement of X-ray powder diffraction data                                                                              
 => Global Refinement of X-ray powder diffraction data                                                                              
    Bragg-Brentano(X-rays) or Debye-Scherrer geometry(Neutrons)
 => Title: Ni

 => Number of phases:    1
 => Number of excluded regions:    1
 => Number of scattering factors supplied:    0
 => Conventional weights: w=1.0/Variance(yobs)
 => Asymmetry correction as in J.Appl.Cryst. 26,128(1993)
 => Background refined by polynomial function
 => The    7th default profile function was selected
 => T-C-H Pseudo-Voigt function 
    This function is convoluted with asymmetry due to axial 
    divergence as formulated by: 
    van Laar and Yelon, J. Appl. Cryst. 17, 47(1984).
    and using the method of:
    Finger, Cox and Jephcoat, J. Appl. Cryst. 27, 892 (1994).
    Fortran 90 module adapted from function PROFVAL (in F77) : 
    L.W. Finger, J. Appl. Cryst. 31, 111 (1998).


 ==> INPUT/OUTPUT OPTIONS:

 => Generate bacground file *.bac
 => Generate file *.PRF for plot
 => Output Correlation Matrix
 => Generate new input file *.PCR
 => Plot pattern at each cycle
 => Wavelengths:  1.54060 1.54439
 => Alpha2/Alpha1 ratio:   0.5000
 => Cos(Monochromator angle)=   0.9000
 => Asymmetry correction for angles lower than   90.000 degrees
 => Absorption correction (AC), muR-eff =   0.0000  0.0000
 => Base of peaks: 2.0*HW*   25.00

 => Number of cycles:   20
 => Relaxation factors ==>    for coordinates:  0.90
 => for anisotropic temperature factors:  0.90
 => for halfwidth/strain/size parameters:  0.90
 => for lattice constants and propagation vectors:  0.90
 => EPS-value for convergence:    0.1

 => Excluded regions for Pattern#  1
    From     to
      0.0000     35.0000

 => Number of Least-Squares parameters varied:    10

 =>--------------------------->
 =>------->  PATTERN number:  1
 =>--------------------------->
 => Global parameters and codes ==>
 => Zero-point:     0.0000    0.0000
 => Background parameters and codes ==>
 => Origin of polynomial at 2theta/TOF/E(KeV):   90.000  
  272.52      0.0000      0.0000      0.0000      0.0000      0.0000    
       21.00       60.00       70.00       80.00        0.00        0.00
 => Displacement peak-shift parameter and code:     0.03   51.00
 => Transparency peak-shift parameter and code:     0.00    0.00

 => Reading Intensity data  =>>

      Data from PANalytical formats
      Extension:  .xrdml
 ==> Angular range, step and number of points:
     2Thmin:      20.023111  2Thmax:     129.983261  Step:       0.033423  No. of points:   3291
 --------------------------------------------------------------------------------
 => Phase  No. 1
      Ni                                                                    
 --------------------------------------------------------------------------------
 =>-------> Pattern#  1
 => Crystal Structure Refinement
 => Preferred orientation vector:   0.0000  0.0000  2.0000

 =>-------> Data for PHASE: 1
 => Number of atoms:    1
 => Number of distance  constraints:    0
 => Number of angle     constraints:    0

 => Symmetry information on space group: 225                 
 -> The multiplicity of the general position is: 192
 -> The space group is Centric (-1 at origin)   
 -> Lattice type  F: { 000;  0  1/2 1/2; 1/2  0  1/2; 1/2 1/2  0 }+
 -> Reduced set of symmetry operators:

  No.  IT   Symmetry symbol    Rotation part     Associated Translation
   1: ( 1)   1            -->     ( x, y, z) + {  0.0000  0.0000  0.0000}
   2: (16)  4+ ( 0, 0, z) -->     (-y, x, z) + {  0.0000  0.0000  0.0000}
   3: ( 4)   2 ( x, 0, 0) -->     ( x,-y,-z) + {  0.0000  0.0000  0.0000}
   4: ( 5)  3+ ( x, x, x) -->     ( z, x, y) + {  0.0000  0.0000  0.0000}
   5: ( 2)   2 ( 0, 0, z) -->     (-x,-y, z) + {  0.0000  0.0000  0.0000}
   6: (13)   2 ( x, x, 0) -->     ( y, x,-z) + {  0.0000  0.0000  0.0000}
   7: (18)   2 ( 0, y, y) -->     (-x, z, y) + {  0.0000  0.0000  0.0000}
   8: ( 6)  3+ (-x, x,-x) -->     ( z,-x,-y) + {  0.0000  0.0000  0.0000}
   9: ( 9)  3- ( x, x, x) -->     ( y, z, x) + {  0.0000  0.0000  0.0000}
  10: (15)  4- ( 0, 0, z) -->     ( y,-x, z) + {  0.0000  0.0000  0.0000}
  11: ( 3)   2 ( 0, y, 0) -->     (-x, y,-z) + {  0.0000  0.0000  0.0000}
  12: ( 7)  3+ ( x,-x,-x) -->     (-z,-x, y) + {  0.0000  0.0000  0.0000}
  13: (17)  4- ( x, 0, 0) -->     ( x, z,-y) + {  0.0000  0.0000  0.0000}
  14: (23)  4- ( 0, y, 0) -->     (-z, y, x) + {  0.0000  0.0000  0.0000}
  15: (19)   2 ( 0, y,-y) -->     (-x,-z,-y) + {  0.0000  0.0000  0.0000}
  16: (11)  3- (-x,-x, x) -->     ( y,-z,-x) + {  0.0000  0.0000  0.0000}
  17: (10)  3- ( x,-x,-x) -->     (-y, z,-x) + {  0.0000  0.0000  0.0000}
  18: (14)   2 ( x,-x, 0) -->     (-y,-x,-z) + {  0.0000  0.0000  0.0000}
  19: (20)  4+ ( x, 0, 0) -->     ( x,-z, y) + {  0.0000  0.0000  0.0000}
  20: ( 8)  3+ (-x,-x, x) -->     (-z, x,-y) + {  0.0000  0.0000  0.0000}
  21: (12)  3- (-x, x,-x) -->     (-y,-z, x) + {  0.0000  0.0000  0.0000}
  22: (21)  4+ ( 0, y, 0) -->     ( z, y,-x) + {  0.0000  0.0000  0.0000}
  23: (24)   2 (-x, 0, x) -->     (-z,-y,-x) + {  0.0000  0.0000  0.0000}
  24: (22)   2 ( x, 0, x) -->     ( z,-y, x) + {  0.0000  0.0000  0.0000}
  25: ( 1)   1            -->     ( x, y, z) + {  0.5000  0.5000  0.0000}
  26: (16)  4+ ( 0, 0, z) -->     (-y, x, z) + {  0.5000  0.5000  0.0000}
  27: ( 4)   2 ( x, 0, 0) -->     ( x,-y,-z) + {  0.5000  0.5000  0.0000}
  28: ( 5)  3+ ( x, x, x) -->     ( z, x, y) + {  0.5000  0.5000  0.0000}
  29: ( 2)   2 ( 0, 0, z) -->     (-x,-y, z) + {  0.5000  0.5000  0.0000}
  30: (13)   2 ( x, x, 0) -->     ( y, x,-z) + {  0.5000  0.5000  0.0000}
  31: (18)   2 ( 0, y, y) -->     (-x, z, y) + {  0.5000  0.5000  0.0000}
  32: ( 6)  3+ (-x, x,-x) -->     ( z,-x,-y) + {  0.5000  0.5000  0.0000}
  33: ( 9)  3- ( x, x, x) -->     ( y, z, x) + {  0.5000  0.5000  0.0000}
  34: (15)  4- ( 0, 0, z) -->     ( y,-x, z) + {  0.5000  0.5000  0.0000}
  35: ( 3)   2 ( 0, y, 0) -->     (-x, y,-z) + {  0.5000  0.5000  0.0000}
  36: ( 7)  3+ ( x,-x,-x) -->     (-z,-x, y) + {  0.5000  0.5000  0.0000}
  37: (17)  4- ( x, 0, 0) -->     ( x, z,-y) + {  0.5000  0.5000  0.0000}
  38: (23)  4- ( 0, y, 0) -->     (-z, y, x) + {  0.5000  0.5000  0.0000}
  39: (19)   2 ( 0, y,-y) -->     (-x,-z,-y) + {  0.5000  0.5000  0.0000}
  40: (11)  3- (-x,-x, x) -->     ( y,-z,-x) + {  0.5000  0.5000  0.0000}
  41: (10)  3- ( x,-x,-x) -->     (-y, z,-x) + {  0.5000  0.5000  0.0000}
  42: (14)   2 ( x,-x, 0) -->     (-y,-x,-z) + {  0.5000  0.5000  0.0000}
  43: (20)  4+ ( x, 0, 0) -->     ( x,-z, y) + {  0.5000  0.5000  0.0000}
  44: ( 8)  3+ (-x,-x, x) -->     (-z, x,-y) + {  0.5000  0.5000  0.0000}
  45: (12)  3- (-x, x,-x) -->     (-y,-z, x) + {  0.5000  0.5000  0.0000}
  46: (21)  4+ ( 0, y, 0) -->     ( z, y,-x) + {  0.5000  0.5000  0.0000}
  47: (24)   2 (-x, 0, x) -->     (-z,-y,-x) + {  0.5000  0.5000  0.0000}
  48: (22)   2 ( x, 0, x) -->     ( z,-y, x) + {  0.5000  0.5000  0.0000}
  49: ( 1)   1            -->     ( x, y, z) + {  0.5000  0.0000  0.5000}
  50: (16)  4+ ( 0, 0, z) -->     (-y, x, z) + {  0.5000  0.0000  0.5000}
  51: ( 4)   2 ( x, 0, 0) -->     ( x,-y,-z) + {  0.5000  0.0000  0.5000}
  52: ( 5)  3+ ( x, x, x) -->     ( z, x, y) + {  0.5000  0.0000  0.5000}
  53: ( 2)   2 ( 0, 0, z) -->     (-x,-y, z) + {  0.5000  0.0000  0.5000}
  54: (13)   2 ( x, x, 0) -->     ( y, x,-z) + {  0.5000  0.0000  0.5000}
  55: (18)   2 ( 0, y, y) -->     (-x, z, y) + {  0.5000  0.0000  0.5000}
  56: ( 6)  3+ (-x, x,-x) -->     ( z,-x,-y) + {  0.5000  0.0000  0.5000}
  57: ( 9)  3- ( x, x, x) -->     ( y, z, x) + {  0.5000  0.0000  0.5000}
  58: (15)  4- ( 0, 0, z) -->     ( y,-x, z) + {  0.5000  0.0000  0.5000}
  59: ( 3)   2 ( 0, y, 0) -->     (-x, y,-z) + {  0.5000  0.0000  0.5000}
  60: ( 7)  3+ ( x,-x,-x) -->     (-z,-x, y) + {  0.5000  0.0000  0.5000}
  61: (17)  4- ( x, 0, 0) -->     ( x, z,-y) + {  0.5000  0.0000  0.5000}
  62: (23)  4- ( 0, y, 0) -->     (-z, y, x) + {  0.5000  0.0000  0.5000}
  63: (19)   2 ( 0, y,-y) -->     (-x,-z,-y) + {  0.5000  0.0000  0.5000}
  64: (11)  3- (-x,-x, x) -->     ( y,-z,-x) + {  0.5000  0.0000  0.5000}
  65: (10)  3- ( x,-x,-x) -->     (-y, z,-x) + {  0.5000  0.0000  0.5000}
  66: (14)   2 ( x,-x, 0) -->     (-y,-x,-z) + {  0.5000  0.0000  0.5000}
  67: (20)  4+ ( x, 0, 0) -->     ( x,-z, y) + {  0.5000  0.0000  0.5000}
  68: ( 8)  3+ (-x,-x, x) -->     (-z, x,-y) + {  0.5000  0.0000  0.5000}
  69: (12)  3- (-x, x,-x) -->     (-y,-z, x) + {  0.5000  0.0000  0.5000}
  70: (21)  4+ ( 0, y, 0) -->     ( z, y,-x) + {  0.5000  0.0000  0.5000}
  71: (24)   2 (-x, 0, x) -->     (-z,-y,-x) + {  0.5000  0.0000  0.5000}
  72: (22)   2 ( x, 0, x) -->     ( z,-y, x) + {  0.5000  0.0000  0.5000}
  73: ( 1)   1            -->     ( x, y, z) + {  0.0000  0.5000  0.5000}
  74: (16)  4+ ( 0, 0, z) -->     (-y, x, z) + {  0.0000  0.5000  0.5000}
  75: ( 4)   2 ( x, 0, 0) -->     ( x,-y,-z) + {  0.0000  0.5000  0.5000}
  76: ( 5)  3+ ( x, x, x) -->     ( z, x, y) + {  0.0000  0.5000  0.5000}
  77: ( 2)   2 ( 0, 0, z) -->     (-x,-y, z) + {  0.0000  0.5000  0.5000}
  78: (13)   2 ( x, x, 0) -->     ( y, x,-z) + {  0.0000  0.5000  0.5000}
  79: (18)   2 ( 0, y, y) -->     (-x, z, y) + {  0.0000  0.5000  0.5000}
  80: ( 6)  3+ (-x, x,-x) -->     ( z,-x,-y) + {  0.0000  0.5000  0.5000}
  81: ( 9)  3- ( x, x, x) -->     ( y, z, x) + {  0.0000  0.5000  0.5000}
  82: (15)  4- ( 0, 0, z) -->     ( y,-x, z) + {  0.0000  0.5000  0.5000}
  83: ( 3)   2 ( 0, y, 0) -->     (-x, y,-z) + {  0.0000  0.5000  0.5000}
  84: ( 7)  3+ ( x,-x,-x) -->     (-z,-x, y) + {  0.0000  0.5000  0.5000}
  85: (17)  4- ( x, 0, 0) -->     ( x, z,-y) + {  0.0000  0.5000  0.5000}
  86: (23)  4- ( 0, y, 0) -->     (-z, y, x) + {  0.0000  0.5000  0.5000}
  87: (19)   2 ( 0, y,-y) -->     (-x,-z,-y) + {  0.0000  0.5000  0.5000}
  88: (11)  3- (-x,-x, x) -->     ( y,-z,-x) + {  0.0000  0.5000  0.5000}
  89: (10)  3- ( x,-x,-x) -->     (-y, z,-x) + {  0.0000  0.5000  0.5000}
  90: (14)   2 ( x,-x, 0) -->     (-y,-x,-z) + {  0.0000  0.5000  0.5000}
  91: (20)  4+ ( x, 0, 0) -->     ( x,-z, y) + {  0.0000  0.5000  0.5000}
  92: ( 8)  3+ (-x,-x, x) -->     (-z, x,-y) + {  0.0000  0.5000  0.5000}
  93: (12)  3- (-x, x,-x) -->     (-y,-z, x) + {  0.0000  0.5000  0.5000}
  94: (21)  4+ ( 0, y, 0) -->     ( z, y,-x) + {  0.0000  0.5000  0.5000}
  95: (24)   2 (-x, 0, x) -->     (-z,-y,-x) + {  0.0000  0.5000  0.5000}
  96: (22)   2 ( x, 0, x) -->     ( z,-y, x) + {  0.0000  0.5000  0.5000}


        Information on Space Group: 
        --------------------------- 

 =>   Number of Space group: 225
 =>  Hermann-Mauguin Symbol: F m -3 m
 =>             Hall Symbol: -F 4 2 3
 =>            Setting Type: Generated from Hall symbol
 =>          Crystal System: Cubic
 =>              Laue Class: m-3m
 =>             Point Group: m-3m
 =>         Bravais Lattice: F
 =>          Lattice Symbol: cF
 =>  Reduced Number of S.O.:  24
 =>    General multiplicity: 192
 =>          Centrosymmetry: Centric (-1 at origin)
 =>  Generators (exc. -1&L):   3
 =>         Asymmetric unit:  0.000 <= x <=  0.500
                              0.000 <= y <=  0.250
                              0.000 <= z <=  0.250

 => List of S.O. without inversion and lattice centring translations
 => SYMM(  1): x,y,z                               => SYMM(  2): -y,x,z
 => SYMM(  3): x,-y,-z                             => SYMM(  4): z,x,y
 => SYMM(  5): -x,-y,z                             => SYMM(  6): y,x,-z
 => SYMM(  7): -x,z,y                              => SYMM(  8): z,-x,-y
 => SYMM(  9): y,z,x                               => SYMM( 10): y,-x,z
 => SYMM( 11): -x,y,-z                             => SYMM( 12): -z,-x,y
 => SYMM( 13): x,z,-y                              => SYMM( 14): -z,y,x
 => SYMM( 15): -x,-z,-y                            => SYMM( 16): y,-z,-x
 => SYMM( 17): -y,z,-x                             => SYMM( 18): -y,-x,-z
 => SYMM( 19): x,-z,y                              => SYMM( 20): -z,x,-y
 => SYMM( 21): -y,-z,x                             => SYMM( 22): z,y,-x
 => SYMM( 23): -z,-y,-x                            => SYMM( 24): z,-y,x


 => Initial parameters ==>
 Atom    Ntyp                  X         Y         Z         B         occ.         in  fin  Spc  Mult
                             B11       B22       B33       B12       B13       B23
 NI     Ni                 0.00000   0.00000   0.00000   0.40444   0.02083           0    0    0    4
                 Codes:    0.00000   0.00000   0.00000  41.00000   0.00000

 => IT IS ASSUMED THAT THE FIRST GIVEN SITE IS FULLY OCCUPIED 
    OR THE FIRST AND SECOND ATOMS ARE IN THE SAME SITE WITH TOTAL FULL OCCUPATION
  (If this is not the case, change the order of atoms to obtain correct values for the content of the unit cell)
    The phase contains sites partially occupied
      -> Atom: Ni  ,  Chemical element: NI  Atomic Mass:    58.7000
 => The given value of ATZ is        234.73 the program has calculated:         234.72
    The value of ATZ given in the input PCR file will be used for quantitative analysis
 => The chemical content of the unit cell is: 
       4.0000 Ni     
 => The normalized site occupation numbers in % are: 
     100.0000 NI       
 => The density (volumic mass) of the compound is:    8.906 g/cm3

 =>-------> PROFILE PARAMETERS FOR PATTERN:  1

 => Overall scale factor:   0.100490E-01
 => ETA (p-Voigt) OR M (Pearson VII):   0.0000
 => Overall temperature factor:      0.00000
 => Halfwidth U,V,W:      0.00305    -0.00467     0.00592
 => X and Y parameters:       0.2207      0.0021
 => Direct cell parameters:    3.5244   3.5244   3.5244  90.0000  90.0000  90.0000
 => Preferred orientation parameters:   0.0000  0.0000
 => Asymmetry parameters     :      0.00000     0.00000     0.00000     0.00000
 => Strain parameters        :      0.00000     0.00000     0.00000
 => Size   parameters        :      0.00004     0.00000
 => Further shape parameters (S_L and D_L):   0.00000   0.00000
    S_L is source width/detector distance
    D_L is detector width/detector distance

 ==> CODEWORDS FOR PROFILE PARAMETERS of PATTERN#  1

 => Overall scale factor:   11.000
 => ETA (p-Voigt) OR M (Pearson VII):    0.000
 => Overall temperature factor:    0.000
 => Halfwidth U,V,W:    0.000   0.000   0.000
 => X and Y parameters:  101.000  91.000
 => Direct cell parameters:   31.000  31.000  31.000   0.000   0.000   0.000
 => Preferred orientation parameters:    0.000   0.000
 => Asymmetry parameters     :    0.000   0.000   0.000   0.000
 => Strain parameters        :    0.000   0.000   0.000
 => Size   parameters        :    0.000   0.000

 => Cell constraints according to Laue symmetry: m-3m 

        Metric information:
        -------------------

 => Direct cell parameters:

         a =       3.5244      b =       3.5244      c =       3.5244
     alpha =       90.000   beta =       90.000  gamma =       90.000
                        Direct Cell Volume =      43.7792

 => Reciprocal cell parameters:

         a*=     0.283733      b*=     0.283733      c*=     0.283733
     alpha*=       90.000   beta*=       90.000  gamma*=       90.000
                    Reciprocal Cell Volume =   0.02284188

 => Direct and Reciprocal Metric Tensors:

                   GD                                       GR
     12.4216      0.0000      0.0000          0.080505    0.000000    0.000000
      0.0000     12.4216      0.0000          0.000000    0.080505    0.000000
      0.0000      0.0000     12.4216          0.000000    0.000000    0.080505

 =>  Cartesian frame: z // c; y is in the bc-plane; x is y ^ z = a*  

     Crystal_to_Orthonormal_Matrix              Orthonormal_to_Crystal Matrix
              Cr_Orth_cel                               Orth_Cr_cel  
      3.5244      0.0000      0.0000          0.283733   -0.000000   -0.000000
      0.0000      3.5244      0.0000          0.000000    0.283733   -0.000000
      0.0000      0.0000      3.5244          0.000000    0.000000    0.283733

     Busing-Levy B-matrix: Hc=B.H            Inverse of the Busing-Levy B-matrix
                BL_M                                      BL_Minv  
    0.283733    0.000000    0.000000            3.5244     -0.0000     -0.0000
    0.000000    0.283733   -0.000000            0.0000      3.5244      0.0000
    0.000000    0.000000    0.283733            0.0000      0.0000      3.5244

 => Laue symmetry m-3m  will be used to generate HKL for pattern#   1
 => Reflections generated between S(1/d)min:  0.2251 A-1 and S(1/d)max:  1.2300 A-1
 =>                                    dmax:  4.4418 A   and      dmin:  0.8130 A
 => The number of reflections generated is:      6
 => The max. scatt. variable (gen.ref.) is:       142.6866
 => Scattering coefficients from internal table


 => X-ray scattering coeff. (A1, B1, A2,...C, f(0), Z, Dfp,Dfpp)

 NI     12.8376   3.8785   7.2920   0.2565   4.4438  12.1763   2.3800  66.3421   1.0341  27.9875  28.0000  -2.9560   0.5090

     --------------------------------------------------------------
      SYMBOLIC NAMES AND INITIAL VALUES OF PARAMETERS TO BE VARIED:
     --------------------------------------------------------------

      ->  Parameter number    1   -> Symbolic Name:                                     Scale_ph1_pat1    0.10049000E-01
      ->  Parameter number    2   -> Symbolic Name:                                         Bck_0_pat1     272.51901    
      ->  Parameter number    3   -> Symbolic Name:                                    Cell_A_ph1_pat1     3.5244341    
      ->  Parameter number    4   -> Symbolic Name:                                        Biso_NI_ph1    0.40443999    
      ->  Parameter number    5   -> Symbolic Name:                                         SyCos_pat1    0.33780001E-01
      ->  Parameter number    6   -> Symbolic Name:                                         Bck_1_pat1     0.0000000    
      ->  Parameter number    7   -> Symbolic Name:                                         Bck_2_pat1     0.0000000    
      ->  Parameter number    8   -> Symbolic Name:                                         Bck_3_pat1     0.0000000    
      ->  Parameter number    9   -> Symbolic Name:                                     Y-cos_ph1_pat1    0.21040000E-02
      ->  Parameter number   10   -> Symbolic Name:                                     X-tan_ph1_pat1    0.22073700    
  
 
 => No optimization for routine tasks
 ++++++++++++++++++++++++++++++++++++++++++++++++++++++++++++++++++++++++++++++++++++++++++++++++++++++++++++++++++++++++

 => CYCLE No.:    1
 ---------------------------------------------------------------------------------------
 => Phase  1 Name: Ni                                                                    
 ---------------------------------------------------------------------------------------
 => New parameters, shifts, and standard deviations

 Atom        x       dx      sx       y       dy      sy       z       dz      sz       B       dB      sB      occ.    docc.   socc.

 NI       0.00000 0.00000 0.00000  0.00000 0.00000 0.00000  0.00000 0.00000 0.00000  0.19623-0.20821 0.40976  0.02083 0.00000 0.00000

 ==> PROFILE PARAMETERS FOR PATTERN#  1

 => Overall scale factor:      0.014340114     0.004291113     0.000860813
 => Eta(p-Voigt) or m(Pearson VII):   0.000000  0.000000  0.000000
 => Overall tem. factor:     0.000000    0.000000    0.000000
 => Halfwidth parameters: 
         0.003047    0.000000    0.000000
        -0.004667    0.000000    0.000000
         0.005915    0.000000    0.000000
 => Cell parameters: 
        3.524694    0.000260    0.000459
        3.524694    0.000260    0.000459
        3.524694    0.000260    0.000459
       90.000000    0.000000    0.000000
       90.000000    0.000000    0.000000
       90.000000    0.000000    0.000000
 => Preferred orientation: 
         0.000000    0.000000    0.000000
         0.000000    0.000000    0.000000
 => Asymmetry parameters: 
         0.000000    0.000000    0.000000
         0.000000    0.000000    0.000000
         0.000000    0.000000    0.000000
         0.000000    0.000000    0.000000
 => X and Y parameters: 
         0.217531   -0.003206    0.108449
         0.058365    0.056261    0.046271
 => Strain parameters: 
         0.000000    0.000000    0.000000
         0.000000    0.000000    0.000000
         0.000000    0.000000    0.000000
 => Size   parameters (G,L): 
         0.000040    0.000000    0.000000
         0.000000    0.000000    0.000000
 => Further shape parameters (S_L and D_L): 
       0.000000  0.000000  0.000000
       0.000000  0.000000  0.000000

 ==> GLOBAL PARAMETERS FOR PATTERN#  1


 => Zero-point:     0.0000    0.0000    0.0000
 => Background Polynomial Parameters ==>
       428.53      156.01      8.4785    
       0.0000      0.0000      0.0000    
       0.0000      0.0000      0.0000    
       0.0000      0.0000      0.0000    
       0.0000      0.0000      0.0000    
       0.0000      0.0000      0.0000    

 => Cos( theta)-shift parameter :   0.0099 -0.0239  0.0160
 => Sin(2theta)-shift parameter :   0.0000  0.0000  0.0000

 ==> RELIABILITY FACTORS WITH ALL NON-EXCLUDED POINTS FOR PATTERN:  1

 => R-Factors:   39.8      41.2     Chi2:  94.7     DW-Stat.:  0.0396   Patt#:  1
 => Expected :            4.23                                1.8905
 => Deviance : 0.402E+06     Dev*:   141.9    
 => GoF-index:  9.7         Sqrt(Residual/N)
 => N-P+C:  2832

 =>    SumYdif       SumYobs      SumYcal      SumwYobsSQ     Residual    Condition
     0.6312E+06    0.1584E+07    0.9599E+06    0.1584E+07    0.2683E+06    0.1682E+16


 => Conventional Rietveld Rp,Rwp,Re and Chi2:   78.0      74.9      7.69      94.73    
 => (Values obtained using Ynet, but true sigma(y))
 =>  SumYnet, Sum(w Ynet**2):     0.8094E+06    0.4787E+06


 ==> RELIABILITY FACTORS FOR POINTS WITH BRAGG CONTRIBUTIONS FOR PATTERN:  1

 => R-Factors:   39.7      42.8     Chi2:  162.     DW-Stat.:  0.0951   Patt#:
 => Expected :            3.36                                1.7928
 => Deviance : 0.184E+06     Dev*:   266.1    
 => GoF-index:  13.         Sqrt(Residual/N)
 => N-P+C:   690

 =>    SumYdif       SumYobs      SumYcal      SumwYobsSQ     Residual    Condition
     0.2425E+06    0.6115E+06    0.3761E+06    0.6115E+06    0.1118E+06    0.1682E+16


 => Conventional Rietveld Rp,Rwp,Re and Chi2:   57.6      58.9      4.63      162.0    
 => (Values obtained using Ynet, but true sigma(y))
 =>  SumYnet, Sum(w Ynet**2):     0.4207E+06    0.3223E+06


 => Global user-weigthed Chi2 (Bragg contrib.):   162.    

 => ---------> Pattern#  1
 => Phase:  1
 =>    Bragg R-factor:  60.2    
 =>    RF-factor     :  44.3    
 ++++++++++++++++++++++++++++++++++++++++++++++++++++++++++++++++++++++++++++++++++++++++++++++++++++++++++++++++++++++++

 => CYCLE No.:    2
 ---------------------------------------------------------------------------------------
 => Phase  1 Name: Ni                                                                    
 ---------------------------------------------------------------------------------------
 => New parameters, shifts, and standard deviations

 Atom        x       dx      sx       y       dy      sy       z       dz      sz       B       dB      sB      occ.    docc.   socc.

 NI       0.00000 0.00000 0.00000  0.00000 0.00000 0.00000  0.00000 0.00000 0.00000  0.28372 0.08750 0.12210  0.02083 0.00000 0.00000

 ==> PROFILE PARAMETERS FOR PATTERN#  1

 => Overall scale factor:      0.015357345     0.001017231     0.000369997
 => Eta(p-Voigt) or m(Pearson VII):   0.000000  0.000000  0.000000
 => Overall tem. factor:     0.000000    0.000000    0.000000
 => Halfwidth parameters: 
         0.003047    0.000000    0.000000
        -0.004667    0.000000    0.000000
         0.005915    0.000000    0.000000
 => Cell parameters: 
        3.524754    0.000060    0.000179
        3.524754    0.000060    0.000179
        3.524754    0.000060    0.000179
       90.000000    0.000000    0.000000
       90.000000    0.000000    0.000000
       90.000000    0.000000    0.000000
 => Preferred orientation: 
         0.000000    0.000000    0.000000
         0.000000    0.000000    0.000000
 => Asymmetry parameters: 
         0.000000    0.000000    0.000000
         0.000000    0.000000    0.000000
         0.000000    0.000000    0.000000
         0.000000    0.000000    0.000000
 => X and Y parameters: 
         0.204272   -0.013259    0.044619
         0.031504   -0.026861    0.019001
 => Strain parameters: 
         0.000000    0.000000    0.000000
         0.000000    0.000000    0.000000
         0.000000    0.000000    0.000000
 => Size   parameters (G,L): 
         0.000040    0.000000    0.000000
         0.000000    0.000000    0.000000
 => Further shape parameters (S_L and D_L): 
       0.000000  0.000000  0.000000
       0.000000  0.000000  0.000000

 ==> GLOBAL PARAMETERS FOR PATTERN#  1


 => Zero-point:     0.0000    0.0000    0.0000
 => Background Polynomial Parameters ==>
       445.25      16.715      3.7491    
       0.0000      0.0000      0.0000    
       0.0000      0.0000      0.0000    
       0.0000      0.0000      0.0000    
       0.0000      0.0000      0.0000    
       0.0000      0.0000      0.0000    

 => Cos( theta)-shift parameter :  -0.0085 -0.0184  0.0063
 => Sin(2theta)-shift parameter :   0.0000  0.0000  0.0000

 ==> RELIABILITY FACTORS WITH ALL NON-EXCLUDED POINTS FOR PATTERN:  1

 => R-Factors:   9.19      13.1     Chi2:  9.63     DW-Stat.:  0.3409   Patt#:  1
 => Expected :            4.23                                1.8905
 => Deviance : 0.308E+05     Dev*:   10.88    
 => GoF-index:  3.1         Sqrt(Residual/N)
 => N-P+C:  2832

 =>    SumYdif       SumYobs      SumYcal      SumwYobsSQ     Residual    Condition
     0.1455E+06    0.1584E+07    0.1491E+07    0.1584E+07    0.2727E+05    0.1850E+16


 => Conventional Rietveld Rp,Rwp,Re and Chi2:   39.8      33.3      10.7      9.631    
 => (Values obtained using Ynet, but true sigma(y))
 =>  SumYnet, Sum(w Ynet**2):     0.3660E+06    0.2456E+06


 ==> RELIABILITY FACTORS FOR POINTS WITH BRAGG CONTRIBUTIONS FOR PATTERN:  1

 => R-Factors:   13.5      18.7     Chi2:  31.1     DW-Stat.:  0.4334   Patt#:
 => Expected :            3.36                                1.7928
 => Deviance : 0.245E+05     Dev*:   35.55    
 => GoF-index:  5.5         Sqrt(Residual/N)
 => N-P+C:   690

 =>    SumYdif       SumYobs      SumYcal      SumwYobsSQ     Residual    Condition
     0.8244E+05    0.6115E+06    0.5733E+06    0.6115E+06    0.2146E+05    0.1850E+16


 => Conventional Rietveld Rp,Rwp,Re and Chi2:   26.5      29.9      5.36      31.10    
 => (Values obtained using Ynet, but true sigma(y))
 =>  SumYnet, Sum(w Ynet**2):     0.3115E+06    0.2398E+06


 => Global user-weigthed Chi2 (Bragg contrib.):   31.1    

 => ---------> Pattern#  1
 => Phase:  1
 =>    Bragg R-factor:  15.6    
 =>    RF-factor     :  10.7    
 ++++++++++++++++++++++++++++++++++++++++++++++++++++++++++++++++++++++++++++++++++++++++++++++++++++++++++++++++++++++++

 => CYCLE No.:    3
 ---------------------------------------------------------------------------------------
 => Phase  1 Name: Ni                                                                    
 ---------------------------------------------------------------------------------------
 => New parameters, shifts, and standard deviations

 Atom        x       dx      sx       y       dy      sy       z       dz      sz       B       dB      sB      occ.    docc.   socc.

 NI       0.00000 0.00000 0.00000  0.00000 0.00000 0.00000  0.00000 0.00000 0.00000  0.28975 0.00603 0.06326  0.02083 0.00000 0.00000

 ==> PROFILE PARAMETERS FOR PATTERN#  1

 => Overall scale factor:      0.015502756     0.000145411     0.000206399
 => Eta(p-Voigt) or m(Pearson VII):   0.000000  0.000000  0.000000
 => Overall tem. factor:     0.000000    0.000000    0.000000
 => Halfwidth parameters: 
         0.003047    0.000000    0.000000
        -0.004667    0.000000    0.000000
         0.005915    0.000000    0.000000
 => Cell parameters: 
        3.524776    0.000023    0.000078
        3.524776    0.000023    0.000078
        3.524776    0.000023    0.000078
       90.000000    0.000000    0.000000
       90.000000    0.000000    0.000000
       90.000000    0.000000    0.000000
 => Preferred orientation: 
         0.000000    0.000000    0.000000
         0.000000    0.000000    0.000000
 => Asymmetry parameters: 
         0.000000    0.000000    0.000000
         0.000000    0.000000    0.000000
         0.000000    0.000000    0.000000
         0.000000    0.000000    0.000000
 => X and Y parameters: 
         0.203136   -0.001136    0.019322
         0.022445   -0.009060    0.008280
 => Strain parameters: 
         0.000000    0.000000    0.000000
         0.000000    0.000000    0.000000
         0.000000    0.000000    0.000000
 => Size   parameters (G,L): 
         0.000040    0.000000    0.000000
         0.000000    0.000000    0.000000
 => Further shape parameters (S_L and D_L): 
       0.000000  0.000000  0.000000
       0.000000  0.000000  0.000000

 ==> GLOBAL PARAMETERS FOR PATTERN#  1


 => Zero-point:     0.0000    0.0000    0.0000
 => Background Polynomial Parameters ==>
       446.88      1.6348      2.0801    
       0.0000      0.0000      0.0000    
       0.0000      0.0000      0.0000    
       0.0000      0.0000      0.0000    
       0.0000      0.0000      0.0000    
       0.0000      0.0000      0.0000    

 => Cos( theta)-shift parameter :  -0.0163 -0.0079  0.0028
 => Sin(2theta)-shift parameter :   0.0000  0.0000  0.0000

 ==> RELIABILITY FACTORS WITH ALL NON-EXCLUDED POINTS FOR PATTERN:  1

 => R-Factors:   5.81      7.96     Chi2:  3.54     DW-Stat.:  0.7891   Patt#:  1
 => Expected :            4.23                                1.8905
 => Deviance : 0.106E+05     Dev*:   3.727    
 => GoF-index:  1.9         Sqrt(Residual/N)
 => N-P+C:  2832

 =>    SumYdif       SumYobs      SumYcal      SumwYobsSQ     Residual    Condition
     0.9209E+05    0.1584E+07    0.1555E+07    0.1584E+07    0.1003E+05    0.2830E+16


 => Conventional Rietveld Rp,Rwp,Re and Chi2:   28.9      20.5      10.9      3.540    
 => (Values obtained using Ynet, but true sigma(y))
 =>  SumYnet, Sum(w Ynet**2):     0.3185E+06    0.2379E+06


 ==> RELIABILITY FACTORS FOR POINTS WITH BRAGG CONTRIBUTIONS FOR PATTERN:  1

 => R-Factors:   7.59      10.5     Chi2:  9.69     DW-Stat.:  1.1833   Patt#:
 => Expected :            3.36                                1.7928
 => Deviance : 0.710E+04     Dev*:   10.28    
 => GoF-index:  3.1         Sqrt(Residual/N)
 => N-P+C:   690

 =>    SumYdif       SumYobs      SumYcal      SumwYobsSQ     Residual    Condition
     0.4641E+05    0.6115E+06    0.6011E+06    0.6115E+06     6685.        0.2830E+16


 => Conventional Rietveld Rp,Rwp,Re and Chi2:   15.5      16.9      5.42      9.689    
 => (Values obtained using Ynet, but true sigma(y))
 =>  SumYnet, Sum(w Ynet**2):     0.2998E+06    0.2345E+06


 => Global user-weigthed Chi2 (Bragg contrib.):   9.69    

 => ---------> Pattern#  1
 => Phase:  1
 =>    Bragg R-factor:  6.61    
 =>    RF-factor     :  4.82    
 ++++++++++++++++++++++++++++++++++++++++++++++++++++++++++++++++++++++++++++++++++++++++++++++++++++++++++++++++++++++++

 => CYCLE No.:    4
 ---------------------------------------------------------------------------------------
 => Phase  1 Name: Ni                                                                    
 ---------------------------------------------------------------------------------------
 => New parameters, shifts, and standard deviations

 Atom        x       dx      sx       y       dy      sy       z       dz      sz       B       dB      sB      occ.    docc.   socc.

 NI       0.00000 0.00000 0.00000  0.00000 0.00000 0.00000  0.00000 0.00000 0.00000  0.29391 0.00416 0.04612  0.02083 0.00000 0.00000

 ==> PROFILE PARAMETERS FOR PATTERN#  1

 => Overall scale factor:      0.015522934     0.000020178     0.000152579
 => Eta(p-Voigt) or m(Pearson VII):   0.000000  0.000000  0.000000
 => Overall tem. factor:     0.000000    0.000000    0.000000
 => Halfwidth parameters: 
         0.003047    0.000000    0.000000
        -0.004667    0.000000    0.000000
         0.005915    0.000000    0.000000
 => Cell parameters: 
        3.524789    0.000013    0.000054
        3.524789    0.000013    0.000054
        3.524789    0.000013    0.000054
       90.000000    0.000000    0.000000
       90.000000    0.000000    0.000000
       90.000000    0.000000    0.000000
 => Preferred orientation: 
         0.000000    0.000000    0.000000
         0.000000    0.000000    0.000000
 => Asymmetry parameters: 
         0.000000    0.000000    0.000000
         0.000000    0.000000    0.000000
         0.000000    0.000000    0.000000
         0.000000    0.000000    0.000000
 => X and Y parameters: 
         0.202753   -0.000383    0.013271
         0.020032   -0.002413    0.005701
 => Strain parameters: 
         0.000000    0.000000    0.000000
         0.000000    0.000000    0.000000
         0.000000    0.000000    0.000000
 => Size   parameters (G,L): 
         0.000040    0.000000    0.000000
         0.000000    0.000000    0.000000
 => Further shape parameters (S_L and D_L): 
       0.000000  0.000000  0.000000
       0.000000  0.000000  0.000000

 ==> GLOBAL PARAMETERS FOR PATTERN#  1


 => Zero-point:     0.0000    0.0000    0.0000
 => Background Polynomial Parameters ==>
       447.10     0.21421      1.5432    
       0.0000      0.0000      0.0000    
       0.0000      0.0000      0.0000    
       0.0000      0.0000      0.0000    
       0.0000      0.0000      0.0000    
       0.0000      0.0000      0.0000    

 => Cos( theta)-shift parameter :  -0.0206 -0.0042  0.0019
 => Sin(2theta)-shift parameter :   0.0000  0.0000  0.0000

 ==> RELIABILITY FACTORS WITH ALL NON-EXCLUDED POINTS FOR PATTERN:  1

 => R-Factors:   5.11      6.62     Chi2:  2.45     DW-Stat.:  1.0576   Patt#:  1
 => Expected :            4.23                                1.8905
 => Deviance : 0.716E+04     Dev*:   2.529    
 => GoF-index:  1.6         Sqrt(Residual/N)
 => N-P+C:  2832

 =>    SumYdif       SumYobs      SumYcal      SumwYobsSQ     Residual    Condition
     0.8089E+05    0.1584E+07    0.1562E+07    0.1584E+07     6932.        0.3261E+16


 => Conventional Rietveld Rp,Rwp,Re and Chi2:   25.8      17.1      10.9      2.448    
 => (Values obtained using Ynet, but true sigma(y))
 =>  SumYnet, Sum(w Ynet**2):     0.3139E+06    0.2373E+06


 ==> RELIABILITY FACTORS FOR POINTS WITH BRAGG CONTRIBUTIONS FOR PATTERN:  1

 => R-Factors:   5.89      7.77     Chi2:  5.35     DW-Stat.:  1.9854   Patt#:
 => Expected :            3.36                                1.7928
 => Deviance : 0.383E+04     Dev*:   5.542    
 => GoF-index:  2.3         Sqrt(Residual/N)
 => N-P+C:   690

 =>    SumYdif       SumYobs      SumYcal      SumwYobsSQ     Residual    Condition
     0.3604E+05    0.6115E+06    0.6052E+06    0.6115E+06     3693.        0.3261E+16


 => Conventional Rietveld Rp,Rwp,Re and Chi2:   12.1      12.6      5.43      5.352    
 => (Values obtained using Ynet, but true sigma(y))
 =>  SumYnet, Sum(w Ynet**2):     0.2987E+06    0.2341E+06


 => Global user-weigthed Chi2 (Bragg contrib.):   5.35    

 => ---------> Pattern#  1
 => Phase:  1
 =>    Bragg R-factor:  3.83    
 =>    RF-factor     :  3.55    
 ++++++++++++++++++++++++++++++++++++++++++++++++++++++++++++++++++++++++++++++++++++++++++++++++++++++++++++++++++++++++

 => CYCLE No.:    5
 ---------------------------------------------------------------------------------------
 => Phase  1 Name: Ni                                                                    
 ---------------------------------------------------------------------------------------
 => New parameters, shifts, and standard deviations

 Atom        x       dx      sx       y       dy      sy       z       dz      sz       B       dB      sB      occ.    docc.   socc.

 NI       0.00000 0.00000 0.00000  0.00000 0.00000 0.00000  0.00000 0.00000 0.00000  0.29558 0.00167 0.04017  0.02083 0.00000 0.00000

 ==> PROFILE PARAMETERS FOR PATTERN#  1

 => Overall scale factor:      0.015521720    -0.000001213     0.000133174
 => Eta(p-Voigt) or m(Pearson VII):   0.000000  0.000000  0.000000
 => Overall tem. factor:     0.000000    0.000000    0.000000
 => Halfwidth parameters: 
         0.003047    0.000000    0.000000
        -0.004667    0.000000    0.000000
         0.005915    0.000000    0.000000
 => Cell parameters: 
        3.524797    0.000008    0.000046
        3.524797    0.000008    0.000046
        3.524797    0.000008    0.000046
       90.000000    0.000000    0.000000
       90.000000    0.000000    0.000000
       90.000000    0.000000    0.000000
 => Preferred orientation: 
         0.000000    0.000000    0.000000
         0.000000    0.000000    0.000000
 => Asymmetry parameters: 
         0.000000    0.000000    0.000000
         0.000000    0.000000    0.000000
         0.000000    0.000000    0.000000
         0.000000    0.000000    0.000000
 => X and Y parameters: 
         0.202599   -0.000154    0.011362
         0.019037   -0.000995    0.004884
 => Strain parameters: 
         0.000000    0.000000    0.000000
         0.000000    0.000000    0.000000
         0.000000    0.000000    0.000000
 => Size   parameters (G,L): 
         0.000040    0.000000    0.000000
         0.000000    0.000000    0.000000
 => Further shape parameters (S_L and D_L): 
       0.000000  0.000000  0.000000
       0.000000  0.000000  0.000000

 ==> GLOBAL PARAMETERS FOR PATTERN#  1


 => Zero-point:     0.0000    0.0000    0.0000
 => Background Polynomial Parameters ==>
       447.15     0.50094E-01  1.3479    
       0.0000      0.0000      0.0000    
       0.0000      0.0000      0.0000    
       0.0000      0.0000      0.0000    
       0.0000      0.0000      0.0000    
       0.0000      0.0000      0.0000    

 => Cos( theta)-shift parameter :  -0.0230 -0.0024  0.0016
 => Sin(2theta)-shift parameter :   0.0000  0.0000  0.0000

 ==> RELIABILITY FACTORS WITH ALL NON-EXCLUDED POINTS FOR PATTERN:  1

 => R-Factors:   4.80      6.18     Chi2:  2.14     DW-Stat.:  1.1634   Patt#:  1
 => Expected :            4.23                                1.8905
 => Deviance : 0.621E+04     Dev*:   2.191    
 => GoF-index:  1.5         Sqrt(Residual/N)
 => N-P+C:  2832

 =>    SumYdif       SumYobs      SumYcal      SumwYobsSQ     Residual    Condition
     0.7602E+05    0.1584E+07    0.1563E+07    0.1584E+07     6049.        0.3398E+16


 => Conventional Rietveld Rp,Rwp,Re and Chi2:   24.3      16.0      10.9      2.136    
 => (Values obtained using Ynet, but true sigma(y))
 =>  SumYnet, Sum(w Ynet**2):     0.3133E+06    0.2372E+06


 ==> RELIABILITY FACTORS FOR POINTS WITH BRAGG CONTRIBUTIONS FOR PATTERN:  1

 => R-Factors:   5.11      6.79     Chi2:  4.09     DW-Stat.:  2.4951   Patt#:
