Repository: natkurdz/XRD-AI

File: Dane/Gr04/Grupa05/zno_800rpm_5min.out (part 1 of 3)


        **********************************************************
        ** PROGRAM FullProf.2k (Version 7.20 - Oct2019-ILL JRC) **
        **********************************************************
                       M U L T I -- P A T T E R N                 
            Rietveld, Profile Matching & Integrated Intensity     
                 Refinement of X-ray and/or Neutron Data


    Date: 26/11/2021  Time: 09:47:56.690                              

 => PCR file code: zno_800rpm_5min
 => DAT file code: zno_800rpm_5min.xrdm -> Relative contribution: 1.0000                                                            

 ==> CONDITIONS OF THIS RUN FOR PATTERN No.:  1

 => Global Refinement of X-ray powder diffraction data                                                                              
 => Global Refinement of X-ray powder diffraction data                                                                              
    Bragg-Brentano(X-rays) or Debye-Scherrer geometry(Neutrons)
 => Title: ZnO

 => Number of phases:    1
 => Number of excluded regions:    1
 => Number of scattering factors supplied:    0
 => March-Dollase model for preferred orientation
 => Conventional weights: w=1.0/Variance(yobs)
 => Asymmetry correction as in J.Appl.Cryst. 26,128(1993)
 => Background refined by polynomial function
 => The    7th default profile function was selected
 => T-C-H Pseudo-Voigt function 
    This function is convoluted with asymmetry due to axial 
    divergence as formulated by: 
    van Laar and Yelon, J. Appl. Cryst. 17, 47(1984).
    and using the method of:
    Finger, Cox and Jephcoat, J. Appl. Cryst. 27, 892 (1994).
    Fortran 90 module adapted from function PROFVAL (in F77) : 
    L.W. Finger, J. Appl. Cryst. 31, 111 (1998).


 ==> INPUT/OUTPUT OPTIONS:

 => Generate bacground file *.bac
 => Generate file *.PRF for plot
 => Output Correlation Matrix
 => Generate new input file *.PCR
 => Plot pattern at each cycle
 => Wavelengths:  1.54060 1.54439
 => Alpha2/Alpha1 ratio:   0.5000
 => Cos(Monochromator angle)=   0.9000
 => Asymmetry correction for angles lower than   90.000 degrees
 => Absorption correction (AC), muR-eff =   0.0000  0.0000
 => Base of peaks: 2.0*HW*   25.00

 => Number of cycles:   20
 => Relaxation factors ==>    for coordinates:  0.90
 => for anisotropic temperature factors:  0.90
 => for halfwidth/strain/size parameters:  0.90
 => for lattice constants and propagation vectors:  0.90
 => EPS-value for convergence:    0.3

 => Excluded regions for Pattern#  1
    From     to
      0.0000     15.0000

 => Number of Least-Squares parameters varied:    13

 =>--------------------------->
 =>------->  PATTERN number:  1
 =>--------------------------->
 => Global parameters and codes ==>
 => Zero-point:     0.0000    0.0000
 => Background parameters and codes ==>
 => Origin of polynomial at 2theta/TOF/E(KeV):   90.000  
  13.177     -8.7770      0.0000      0.0000      0.0000      0.0000    
       51.00       81.00       90.00      100.00        0.00        0.00
 => Displacement peak-shift parameter and code:    -0.07   21.00
 => Transparency peak-shift parameter and code:     0.00    0.00

 => Reading Intensity data  =>>

      Data from PANalytical formats
      Extension:  .xrdml
 ==> Angular range, step and number of points:
     2Thmin:      20.016512  2Thmax:     119.983322  Step:       0.033423  No. of points:   2992
 --------------------------------------------------------------------------------
 => Phase  No. 1
      ZnO                                                                   
 --------------------------------------------------------------------------------
 =>-------> Pattern#  1
 => Crystal Structure Refinement
 => Preferred orientation vector:   0.0000  0.0000  1.0000

 =>-------> Data for PHASE: 1
 => Number of atoms:    2
 => Number of distance  constraints:    0
 => Number of angle     constraints:    0

 => Symmetry information on space group: P 63 m c            
 -> The multiplicity of the general position is:  12
 -> The space group is Acentric                 
 -> Lattice type  P: { 000 }                                       
 -> Reduced set of symmetry operators:

  No.  IT   Symmetry symbol    Rotation part     Associated Translation
   1: ( 1)   1            --> ( x  ,   y, z) + {  0.0000  0.0000  0.0000}
   2: ( 6)  6+ ( 0, 0, z) --> ( x-y, x  , z) + {  0.0000  0.0000  0.5000}
   3: ( 2)  3+ ( 0, 0, z) --> (  -y, x-y, z) + {  0.0000  0.0000  0.0000}
   4: ( 4)   2 ( 0, 0, z) --> (-x  ,  -y, z) + {  0.0000  0.0000  0.5000}
   5: ( 3)  3- ( 0, 0, z) --> (-x+y,-x  , z) + {  0.0000  0.0000  0.0000}
   6: ( 5)  6- ( 0, 0, z) --> (   y,-x+y, z) + {  0.0000  0.0000  0.5000}
   7: (19)   m ( x,-x, z) --> (  -y,-x  , z) + {  0.0000  0.0000  0.0000}
   8: (24)   m ( 0, y, z) --> (-x  ,-x+y, z) + {  0.0000  0.0000  0.5000}
   9: (20)   m ( x,2x, z) --> (-x+y,   y, z) + {  0.0000  0.0000  0.0000}
  10: (22)   m ( x, x, z) --> (   y, x  , z) + {  0.0000  0.0000  0.5000}
  11: (21)   m (2x, x, z) --> ( x  , x-y, z) + {  0.0000  0.0000  0.0000}
  12: (23)   m ( x, 0, z) --> ( x-y,  -y, z) + {  0.0000  0.0000  0.5000}


        Information on Space Group: 
        --------------------------- 

 =>   Number of Space group: 186
 =>  Hermann-Mauguin Symbol: P 63 m c
 =>             Hall Symbol: P 6c -2c
 =>            Setting Type: IT (Generated from Hermann-Mauguin symbol)
 =>          Crystal System: Hexagonal
 =>              Laue Class: 6/mmm
 =>             Point Group: 6mm
 =>         Bravais Lattice: P
 =>          Lattice Symbol: hP
 =>  Reduced Number of S.O.:  12
 =>    General multiplicity:  12
 =>          Centrosymmetry: Acentric
 =>  Generators (exc. -1&L):   2
 =>         Asymmetric unit:  0.000 <= x <=  0.667
                              0.000 <= y <=  0.333
                              0.000 <= z <=  1.000

 => List of S.O. without inversion and lattice centring translations
 => SYMM(  1): x,y,z                               => SYMM(  2): x-y,x,z+1/2
 => SYMM(  3): -y,x-y,z                            => SYMM(  4): -x,-y,z+1/2
 => SYMM(  5): -x+y,-x,z                           => SYMM(  6): y,-x+y,z+1/2
 => SYMM(  7): -y,-x,z                             => SYMM(  8): -x,-x+y,z+1/2
 => SYMM(  9): -x+y,y,z                            => SYMM( 10): y,x,z+1/2
 => SYMM( 11): x,x-y,z                             => SYMM( 12): x-y,-y,z+1/2


 => Initial parameters ==>
 Atom    Ntyp                  X         Y         Z         B         occ.         in  fin  Spc  Mult
                             B11       B22       B33       B12       B13       B23
 Zn     ZN                 0.33333   0.66667   0.00000   0.22305   0.16667           0    0    0    2
                 Codes:    0.00000   0.00000   0.00000 120.00000   0.00000
 O      O                  0.33333   0.66667   0.37933   0.39757   0.16667           0    0    0    2
                 Codes:    0.00000   0.00000 111.00000 130.00000   0.00000

 => IT IS ASSUMED THAT THE FIRST GIVEN SITE IS FULLY OCCUPIED 
    OR THE FIRST AND SECOND ATOMS ARE IN THE SAME SITE WITH TOTAL FULL OCCUPATION
  (If this is not the case, change the order of atoms to obtain correct values for the content of the unit cell)
    The given occupation factors have been obtained mutiplying m/M by   1.0000
      -> Atom: ZN  ,  Chemical element: ZN  Atomic Mass:    65.3800
      -> Atom: O   ,  Chemical element: O   Atomic Mass:    15.9994
 => The given value of ATZ is        162.76 the program has calculated:         162.77
    The value of ATZ given in the input PCR file will be used for quantitative analysis
 => The chemical content of the unit cell is: 
       2.0000 ZN   +   2.0000 O      
 => The normalized site occupation numbers in % are: 
     100.0000 Zn     :      100.0000 O        
 => The density (volumic mass) of the compound is:    5.676 g/cm3

 =>-------> PROFILE PARAMETERS FOR PATTERN:  1

 => Overall scale factor:   0.259730E-02
 => ETA (p-Voigt) OR M (Pearson VII):   0.0000
 => Overall temperature factor:      0.00000
 => Halfwidth U,V,W:      0.00877    -0.00121     0.01202
 => X and Y parameters:       0.0200      0.0821
 => Direct cell parameters:    3.2498   3.2498   5.2066  90.0000  90.0000 120.0000
 => Preferred orientation parameters:   1.0000  0.0000
 => Asymmetry parameters     :      0.00000     0.00000     0.00000     0.00000
 => Strain parameters        :      0.00000     0.00000     0.00000
 => Size   parameters        :      0.00004     0.00000
 => Further shape parameters (S_L and D_L):   0.00000   0.00000
    S_L is source width/detector distance
    D_L is detector width/detector distance

 ==> CODEWORDS FOR PROFILE PARAMETERS of PATTERN#  1

 => Overall scale factor:   11.000
 => ETA (p-Voigt) OR M (Pearson VII):    0.000
 => Overall temperature factor:    0.000
 => Halfwidth U,V,W:    0.000   0.000   0.000
 => X and Y parameters:   61.000  71.000
 => Direct cell parameters:   31.000  31.000  41.000   0.000   0.000  31.000
 => Preferred orientation parameters:    0.000   0.000
 => Asymmetry parameters     :    0.000   0.000   0.000   0.000
 => Strain parameters        :    0.000   0.000   0.000
 => Size   parameters        :    0.000   0.000

 => Cell constraints according to Laue symmetry: 6/mmm

        Metric information:
        -------------------

 => Direct cell parameters:

         a =       3.2498      b =       3.2498      c =       5.2066
     alpha =       90.000   beta =       90.000  gamma =      120.000
                        Direct Cell Volume =      47.6210

 => Reciprocal cell parameters:

         a*=     0.355315      b*=     0.355315      c*=     0.192063
     alpha*=       90.000   beta*=       90.000  gamma*=       60.000
                    Reciprocal Cell Volume =   0.02099913

 => Direct and Reciprocal Metric Tensors:

                   GD                                       GR
     10.5612     -5.2806      0.0000          0.126249    0.063124    0.000000
     -5.2806     10.5612      0.0000          0.063124    0.126249    0.000000
      0.0000      0.0000     27.1090          0.000000    0.000000    0.036888

 =>  Cartesian frame: z // c; y is in the bc-plane; x is y ^ z = a*  

     Crystal_to_Orthonormal_Matrix              Orthonormal_to_Crystal Matrix
              Cr_Orth_cel                               Orth_Cr_cel  
      3.2498     -1.6249      0.0000          0.307712    0.177658   -0.000000
      0.0000      2.8144      0.0000          0.000000    0.355315   -0.000000
      0.0000      0.0000      5.2066          0.000000    0.000000    0.192063

     Busing-Levy B-matrix: Hc=B.H            Inverse of the Busing-Levy B-matrix
                BL_M                                      BL_Minv  
    0.355315    0.177658    0.000000            2.8144     -1.6249     -0.0000
    0.000000    0.307712   -0.000000            0.0000      3.2498      0.0000
    0.000000    0.000000    0.192063            0.0000      0.0000      5.2066

 => Laue symmetry 6/mmm will be used to generate HKL for pattern#   1
 => Reflections generated between S(1/d)min:  0.2251 A-1 and S(1/d)max:  1.1947 A-1
 =>                                    dmax:  4.4433 A   and      dmin:  0.8371 A
 => The number of reflections generated is:     25
 => The max. scatt. variable (gen.ref.) is:       133.9246
 => Scattering coefficients from internal table


 => X-ray scattering coeff. (A1, B1, A2,...C, f(0), Z, Dfp,Dfpp)

 ZN     14.0743   3.2655   7.0318   0.2333   5.1625  10.3163   2.4100  58.7097   1.3041  29.9827  30.0000  -1.6120   0.6780
 O       3.0485  13.2771   2.2868   5.7011   1.5463   0.3239   0.8670  32.9089   0.2508   7.9994   8.0000   0.0470   0.0320

     --------------------------------------------------------------
      SYMBOLIC NAMES AND INITIAL VALUES OF PARAMETERS TO BE VARIED:
     --------------------------------------------------------------

      ->  Parameter number    1   -> Symbolic Name:                                     Scale_ph1_pat1    0.25973001E-02
      ->  Parameter number    2   -> Symbolic Name:                                         SyCos_pat1   -0.74890003E-01
      ->  Parameter number    3   -> Symbolic Name:                                    Cell_A_ph1_pat1     3.2497940    
      ->  Parameter number    4   -> Symbolic Name:                                    Cell_C_ph1_pat1     5.2066269    
      ->  Parameter number    5   -> Symbolic Name:                                         Bck_0_pat1     13.177000    
      ->  Parameter number    6   -> Symbolic Name:                                     X-tan_ph1_pat1    0.20026000E-01
      ->  Parameter number    7   -> Symbolic Name:                                     Y-cos_ph1_pat1    0.82149997E-01
      ->  Parameter number    8   -> Symbolic Name:                                         Bck_1_pat1    -8.7770004    
      ->  Parameter number    9   -> Symbolic Name:                                         Bck_2_pat1     0.0000000    
      ->  Parameter number   10   -> Symbolic Name:                                         Bck_3_pat1     0.0000000    
      ->  Parameter number   11   -> Symbolic Name:                                            Z_O_ph1    0.37933001    
      ->  Parameter number   12   -> Symbolic Name:                                        Biso_Zn_ph1     0.0000000    
      ->  Parameter number   13   -> Symbolic Name:                                         Biso_O_ph1     0.0000000    
  
 
 => No optimization for routine tasks
 ++++++++++++++++++++++++++++++++++++++++++++++++++++++++++++++++++++++++++++++++++++++++++++++++++++++++++++++++++++++++

 => CYCLE No.:    1
 ---------------------------------------------------------------------------------------
 => Phase  1 Name: ZnO                                                                   
 ---------------------------------------------------------------------------------------
 => New parameters, shifts, and standard deviations

 Atom        x       dx      sx       y       dy      sy       z       dz      sz       B       dB      sB      occ.    docc.   socc.

 Zn       0.33333 0.00000 0.00000  0.66667 0.00000 0.00000  0.00000 0.00000 0.00000  0.22305 0.00000 0.00000  0.16667 0.00000 0.00000
 O        0.33333 0.00000 0.00000  0.66667 0.00000 0.00000  0.37933-0.00000 0.00218  0.39757 0.00000 0.00000  0.16667 0.00000 0.00000

 ==> PROFILE PARAMETERS FOR PATTERN#  1

 => Overall scale factor:      0.002597960     0.000000660     0.000034298
 => Eta(p-Voigt) or m(Pearson VII):   0.000000  0.000000  0.000000
 => Overall tem. factor:     0.000000    0.000000    0.000000
 => Halfwidth parameters: 
         0.008768    0.000000    0.000000
        -0.001210    0.000000    0.000000
         0.012021    0.000000    0.000000
 => Cell parameters: 
        3.249793   -0.000001    0.000051
        3.249793   -0.000001    0.000051
        5.206626   -0.000000    0.000115
       90.000000    0.000000    0.000000
       90.000000    0.000000    0.000000
      120.000000    0.000000    0.000000
 => Preferred orientation: 
         1.000000    0.000000    0.000000
         0.000000    0.000000    0.000000
 => Asymmetry parameters: 
         0.000000    0.000000    0.000000
         0.000000    0.000000    0.000000
         0.000000    0.000000    0.000000
         0.000000    0.000000    0.000000
 => X and Y parameters: 
         0.006136   -0.013890    0.011474
         0.082154    0.000005    0.005153
 => Strain parameters: 
         0.000000    0.000000    0.000000
         0.000000    0.000000    0.000000
         0.000000    0.000000    0.000000
 => Size   parameters (G,L): 
         0.000040    0.000000    0.000000
         0.000000    0.000000    0.000000
 => Further shape parameters (S_L and D_L): 
       0.000000  0.000000  0.000000
       0.000000  0.000000  0.000000

 ==> GLOBAL PARAMETERS FOR PATTERN#  1


 => Zero-point:     0.0000    0.0000    0.0000
 => Background Polynomial Parameters ==>
       13.175    -0.17667E-02 0.24278    
      -8.6834     0.93610E-01 0.80893    
       0.0000      0.0000      0.0000    
       0.0000      0.0000      0.0000    
       0.0000      0.0000      0.0000    
       0.0000      0.0000      0.0000    

 => Cos( theta)-shift parameter :  -0.0749 -0.0000  0.0018
 => Sin(2theta)-shift parameter :   0.0000  0.0000  0.0000

 ==> RELIABILITY FACTORS WITH ALL NON-EXCLUDED POINTS FOR PATTERN:  1

 => R-Factors:   22.1      30.7     Chi2:  2.92     DW-Stat.:  1.0234   Patt#:  1
 => Expected :            18.0                                1.8951
 => Deviance : 0.719E+04     Dev*:   2.391    
 => GoF-index:  1.7         Sqrt(Residual/N)
 => N-P+C:  2979

 =>    SumYdif       SumYobs      SumYcal      SumwYobsSQ     Residual    Condition
     0.2039E+05    0.9222E+05    0.9679E+05    0.9222E+05     8708.        0.3351E+14


 => Conventional Rietveld Rp,Rwp,Re and Chi2:   43.4      47.0      27.5      2.923    
 => (Values obtained using Ynet, but true sigma(y))
 =>  SumYnet, Sum(w Ynet**2):     0.4696E+05    0.3946E+05


 ==> RELIABILITY FACTORS FOR POINTS WITH BRAGG CONTRIBUTIONS FOR PATTERN:  1

 => R-Factors:   22.2      31.0     Chi2:  3.10     DW-Stat.:  1.0812   Patt#:
 => Expected :            17.6                                1.8895
 => Deviance : 0.676E+04     Dev*:   2.517    
 => GoF-index:  1.8         Sqrt(Residual/N)
 => N-P+C:  2661

 =>    SumYdif       SumYobs      SumYcal      SumwYobsSQ     Residual    Condition
     0.1907E+05    0.8596E+05    0.9071E+05    0.8596E+05     8243.        0.3351E+14


 => Conventional Rietveld Rp,Rwp,Re and Chi2:   40.8      46.0      26.1      3.098    
 => (Values obtained using Ynet, but true sigma(y))
 =>  SumYnet, Sum(w Ynet**2):     0.4678E+05    0.3900E+05


 => Global user-weigthed Chi2 (Bragg contrib.):   3.10    

 => ---------> Pattern#  1
 => Phase:  1
 =>    Bragg R-factor:  13.6    
 =>    RF-factor     :  12.3    
 ++++++++++++++++++++++++++++++++++++++++++++++++++++++++++++++++++++++++++++++++++++++++++++++++++++++++++++++++++++++++

 => CYCLE No.:    2
 ---------------------------------------------------------------------------------------
 => Phase  1 Name: ZnO                                                                   
 ---------------------------------------------------------------------------------------
 => New parameters, shifts, and standard deviations

 Atom        x       dx      sx       y       dy      sy       z       dz      sz       B       dB      sB      occ.    docc.   socc.

 Zn       0.33333 0.00000 0.00000  0.66667 0.00000 0.00000  0.00000 0.00000 0.00000  0.22305 0.00000 0.00000  0.16667 0.00000 0.00000
 O        0.33333 0.00000 0.00000  0.66667 0.00000 0.00000  0.37929-0.00004 0.00218  0.39757 0.00000 0.00000  0.16667 0.00000 0.00000
 WARNING, parameter X < 0, fixed to 0.0001: Multiplier divided by 2

 ==> PROFILE PARAMETERS FOR PATTERN#  1

 => Overall scale factor:      0.002596619    -0.000001341     0.000034415
 => Eta(p-Voigt) or m(Pearson VII):   0.000000  0.000000  0.000000
 => Overall tem. factor:     0.000000    0.000000    0.000000
 => Halfwidth parameters: 
         0.008768    0.000000    0.000000
        -0.001210    0.000000    0.000000
         0.012021    0.000000    0.000000
 => Cell parameters: 
        3.249794    0.000000    0.000048
        3.249794    0.000000    0.000048
        5.206629    0.000002    0.000108
       90.000000    0.000000    0.000000
       90.000000    0.000000    0.000000
      120.000000    0.000000    0.000000
 => Preferred orientation: 
         1.000000    0.000000    0.000000
         0.000000    0.000000    0.000000
 => Asymmetry parameters: 
         0.000000    0.000000    0.000000
         0.000000    0.000000    0.000000
         0.000000    0.000000    0.000000
         0.000000    0.000000    0.000000
 => X and Y parameters: 
         0.000100   -0.011545    1.000000
         0.084034    0.001879    0.004919
 => Strain parameters: 
         0.000000    0.000000    0.000000
         0.000000    0.000000    0.000000
         0.000000    0.000000    0.000000
 => Size   parameters (G,L): 
         0.000040    0.000000    0.000000
         0.000000    0.000000    0.000000
 => Further shape parameters (S_L and D_L): 
       0.000000  0.000000  0.000000
       0.000000  0.000000  0.000000

 ==> GLOBAL PARAMETERS FOR PATTERN#  1


 => Zero-point:     0.0000    0.0000    0.0000
 => Background Polynomial Parameters ==>
       13.175    -0.39958E-04 0.24345    
      -8.7362    -0.52848E-01 0.81386    
       0.0000      0.0000      0.0000    
       0.0000      0.0000      0.0000    
       0.0000      0.0000      0.0000    
       0.0000      0.0000      0.0000    

 => Cos( theta)-shift parameter :  -0.0748  0.0001  0.0018
 => Sin(2theta)-shift parameter :   0.0000  0.0000  0.0000

 ==> RELIABILITY FACTORS WITH ALL NON-EXCLUDED POINTS FOR PATTERN:  1

 => R-Factors:   22.4      30.9     Chi2:  2.96     DW-Stat.:  0.9975   Patt#:  1
 => Expected :            18.0                                1.8951
 => Deviance : 0.733E+04     Dev*:   2.439    
 => GoF-index:  1.7         Sqrt(Residual/N)
 => N-P+C:  2979

 =>    SumYdif       SumYobs      SumYcal      SumwYobsSQ     Residual    Condition
     0.2063E+05    0.9222E+05    0.9676E+05    0.9222E+05     8828.        0.3770E+14


 => Conventional Rietveld Rp,Rwp,Re and Chi2:   43.9      47.3      27.5      2.964    
 => (Values obtained using Ynet, but true sigma(y))
 =>  SumYnet, Sum(w Ynet**2):     0.4703E+05    0.3948E+05


 ==> RELIABILITY FACTORS FOR POINTS WITH BRAGG CONTRIBUTIONS FOR PATTERN:  1

 => R-Factors:   22.5      31.2     Chi2:  3.14     DW-Stat.:  1.0527   Patt#:
 => Expected :            17.6                                1.8895
 => Deviance : 0.690E+04     Dev*:   2.570    
 => GoF-index:  1.8         Sqrt(Residual/N)
 => N-P+C:  2661

 =>    SumYdif       SumYobs      SumYcal      SumwYobsSQ     Residual    Condition
     0.1930E+05    0.8596E+05    0.9070E+05    0.8596E+05     8366.        0.3770E+14


 => Conventional Rietveld Rp,Rwp,Re and Chi2:   41.2      46.3      26.1      3.144    
 => (Values obtained using Ynet, but true sigma(y))
 =>  SumYnet, Sum(w Ynet**2):     0.4682E+05    0.3902E+05


 => Global user-weigthed Chi2 (Bragg contrib.):   3.14    

 => ---------> Pattern#  1
 => Phase:  1
 =>    Bragg R-factor:  13.7    
 =>    RF-factor     :  12.5    
 ++++++++++++++++++++++++++++++++++++++++++++++++++++++++++++++++++++++++++++++++++++++++++++++++++++++++++++++++++++++++

 => CYCLE No.:    3
 ---------------------------------------------------------------------------------------
 => Phase  1 Name: ZnO                                                                   
 ---------------------------------------------------------------------------------------
 => New parameters, shifts, and standard deviations

 Atom        x       dx      sx       y       dy      sy       z       dz      sz       B       dB      sB      occ.    docc.   socc.

 Zn       0.33333 0.00000 0.00000  0.66667 0.00000 0.00000  0.00000 0.00000 0.00000  0.22305 0.00000 0.00000  0.16667 0.00000 0.00000
 O        0.33333 0.00000 0.00000  0.66667 0.00000 0.00000  0.37926-0.00003 0.00218  0.39757 0.00000 0.00000  0.16667 0.00000 0.00000
 WARNING, parameter X < 0, fixed to 0.0001: Multiplier divided by 2

 ==> PROFILE PARAMETERS FOR PATTERN#  1

 => Overall scale factor:      0.002595489    -0.000001130     0.000034439
 => Eta(p-Voigt) or m(Pearson VII):   0.000000  0.000000  0.000000
 => Overall tem. factor:     0.000000    0.000000    0.000000
 => Halfwidth parameters: 
         0.008768    0.000000    0.000000
        -0.001210    0.000000    0.000000
         0.012021    0.000000    0.000000
 => Cell parameters: 
        3.249794    0.000001    0.000047
        3.249794    0.000001    0.000047
        5.206631    0.000002    0.000107
       90.000000    0.000000    0.000000
       90.000000    0.000000    0.000000
      120.000000    0.000000    0.000000
 => Preferred orientation: 
         1.000000    0.000000    0.000000
         0.000000    0.000000    0.000000
 => Asymmetry parameters: 
         0.000000    0.000000    0.000000
         0.000000    0.000000    0.000000
         0.000000    0.000000    0.000000
         0.000000    0.000000    0.000000
 => X and Y parameters: 
         0.000100   -0.005009    1.000000
         0.084961    0.000928    0.004880
 => Strain parameters: 
         0.000000    0.000000    0.000000
         0.000000    0.000000    0.000000
         0.000000    0.000000    0.000000
 => Size   parameters (G,L): 
         0.000040    0.000000    0.000000
         0.000000    0.000000    0.000000
 => Further shape parameters (S_L and D_L): 
       0.000000  0.000000  0.000000
       0.000000  0.000000  0.000000

 ==> GLOBAL PARAMETERS FOR PATTERN#  1


 => Zero-point:     0.0000    0.0000    0.0000
 => Background Polynomial Parameters ==>
       13.176     0.75085E-03 0.24357    
      -8.7595    -0.23293E-01 0.81494    
       0.0000      0.0000      0.0000    
       0.0000      0.0000      0.0000    
       0.0000      0.0000      0.0000    
       0.0000      0.0000      0.0000    

 => Cos( theta)-shift parameter :  -0.0748  0.0000  0.0017
 => Sin(2theta)-shift parameter :   0.0000  0.0000  0.0000

 ==> RELIABILITY FACTORS WITH ALL NON-EXCLUDED POINTS FOR PATTERN:  1

 => R-Factors:   22.4      31.0     Chi2:  2.97     DW-Stat.:  0.9930   Patt#:  1
 => Expected :            18.0                                1.8951
 => Deviance : 0.736E+04     Dev*:   2.448    
 => GoF-index:  1.7         Sqrt(Residual/N)
 => N-P+C:  2979

 =>    SumYdif       SumYobs      SumYcal      SumwYobsSQ     Residual    Condition
     0.2069E+05    0.9222E+05    0.9677E+05    0.9222E+05     8857.        0.3872E+14


 => Conventional Rietveld Rp,Rwp,Re and Chi2:   44.0      47.4      27.5      2.973    
 => (Values obtained using Ynet, but true sigma(y))
 =>  SumYnet, Sum(w Ynet**2):     0.4699E+05    0.3947E+05


 ==> RELIABILITY FACTORS FOR POINTS WITH BRAGG CONTRIBUTIONS FOR PATTERN:  1

 => R-Factors:   22.5      31.2     Chi2:  3.15     DW-Stat.:  1.0479   Patt#:
 => Expected :            17.6                                1.8895
 => Deviance : 0.693E+04     Dev*:   2.580    
 => GoF-index:  1.8         Sqrt(Residual/N)
 => N-P+C:  2661

 =>    SumYdif       SumYobs      SumYcal      SumwYobsSQ     Residual    Condition
     0.1936E+05    0.8596E+05    0.9070E+05    0.8596E+05     8393.        0.3872E+14


 => Conventional Rietveld Rp,Rwp,Re and Chi2:   41.4      46.4      26.1      3.154    
 => (Values obtained using Ynet, but true sigma(y))
 =>  SumYnet, Sum(w Ynet**2):     0.4680E+05    0.3901E+05


 => Global user-weigthed Chi2 (Bragg contrib.):   3.15    

 => ---------> Pattern#  1
 => Phase:  1
 =>    Bragg R-factor:  13.8    
 =>    RF-factor     :  12.6    
 ++++++++++++++++++++++++++++++++++++++++++++++++++++++++++++++++++++++++++++++++++++++++++++++++++++++++++++++++++++++++

 => CYCLE No.:    4
 ---------------------------------------------------------------------------------------
 => Phase  1 Name: ZnO                                                                   
 ---------------------------------------------------------------------------------------
 => New parameters, shifts, and standard deviations

 Atom        x       dx      sx       y       dy      sy       z       dz      sz       B       dB      sB      occ.    docc.   socc.

 Zn       0.33333 0.00000 0.00000  0.66667 0.00000 0.00000  0.00000 0.00000 0.00000  0.22305 0.00000 0.00000  0.16667 0.00000 0.00000
 O        0.33333 0.00000 0.00000  0.66667 0.00000 0.00000  0.37924-0.00002 0.00218  0.39757 0.00000 0.00000  0.16667 0.00000 0.00000
 WARNING, parameter X < 0, fixed to 0.0001: Multiplier divided by 2

 ==> PROFILE PARAMETERS FOR PATTERN#  1

 => Overall scale factor:      0.002594960    -0.000000530     0.000034404
 => Eta(p-Voigt) or m(Pearson VII):   0.000000  0.000000  0.000000
 => Overall tem. factor:     0.000000    0.000000    0.000000
 => Halfwidth parameters: 
         0.008768    0.000000    0.000000
        -0.001210    0.000000    0.000000
         0.012021    0.000000    0.000000
 => Cell parameters: 
        3.249795    0.000000    0.000048
        3.249795    0.000000    0.000048
        5.206633    0.000002    0.000108
       90.000000    0.000000    0.000000
       90.000000    0.000000    0.000000
      120.000000    0.000000    0.000000
 => Preferred orientation: 
         1.000000    0.000000    0.000000
         0.000000    0.000000    0.000000
 => Asymmetry parameters: 
         0.000000    0.000000    0.000000
         0.000000    0.000000    0.000000
         0.000000    0.000000    0.000000
         0.000000    0.000000    0.000000
 => X and Y parameters: 
         0.000100   -0.002428    1.000000
         0.084988    0.000027    0.004907
 => Strain parameters: 
         0.000000    0.000000    0.000000
         0.000000    0.000000    0.000000
         0.000000    0.000000    0.000000
 => Size   parameters (G,L): 
         0.000040    0.000000    0.000000
         0.000000    0.000000    0.000000
 => Further shape parameters (S_L and D_L): 
       0.000000  0.000000  0.000000
       0.000000  0.000000  0.000000

 ==> GLOBAL PARAMETERS FOR PATTERN#  1


 => Zero-point:     0.0000    0.0000    0.0000
 => Background Polynomial Parameters ==>
       13.176    -0.44253E-03 0.24333    
      -8.7575     0.20743E-02 0.81391    
       0.0000      0.0000      0.0000    
       0.0000      0.0000      0.0000    
       0.0000      0.0000      0.0000    
       0.0000      0.0000      0.0000    

 => Cos( theta)-shift parameter :  -0.0748  0.0000  0.0017
 => Sin(2theta)-shift parameter :   0.0000  0.0000  0.0000

 ==> RELIABILITY FACTORS WITH ALL NON-EXCLUDED POINTS FOR PATTERN:  1

 => R-Factors:   22.4      30.9     Chi2:  2.97     DW-Stat.:  0.9972   Patt#:  1
 => Expected :            18.0                                1.8951
 => Deviance : 0.734E+04     Dev*:   2.439    
 => GoF-index:  1.7         Sqrt(Residual/N)
 => N-P+C:  2979

 =>    SumYdif       SumYobs      SumYcal      SumwYobsSQ     Residual    Condition
     0.2065E+05    0.9222E+05    0.9676E+05    0.9222E+05     8834.        0.3818E+14


 => Conventional Rietveld Rp,Rwp,Re and Chi2:   44.0      47.3      27.5      2.965    
 => (Values obtained using Ynet, but true sigma(y))
 =>  SumYnet, Sum(w Ynet**2):     0.4698E+05    0.3946E+05


 ==> RELIABILITY FACTORS FOR POINTS WITH BRAGG CONTRIBUTIONS FOR PATTERN:  1

 => R-Factors:   22.5      31.2     Chi2:  3.15     DW-Stat.:  1.0526   Patt#:
 => Expected :            17.6                                1.8895
 => Deviance : 0.691E+04     Dev*:   2.571    
 => GoF-index:  1.8         Sqrt(Residual/N)
 => N-P+C:  2661

 =>    SumYdif       SumYobs      SumYcal      SumwYobsSQ     Residual    Condition
     0.1932E+05    0.8596E+05    0.9069E+05    0.8596E+05     8369.        0.3818E+14


 => Conventional Rietveld Rp,Rwp,Re and Chi2:   41.3      46.3      26.1      3.145    
 => (Values obtained using Ynet, but true sigma(y))
 =>  SumYnet, Sum(w Ynet**2):     0.4679E+05    0.3900E+05


 => Global user-weigthed Chi2 (Bragg contrib.):   3.15    

 => ---------> Pattern#  1
 => Phase:  1
 =>    Bragg R-factor:  13.7    
 =>    RF-factor     :  12.6    
 ++++++++++++++++++++++++++++++++++++++++++++++++++++++++++++++++++++++++++++++++++++++++++++++++++++++++++++++++++++++++

 => CYCLE No.:    5
 ---------------------------------------------------------------------------------------
 => Phase  1 Name: ZnO                                                                   
 ---------------------------------------------------------------------------------------
 => New parameters, shifts, and standard deviations

 Atom        x       dx      sx       y       dy      sy       z       dz      sz       B       dB      sB      occ.    docc.   socc.

 Zn       0.33333 0.00000 0.00000  0.66667 0.00000 0.00000  0.00000 0.00000 0.00000  0.22305 0.00000 0.00000  0.16667 0.00000 0.00000
 O        0.33333 0.00000 0.00000  0.66667 0.00000 0.00000  0.37922-0.00001 0.00218  0.39757 0.00000 0.00000  0.16667 0.00000 0.00000
 WARNING, parameter X < 0, fixed to 0.0001: Multiplier divided by 2

 ==> PROFILE PARAMETERS FOR PATTERN#  1

 => Overall scale factor:      0.002594666    -0.000000294     0.000034394
 => Eta(p-Voigt) or m(Pearson VII):   0.000000  0.000000  0.000000
 => Overall tem. factor:     0.000000    0.000000    0.000000
 => Halfwidth parameters: 
         0.008768    0.000000    0.000000
        -0.001210    0.000000    0.000000
         0.012021    0.000000    0.000000
 => Cell parameters: 
        3.249795    0.000000    0.000048
        3.249795    0.000000    0.000048
        5.206635    0.000002    0.000108
       90.000000    0.000000    0.000000
       90.000000    0.000000    0.000000
      120.000000    0.000000    0.000000
 => Preferred orientation: 
         1.000000    0.000000    0.000000
         0.000000    0.000000    0.000000
 => Asymmetry parameters: 
         0.000000    0.000000    0.000000
         0.000000    0.000000    0.000000
         0.000000    0.000000    0.000000
         0.000000    0.000000    0.000000
 => X and Y parameters: 
         0.000100   -0.001213    1.000000
         0.084989    0.000001    0.004908
 => Strain parameters: 
         0.000000    0.000000    0.000000
         0.000000    0.000000    0.000000
         0.000000    0.000000    0.000000
 => Size   parameters (G,L): 
         0.000040    0.000000    0.000000
         0.000000    0.000000    0.000000
 => Further shape parameters (S_L and D_L): 
       0.000000  0.000000  0.000000
       0.000000  0.000000  0.000000

 ==> GLOBAL PARAMETERS FOR PATTERN#  1


 => Zero-point:     0.0000    0.0000    0.0000
 => Background Polynomial Parameters ==>
       13.175    -0.90713E-04 0.24326    
      -8.7572     0.27429E-03 0.81368    
       0.0000      0.0000      0.0000    
       0.0000      0.0000      0.0000    
       0.0000      0.0000      0.0000    
       0.0000      0.0000      0.0000    

 => Cos( theta)-shift parameter :  -0.0748 -0.0000  0.0017
 => Sin(2theta)-shift parameter :   0.0000  0.0000  0.0000

 ==> RELIABILITY FACTORS WITH ALL NON-EXCLUDED POINTS FOR PATTERN:  1

 => R-Factors:   22.4      30.9     Chi2:  2.96     DW-Stat.:  0.9977   Patt#:  1
 => Expected :            18.0                                1.8951
 => Deviance : 0.733E+04     Dev*:   2.439    
 => GoF-index:  1.7         Sqrt(Residual/N)
 => N-P+C:  2979

 =>    SumYdif       SumYobs      SumYcal      SumwYobsSQ     Residual    Condition
     0.2064E+05    0.9222E+05    0.9675E+05    0.9222E+05     8829.        0.3815E+14


 => Conventional Rietveld Rp,Rwp,Re and Chi2:   43.9      47.3      27.5      2.964    
 => (Values obtained using Ynet, but true sigma(y))
 =>  SumYnet, Sum(w Ynet**2):     0.4698E+05    0.3947E+05


 ==> RELIABILITY FACTORS FOR POINTS WITH BRAGG CONTRIBUTIONS FOR PATTERN:  1

 => R-Factors:   22.5      31.2     Chi2:  3.14     DW-Stat.:  1.0531   Patt#:
 => Expected :            17.6                                1.8895
 => Deviance : 0.690E+04     Dev*:   2.570    
 => GoF-index:  1.8         Sqrt(Residual/N)
 => N-P+C:  2661

 =>    SumYdif       SumYobs      SumYcal      SumwYobsSQ     Residual    Condition
     0.1931E+05    0.8596E+05    0.9068E+05    0.8596E+05     8364.        0.3815E+14


 => Conventional Rietveld Rp,Rwp,Re and Chi2:   41.3      46.3      26.1      3.143    
 => (Values obtained using Ynet, but true sigma(y))
 =>  SumYnet, Sum(w Ynet**2):     0.4679E+05    0.3900E+05


 => Global user-weigthed Chi2 (Bragg contrib.):   3.14    

 => ---------> Pattern#  1
 => Phase:  1
 =>    Bragg R-factor:  13.7    
 =>    RF-factor     :  12.6    
 ++++++++++++++++++++++++++++++++++++++++++++++++++++++++++++++++++++++++++++++++++++++++++++++++++++++++++++++++++++++++

 => CYCLE No.:    6
 ---------------------------------------------------------------------------------------
 => Phase  1 Name: ZnO                                                                   
 ---------------------------------------------------------------------------------------
 => New parameters, shifts, and standard deviations

 Atom        x       dx      sx       y       dy      sy       z       dz      sz       B       dB      sB      occ.    docc.   socc.

 Zn       0.33333 0.00000 0.00000  0.66667 0.00000 0.00000  0.00000 0.00000 0.00000  0.22305 0.00000 0.00000  0.16667 0.00000 0.00000
 O        0.33333 0.00000 0.00000  0.66667 0.00000 0.00000  0.37922-0.00001 0.00218  0.39757 0.00000 0.00000  0.16667 0.00000 0.00000
 WARNING, parameter X < 0, fixed to 0.0001: Multiplier divided by 2

 ==> PROFILE PARAMETERS FOR PATTERN#  1

 => Overall scale factor:      0.002594341    -0.000000325     0.000034389
 => Eta(p-Voigt) or m(Pearson VII):   0.000000  0.000000  0.000000
 => Overall tem. factor:     0.000000    0.000000    0.000000
 => Halfwidth parameters: 
         0.008768    0.000000    0.000000
        -0.001210    0.000000    0.000000
         0.012021    0.000000    0.000000
 => Cell parameters: 
        3.249796    0.000000    0.000048
        3.249796    0.000000    0.000048
        5.206635    0.000001    0.000108
       90.000000    0.000000    0.000000
       90.000000    0.000000    0.000000
      120.000000    0.000000    0.000000
 => Preferred orientation: 
         1.000000    0.000000    0.000000
         0.000000    0.000000    0.000000
 => Asymmetry parameters: 
         0.000000    0.000000    0.000000
         0.000000    0.000000    0.000000
         0.000000    0.000000    0.000000
         0.000000    0.000000    0.000000
 => X and Y parameters: 
         0.000100   -0.000607    1.000000
         0.084990    0.000001    0.004908
 => Strain parameters: 
         0.000000    0.000000    0.000000
         0.000000    0.000000    0.000000
         0.000000    0.000000    0.000000
 => Size   parameters (G,L): 
         0.000040    0.000000    0.000000
         0.000000    0.000000    0.000000
 => Further shape parameters (S_L and D_L): 
       0.000000  0.000000  0.000000
       0.000000  0.000000  0.000000

 ==> GLOBAL PARAMETERS FOR PATTERN#  1


 => Zero-point:     0.0000    0.0000    0.0000
 => Background Polynomial Parameters ==>
       13.175    -0.27355E-04 0.24322    
      -8.7571     0.62522E-04 0.81356    
       0.0000      0.0000      0.0000    
       0.0000      0.0000      0.0000    
       0.0000      0.0000      0.0000    
       0.0000      0.0000      0.0000    

 => Cos( theta)-shift parameter :  -0.0748  0.0000  0.0017
 => Sin(2theta)-shift parameter :   0.0000  0.0000  0.0000

 ==> RELIABILITY FACTORS WITH ALL NON-EXCLUDED POINTS FOR PATTERN:  1

 => R-Factors:   22.4      30.9     Chi2:  2.96     DW-Stat.:  0.9980   Patt#:  1
 => Expected :            18.0                                1.8951
 => Deviance : 0.733E+04     Dev*:   2.438    
 => GoF-index:  1.7         Sqrt(Residual/N)
 => N-P+C:  2979

 =>    SumYdif       SumYobs      SumYcal      SumwYobsSQ     Residual    Condition
     0.2064E+05    0.9222E+05    0.9674E+05    0.9222E+05     8826.        0.3814E+14


 => Conventional Rietveld Rp,Rwp,Re and Chi2:   43.9      47.3      27.5      2.963    
 => (Values obtained using Ynet, but true sigma(y))
 =>  SumYnet, Sum(w Ynet**2):     0.4698E+05    0.3947E+05


 ==> RELIABILITY FACTORS FOR POINTS WITH BRAGG CONTRIBUTIONS FOR PATTERN:  1

 => R-Factors:   22.5      31.2     Chi2:  3.14     DW-Stat.:  1.0534   Patt#:
 => Expected :            17.6                                1.8895
 => Deviance : 0.690E+04     Dev*:   2.570    
 => GoF-index:  1.8         Sqrt(Residual/N)
 => N-P+C:  2661

 =>    SumYdif       SumYobs      SumYcal      SumwYobsSQ     Residual    Condition
     0.1931E+05    0.8596E+05    0.9067E+05    0.8596E+05     8362.        0.3814E+14
