Repository: natkurdz/XRD-AI

File: Dane/Gr04/Grupa05/zno_raw.out (part 1 of 3)


        **********************************************************
        ** PROGRAM FullProf.2k (Version 7.20 - Oct2019-ILL JRC) **
        **********************************************************
                       M U L T I -- P A T T E R N                 
            Rietveld, Profile Matching & Integrated Intensity     
                 Refinement of X-ray and/or Neutron Data


    Date: 26/11/2021  Time: 09:32:41.007                              

 => PCR file code: zno_raw
 => DAT file code: zno_raw.xrdml        -> Relative contribution: 1.0000                                                            

 ==> CONDITIONS OF THIS RUN FOR PATTERN No.:  1

 => Global Refinement of X-ray powder diffraction data                                                                              
 => Global Refinement of X-ray powder diffraction data                                                                              
    Bragg-Brentano(X-rays) or Debye-Scherrer geometry(Neutrons)
 => Title: ZnO

 => Number of phases:    1
 => Number of excluded regions:    1
 => Number of scattering factors supplied:    0
 => March-Dollase model for preferred orientation
 => Conventional weights: w=1.0/Variance(yobs)
 => Asymmetry correction as in J.Appl.Cryst. 26,128(1993)
 => Background refined by polynomial function
 => The    7th default profile function was selected
 => T-C-H Pseudo-Voigt function 
    This function is convoluted with asymmetry due to axial 
    divergence as formulated by: 
    van Laar and Yelon, J. Appl. Cryst. 17, 47(1984).
    and using the method of:
    Finger, Cox and Jephcoat, J. Appl. Cryst. 27, 892 (1994).
    Fortran 90 module adapted from function PROFVAL (in F77) : 
    L.W. Finger, J. Appl. Cryst. 31, 111 (1998).


 ==> INPUT/OUTPUT OPTIONS:

 => Generate bacground file *.bac
 => Generate file *.PRF for plot
 => Output Correlation Matrix
 => Generate new input file *.PCR
 => Plot pattern at each cycle
 => Wavelengths:  1.54060 1.54439
 => Alpha2/Alpha1 ratio:   0.5000
 => Cos(Monochromator angle)=   0.9000
 => Asymmetry correction for angles lower than   90.000 degrees
 => Absorption correction (AC), muR-eff =   0.0000  0.0000
 => Base of peaks: 2.0*HW*   25.00

 => Number of cycles:   20
 => Relaxation factors ==>    for coordinates:  0.90
 => for anisotropic temperature factors:  0.90
 => for halfwidth/strain/size parameters:  0.90
 => for lattice constants and propagation vectors:  0.90
 => EPS-value for convergence:    0.3

 => Excluded regions for Pattern#  1
    From     to
      0.0000     15.0000

 => Number of Least-Squares parameters varied:    13

 =>--------------------------->
 =>------->  PATTERN number:  1
 =>--------------------------->
 => Global parameters and codes ==>
 => Zero-point:     0.0000    0.0000
 => Background parameters and codes ==>
 => Origin of polynomial at 2theta/TOF/E(KeV):   90.000  
  25.972     0.21800      0.0000      0.0000      0.0000      0.0000    
       51.00       81.00       90.00      100.00        0.00        0.00
 => Displacement peak-shift parameter and code:     0.05   21.00
 => Transparency peak-shift parameter and code:     0.00    0.00

 => Reading Intensity data  =>>

      Data from PANalytical formats
      Extension:  .xrdml
 ==> Angular range, step and number of points:
     2Thmin:      20.016512  2Thmax:     119.983322  Step:       0.033423  No. of points:   2992
 --------------------------------------------------------------------------------
 => Phase  No. 1
      ZnO                                                                   
 --------------------------------------------------------------------------------
 =>-------> Pattern#  1
 => Crystal Structure Refinement
 => Preferred orientation vector:   0.0000  0.0000  1.0000

 =>-------> Data for PHASE: 1
 => Number of atoms:    2
 => Number of distance  constraints:    0
 => Number of angle     constraints:    0

 => Symmetry information on space group: P 63 m c            
 -> The multiplicity of the general position is:  12
 -> The space group is Acentric                 
 -> Lattice type  P: { 000 }                                       
 -> Reduced set of symmetry operators:

  No.  IT   Symmetry symbol    Rotation part     Associated Translation
   1: ( 1)   1            --> ( x  ,   y, z) + {  0.0000  0.0000  0.0000}
   2: ( 6)  6+ ( 0, 0, z) --> ( x-y, x  , z) + {  0.0000  0.0000  0.5000}
   3: ( 2)  3+ ( 0, 0, z) --> (  -y, x-y, z) + {  0.0000  0.0000  0.0000}
   4: ( 4)   2 ( 0, 0, z) --> (-x  ,  -y, z) + {  0.0000  0.0000  0.5000}
   5: ( 3)  3- ( 0, 0, z) --> (-x+y,-x  , z) + {  0.0000  0.0000  0.0000}
   6: ( 5)  6- ( 0, 0, z) --> (   y,-x+y, z) + {  0.0000  0.0000  0.5000}
   7: (19)   m ( x,-x, z) --> (  -y,-x  , z) + {  0.0000  0.0000  0.0000}
   8: (24)   m ( 0, y, z) --> (-x  ,-x+y, z) + {  0.0000  0.0000  0.5000}
   9: (20)   m ( x,2x, z) --> (-x+y,   y, z) + {  0.0000  0.0000  0.0000}
  10: (22)   m ( x, x, z) --> (   y, x  , z) + {  0.0000  0.0000  0.5000}
  11: (21)   m (2x, x, z) --> ( x  , x-y, z) + {  0.0000  0.0000  0.0000}
  12: (23)   m ( x, 0, z) --> ( x-y,  -y, z) + {  0.0000  0.0000  0.5000}


        Information on Space Group: 
        --------------------------- 

 =>   Number of Space group: 186
 =>  Hermann-Mauguin Symbol: P 63 m c
 =>             Hall Symbol: P 6c -2c
 =>            Setting Type: IT (Generated from Hermann-Mauguin symbol)
 =>          Crystal System: Hexagonal
 =>              Laue Class: 6/mmm
 =>             Point Group: 6mm
 =>         Bravais Lattice: P
 =>          Lattice Symbol: hP
 =>  Reduced Number of S.O.:  12
 =>    General multiplicity:  12
 =>          Centrosymmetry: Acentric
 =>  Generators (exc. -1&L):   2
 =>         Asymmetric unit:  0.000 <= x <=  0.667
                              0.000 <= y <=  0.333
                              0.000 <= z <=  1.000

 => List of S.O. without inversion and lattice centring translations
 => SYMM(  1): x,y,z                               => SYMM(  2): x-y,x,z+1/2
 => SYMM(  3): -y,x-y,z                            => SYMM(  4): -x,-y,z+1/2
 => SYMM(  5): -x+y,-x,z                           => SYMM(  6): y,-x+y,z+1/2
 => SYMM(  7): -y,-x,z                             => SYMM(  8): -x,-x+y,z+1/2
 => SYMM(  9): -x+y,y,z                            => SYMM( 10): y,x,z+1/2
 => SYMM( 11): x,x-y,z                             => SYMM( 12): x-y,-y,z+1/2


 => Initial parameters ==>
 Atom    Ntyp                  X         Y         Z         B         occ.         in  fin  Spc  Mult
                             B11       B22       B33       B12       B13       B23
 Zn     ZN                 0.33333   0.66667   0.00000   0.22305   0.16667           0    0    0    2
                 Codes:    0.00000   0.00000   0.00000 120.00000   0.00000
 O      O                  0.33333   0.66667   0.38328   0.39757   0.16667           0    0    0    2
                 Codes:    0.00000   0.00000 111.00000 130.00000   0.00000

 => IT IS ASSUMED THAT THE FIRST GIVEN SITE IS FULLY OCCUPIED 
    OR THE FIRST AND SECOND ATOMS ARE IN THE SAME SITE WITH TOTAL FULL OCCUPATION
  (If this is not the case, change the order of atoms to obtain correct values for the content of the unit cell)
    The given occupation factors have been obtained mutiplying m/M by   1.0000
      -> Atom: ZN  ,  Chemical element: ZN  Atomic Mass:    65.3800
      -> Atom: O   ,  Chemical element: O   Atomic Mass:    15.9994
 => The given value of ATZ is        162.76 the program has calculated:         162.77
    The value of ATZ given in the input PCR file will be used for quantitative analysis
 => The chemical content of the unit cell is: 
       2.0000 ZN   +   2.0000 O      
 => The normalized site occupation numbers in % are: 
     100.0000 Zn     :      100.0000 O        
 => The density (volumic mass) of the compound is:    5.674 g/cm3

 =>-------> PROFILE PARAMETERS FOR PATTERN:  1

 => Overall scale factor:   0.164630E-01
 => ETA (p-Voigt) OR M (Pearson VII):   0.0000
 => Overall temperature factor:      0.00000
 => Halfwidth U,V,W:      0.00877    -0.00121     0.01202
 => X and Y parameters:       0.0000      0.0569
 => Direct cell parameters:    3.2502   3.2502   5.2068  90.0000  90.0000 120.0000
 => Preferred orientation parameters:   1.0000  0.0000
 => Asymmetry parameters     :      0.00000     0.00000     0.00000     0.00000
 => Strain parameters        :      0.00000     0.00000     0.00000
 => Size   parameters        :      0.00004     0.00000
 => Further shape parameters (S_L and D_L):   0.00000   0.00000
    S_L is source width/detector distance
    D_L is detector width/detector distance

 ==> CODEWORDS FOR PROFILE PARAMETERS of PATTERN#  1

 => Overall scale factor:   11.000
 => ETA (p-Voigt) OR M (Pearson VII):    0.000
 => Overall temperature factor:    0.000
 => Halfwidth U,V,W:    0.000   0.000   0.000
 => X and Y parameters:   61.000  71.000
 => Direct cell parameters:   31.000  31.000  41.000   0.000   0.000  31.000
 => Preferred orientation parameters:    0.000   0.000
 => Asymmetry parameters     :    0.000   0.000   0.000   0.000
 => Strain parameters        :    0.000   0.000   0.000
 => Size   parameters        :    0.000   0.000

 => Cell constraints according to Laue symmetry: 6/mmm

        Metric information:
        -------------------

 => Direct cell parameters:

         a =       3.2502      b =       3.2502      c =       5.2068
     alpha =       90.000   beta =       90.000  gamma =      120.000
                        Direct Cell Volume =      47.6358

 => Reciprocal cell parameters:

         a*=     0.355267      b*=     0.355267      c*=     0.192056
     alpha*=       90.000   beta*=       90.000  gamma*=       60.000
                    Reciprocal Cell Volume =   0.02099263

 => Direct and Reciprocal Metric Tensors:

                   GD                                       GR
     10.5640     -5.2820      0.0000          0.126214    0.063107    0.000000
     -5.2820     10.5640      0.0000          0.063107    0.126214    0.000000
      0.0000      0.0000     27.1110          0.000000    0.000000    0.036885

 =>  Cartesian frame: z // c; y is in the bc-plane; x is y ^ z = a*  

     Crystal_to_Orthonormal_Matrix              Orthonormal_to_Crystal Matrix
              Cr_Orth_cel                               Orth_Cr_cel  
      3.2502     -1.6251      0.0000          0.307670    0.177633   -0.000000
      0.0000      2.8148      0.0000          0.000000    0.355267   -0.000000
      0.0000      0.0000      5.2068          0.000000    0.000000    0.192056

     Busing-Levy B-matrix: Hc=B.H            Inverse of the Busing-Levy B-matrix
                BL_M                                      BL_Minv  
    0.355267    0.177633    0.000000            2.8148     -1.6251     -0.0000
    0.000000    0.307670   -0.000000            0.0000      3.2502      0.0000
    0.000000    0.000000    0.192056            0.0000      0.0000      5.2068

 => Laue symmetry 6/mmm will be used to generate HKL for pattern#   1
 => Reflections generated between S(1/d)min:  0.2251 A-1 and S(1/d)max:  1.1851 A-1
 =>                                    dmax:  4.4433 A   and      dmin:  0.8438 A
 => The number of reflections generated is:     24
 => The max. scatt. variable (gen.ref.) is:       131.8236
 => Scattering coefficients from internal table


 => X-ray scattering coeff. (A1, B1, A2,...C, f(0), Z, Dfp,Dfpp)

 ZN     14.0743   3.2655   7.0318   0.2333   5.1625  10.3163   2.4100  58.7097   1.3041  29.9827  30.0000  -1.6120   0.6780
 O       3.0485  13.2771   2.2868   5.7011   1.5463   0.3239   0.8670  32.9089   0.2508   7.9994   8.0000   0.0470   0.0320

     --------------------------------------------------------------
      SYMBOLIC NAMES AND INITIAL VALUES OF PARAMETERS TO BE VARIED:
     --------------------------------------------------------------

      ->  Parameter number    1   -> Symbolic Name:                                     Scale_ph1_pat1    0.16463000E-01
      ->  Parameter number    2   -> Symbolic Name:                                         SyCos_pat1    0.49780000E-01
      ->  Parameter number    3   -> Symbolic Name:                                    Cell_A_ph1_pat1     3.2502370    
      ->  Parameter number    4   -> Symbolic Name:                                    Cell_C_ph1_pat1     5.2068200    
      ->  Parameter number    5   -> Symbolic Name:                                         Bck_0_pat1     25.972000    
      ->  Parameter number    6   -> Symbolic Name:                                     X-tan_ph1_pat1    0.12000000E-04
      ->  Parameter number    7   -> Symbolic Name:                                     Y-cos_ph1_pat1    0.56896999E-01
      ->  Parameter number    8   -> Symbolic Name:                                         Bck_1_pat1    0.21799999    
      ->  Parameter number    9   -> Symbolic Name:                                         Bck_2_pat1     0.0000000    
      ->  Parameter number   10   -> Symbolic Name:                                         Bck_3_pat1     0.0000000    
      ->  Parameter number   11   -> Symbolic Name:                                            Z_O_ph1    0.38328001    
      ->  Parameter number   12   -> Symbolic Name:                                        Biso_Zn_ph1     0.0000000    
      ->  Parameter number   13   -> Symbolic Name:                                         Biso_O_ph1     0.0000000    
  
 
 => No optimization for routine tasks
 ++++++++++++++++++++++++++++++++++++++++++++++++++++++++++++++++++++++++++++++++++++++++++++++++++++++++++++++++++++++++

 => CYCLE No.:    1
 ---------------------------------------------------------------------------------------
 => Phase  1 Name: ZnO                                                                   
 ---------------------------------------------------------------------------------------
 => New parameters, shifts, and standard deviations

 Atom        x       dx      sx       y       dy      sy       z       dz      sz       B       dB      sB      occ.    docc.   socc.

 Zn       0.33333 0.00000 0.00000  0.66667 0.00000 0.00000  0.00000 0.00000 0.00000  0.22305 0.00000 0.00000  0.16667 0.00000 0.00000
 O        0.33333 0.00000 0.00000  0.66667 0.00000 0.00000  0.38310-0.00018 0.00502  0.39757 0.00000 0.00000  0.16667 0.00000 0.00000
 WARNING, parameter X < 0, fixed to 0.0001: Multiplier divided by 2

 ==> PROFILE PARAMETERS FOR PATTERN#  1

 => Overall scale factor:      0.010300473    -0.006162527     0.000552687
 => Eta(p-Voigt) or m(Pearson VII):   0.000000  0.000000  0.000000
 => Overall tem. factor:     0.000000    0.000000    0.000000
 => Halfwidth parameters: 
         0.008768    0.000000    0.000000
        -0.001210    0.000000    0.000000
         0.012021    0.000000    0.000000
 => Cell parameters: 
        3.250226   -0.000011    0.000111
        3.250226   -0.000011    0.000111
        5.206833    0.000013    0.000239
       90.000000    0.000000    0.000000
       90.000000    0.000000    0.000000
      120.000000    0.000000    0.000001
 => Preferred orientation: 
         1.000000    0.000000    0.000000
         0.000000    0.000000    0.000000
 => Asymmetry parameters: 
         0.000000    0.000000    0.000000
         0.000000    0.000000    0.000000
         0.000000    0.000000    0.000000
         0.000000    0.000000    0.000000
 => X and Y parameters: 
         0.000100   -0.003903    1.000000
         0.064391    0.007494    0.010132
 => Strain parameters: 
         0.000000    0.000000    0.000000
         0.000000    0.000000    0.000000
         0.000000    0.000000    0.000000
 => Size   parameters (G,L): 
         0.000040    0.000000    0.000000
         0.000000    0.000000    0.000000
 => Further shape parameters (S_L and D_L): 
       0.000000  0.000000  0.000000
       0.000000  0.000000  0.000000

 ==> GLOBAL PARAMETERS FOR PATTERN#  1


 => Zero-point:     0.0000    0.0000    0.0000
 => Background Polynomial Parameters ==>
       25.138    -0.83391      4.6290    
      0.51099     0.29299      15.020    
       0.0000      0.0000      0.0000    
       0.0000      0.0000      0.0000    
       0.0000      0.0000      0.0000    
       0.0000      0.0000      0.0000    

 => Cos( theta)-shift parameter :   0.0458 -0.0040  0.0039
 => Sin(2theta)-shift parameter :   0.0000  0.0000  0.0000

 ==> RELIABILITY FACTORS WITH ALL NON-EXCLUDED POINTS FOR PATTERN:  1

 => R-Factors:   223.      367.     Chi2:  573.     DW-Stat.:  0.0681   Patt#:  1
 => Expected :            15.3                                1.8951
 => Deviance : 0.348E+06     Dev*:   116.2    
 => GoF-index:  24.         Sqrt(Residual/N)
 => N-P+C:  2979

 =>    SumYdif       SumYobs      SumYcal      SumwYobsSQ     Residual    Condition
     0.2830E+06    0.1267E+06    0.4049E+06    0.1267E+06    0.1708E+07    0.2587E+16


 => Conventional Rietveld Rp,Rwp,Re and Chi2:   576.      610.      25.5      573.2    
 => (Values obtained using Ynet, but true sigma(y))
 =>  SumYnet, Sum(w Ynet**2):     0.4913E+05    0.4583E+05


 ==> RELIABILITY FACTORS FOR POINTS WITH BRAGG CONTRIBUTIONS FOR PATTERN:  1

 => R-Factors:   238.      380.     Chi2:  659.     DW-Stat.:  0.0681   Patt#:
 => Expected :            14.8                                1.8881
 => Deviance : 0.347E+06     Dev*:   133.5    
 => GoF-index:  26.         Sqrt(Residual/N)
 => N-P+C:  2588

 =>    SumYdif       SumYobs      SumYcal      SumwYobsSQ     Residual    Condition
     0.2809E+06    0.1181E+06    0.3948E+06    0.1181E+06    0.1707E+07    0.2587E+16


 => Conventional Rietveld Rp,Rwp,Re and Chi2:   555.      617.      24.0      659.4    
 => (Values obtained using Ynet, but true sigma(y))
 =>  SumYnet, Sum(w Ynet**2):     0.5061E+05    0.4480E+05


 => Global user-weigthed Chi2 (Bragg contrib.):   659.    

 => ---------> Pattern#  1
 => Phase:  1
 =>    Bragg R-factor:  535.    
 =>    RF-factor     :  161.    
 ++++++++++++++++++++++++++++++++++++++++++++++++++++++++++++++++++++++++++++++++++++++++++++++++++++++++++++++++++++++++

 => CYCLE No.:    2
 ---------------------------------------------------------------------------------------
 => Phase  1 Name: ZnO                                                                   
 ---------------------------------------------------------------------------------------
 => New parameters, shifts, and standard deviations

 Atom        x       dx      sx       y       dy      sy       z       dz      sz       B       dB      sB      occ.    docc.   socc.

 Zn       0.33333 0.00000 0.00000  0.66667 0.00000 0.00000  0.00000 0.00000 0.00000  0.22305 0.00000 0.00000  0.16667 0.00000 0.00000
 O        0.33333 0.00000 0.00000  0.66667 0.00000 0.00000  0.38283-0.00027 0.00460  0.39757 0.00000 0.00000  0.16667 0.00000 0.00000
 WARNING, parameter X < 0, fixed to 0.0001: Multiplier divided by 2

 ==> PROFILE PARAMETERS FOR PATTERN#  1

 => Overall scale factor:      0.006917859    -0.003382614     0.000310066
 => Eta(p-Voigt) or m(Pearson VII):   0.000000  0.000000  0.000000
 => Overall tem. factor:     0.000000    0.000000    0.000000
 => Halfwidth parameters: 
         0.008768    0.000000    0.000000
        -0.001210    0.000000    0.000000
         0.012021    0.000000    0.000000
 => Cell parameters: 
        3.250210   -0.000016    0.000106
        3.250210   -0.000016    0.000106
        5.206858    0.000024    0.000229
       90.000000    0.000000    0.000000
       90.000000    0.000000    0.000000
      120.000000    0.000000    0.000000
 => Preferred orientation: 
         1.000000    0.000000    0.000000
         0.000000    0.000000    0.000000
 => Asymmetry parameters: 
         0.000000    0.000000    0.000000
         0.000000    0.000000    0.000000
         0.000000    0.000000    0.000000
         0.000000    0.000000    0.000000
 => X and Y parameters: 
         0.000100   -0.003113    1.000000
         0.074310    0.009919    0.009552
 => Strain parameters: 
         0.000000    0.000000    0.000000
         0.000000    0.000000    0.000000
         0.000000    0.000000    0.000000
 => Size   parameters (G,L): 
         0.000040    0.000000    0.000000
         0.000000    0.000000    0.000000
 => Further shape parameters (S_L and D_L): 
       0.000000  0.000000  0.000000
       0.000000  0.000000  0.000000

 ==> GLOBAL PARAMETERS FOR PATTERN#  1


 => Zero-point:     0.0000    0.0000    0.0000
 => Background Polynomial Parameters ==>
       24.688    -0.44986      2.5936    
      0.54831     0.37317E-01  8.3977    
       0.0000      0.0000      0.0000    
       0.0000      0.0000      0.0000    
       0.0000      0.0000      0.0000    
       0.0000      0.0000      0.0000    

 => Cos( theta)-shift parameter :   0.0394 -0.0064  0.0037
 => Sin(2theta)-shift parameter :   0.0000  0.0000  0.0000

 ==> RELIABILITY FACTORS WITH ALL NON-EXCLUDED POINTS FOR PATTERN:  1

 => R-Factors:   126.      205.     Chi2:  179.     DW-Stat.:  0.0805   Patt#:  1
 => Expected :            15.3                                1.8951
 => Deviance : 0.160E+06     Dev*:   53.38    
 => GoF-index:  13.         Sqrt(Residual/N)
 => N-P+C:  2979

 =>    SumYdif       SumYobs      SumYcal      SumwYobsSQ     Residual    Condition
     0.1599E+06    0.1267E+06    0.2795E+06    0.1267E+06    0.5332E+06    0.8868E+15


 => Conventional Rietveld Rp,Rwp,Re and Chi2:   309.      340.      25.4      179.0    
 => (Values obtained using Ynet, but true sigma(y))
 =>  SumYnet, Sum(w Ynet**2):     0.5182E+05    0.4612E+05


 ==> RELIABILITY FACTORS FOR POINTS WITH BRAGG CONTRIBUTIONS FOR PATTERN:  1

 => R-Factors:   134.      212.     Chi2:  206.     DW-Stat.:  0.0807   Patt#:
 => Expected :            14.8                                1.8881
 => Deviance : 0.159E+06     Dev*:   61.21    
 => GoF-index:  14.         Sqrt(Residual/N)
 => N-P+C:  2588

 =>    SumYdif       SumYobs      SumYcal      SumwYobsSQ     Residual    Condition
     0.1580E+06    0.1181E+06    0.2698E+06    0.1181E+06    0.5324E+06    0.8868E+15


 => Conventional Rietveld Rp,Rwp,Re and Chi2:   299.      343.      23.9      205.7    
 => (Values obtained using Ynet, but true sigma(y))
 =>  SumYnet, Sum(w Ynet**2):     0.5290E+05    0.4527E+05


 => Global user-weigthed Chi2 (Bragg contrib.):   206.    

 => ---------> Pattern#  1
 => Phase:  1
 =>    Bragg R-factor:  278.    
 =>    RF-factor     :  96.8    
 ++++++++++++++++++++++++++++++++++++++++++++++++++++++++++++++++++++++++++++++++++++++++++++++++++++++++++++++++++++++++

 => CYCLE No.:    3
 ---------------------------------------------------------------------------------------
 => Phase  1 Name: ZnO                                                                   
 ---------------------------------------------------------------------------------------
 => New parameters, shifts, and standard deviations

 Atom        x       dx      sx       y       dy      sy       z       dz      sz       B       dB      sB      occ.    docc.   socc.

 Zn       0.33333 0.00000 0.00000  0.66667 0.00000 0.00000  0.00000 0.00000 0.00000  0.22305 0.00000 0.00000  0.16667 0.00000 0.00000
 O        0.33333 0.00000 0.00000  0.66667 0.00000 0.00000  0.38243-0.00040 0.00403  0.39757 0.00000 0.00000  0.16667 0.00000 0.00000
 WARNING, parameter X < 0, fixed to 0.0001: Multiplier divided by 2

 ==> PROFILE PARAMETERS FOR PATTERN#  1

 => Overall scale factor:      0.005060404    -0.001857456     0.000176803
 => Eta(p-Voigt) or m(Pearson VII):   0.000000  0.000000  0.000000
 => Overall tem. factor:     0.000000    0.000000    0.000000
 => Halfwidth parameters: 
         0.008768    0.000000    0.000000
        -0.001210    0.000000    0.000000
         0.012021    0.000000    0.000000
 => Cell parameters: 
        3.250185   -0.000024    0.000098
        3.250185   -0.000024    0.000098
        5.206898    0.000040    0.000211
       90.000000    0.000000    0.000000
       90.000000    0.000000    0.000000
      120.000000    0.000000    0.000000
 => Preferred orientation: 
         1.000000    0.000000    0.000000
         0.000000    0.000000    0.000000
 => Asymmetry parameters: 
         0.000000    0.000000    0.000000
         0.000000    0.000000    0.000000
         0.000000    0.000000    0.000000
         0.000000    0.000000    0.000000
 => X and Y parameters: 
         0.000100   -0.002243    1.000000
         0.083963    0.009652    0.008691
 => Strain parameters: 
         0.000000    0.000000    0.000000
         0.000000    0.000000    0.000000
         0.000000    0.000000    0.000000
 => Size   parameters (G,L): 
         0.000040    0.000000    0.000000
         0.000000    0.000000    0.000000
 => Further shape parameters (S_L and D_L): 
       0.000000  0.000000  0.000000
       0.000000  0.000000  0.000000

 ==> GLOBAL PARAMETERS FOR PATTERN#  1


 => Zero-point:     0.0000    0.0000    0.0000
 => Background Polynomial Parameters ==>
       24.458    -0.23044      1.4799    
      0.52063    -0.27679E-01  4.7770    
       0.0000      0.0000      0.0000    
       0.0000      0.0000      0.0000    
       0.0000      0.0000      0.0000    
       0.0000      0.0000      0.0000    

 => Cos( theta)-shift parameter :   0.0303 -0.0091  0.0033
 => Sin(2theta)-shift parameter :   0.0000  0.0000  0.0000

 ==> RELIABILITY FACTORS WITH ALL NON-EXCLUDED POINTS FOR PATTERN:  1

 => R-Factors:   73.4      117.     Chi2:  58.0     DW-Stat.:  0.1164   Patt#:  1
 => Expected :            15.3                                1.8951
 => Deviance : 0.714E+05     Dev*:   23.83    
 => GoF-index:  7.6         Sqrt(Residual/N)
 => N-P+C:  2979

 =>    SumYdif       SumYobs      SumYcal      SumwYobsSQ     Residual    Condition
     0.9293E+05    0.1267E+06    0.2108E+06    0.1267E+06    0.1726E+06    0.3389E+15


 => Conventional Rietveld Rp,Rwp,Re and Chi2:   175.      193.      25.4      57.95    
 => (Values obtained using Ynet, but true sigma(y))
 =>  SumYnet, Sum(w Ynet**2):     0.5319E+05    0.4635E+05


 ==> RELIABILITY FACTORS FOR POINTS WITH BRAGG CONTRIBUTIONS FOR PATTERN:  1

 => R-Factors:   77.1      121.     Chi2:  66.4     DW-Stat.:  0.1170   Patt#:
 => Expected :            14.8                                1.8881
 => Deviance : 0.707E+05     Dev*:   27.20    
 => GoF-index:  8.1         Sqrt(Residual/N)
 => N-P+C:  2588

 =>    SumYdif       SumYobs      SumYcal      SumwYobsSQ     Residual    Condition
     0.9106E+05    0.1181E+06    0.2013E+06    0.1181E+06    0.1719E+06    0.3389E+15


 => Conventional Rietveld Rp,Rwp,Re and Chi2:   168.      194.      23.8      66.40    
 => (Values obtained using Ynet, but true sigma(y))
 =>  SumYnet, Sum(w Ynet**2):     0.5408E+05    0.4556E+05


 => Global user-weigthed Chi2 (Bragg contrib.):   66.4    

 => ---------> Pattern#  1
 => Phase:  1
 =>    Bragg R-factor:  147.    
 =>    RF-factor     :  58.2    
 ++++++++++++++++++++++++++++++++++++++++++++++++++++++++++++++++++++++++++++++++++++++++++++++++++++++++++++++++++++++++

 => CYCLE No.:    4
 ---------------------------------------------------------------------------------------
 => Phase  1 Name: ZnO                                                                   
 ---------------------------------------------------------------------------------------
 => New parameters, shifts, and standard deviations

 Atom        x       dx      sx       y       dy      sy       z       dz      sz       B       dB      sB      occ.    docc.   socc.

 Zn       0.33333 0.00000 0.00000  0.66667 0.00000 0.00000  0.00000 0.00000 0.00000  0.22305 0.00000 0.00000  0.16667 0.00000 0.00000
 O        0.33333 0.00000 0.00000  0.66667 0.00000 0.00000  0.38192-0.00051 0.00335  0.39757 0.00000 0.00000  0.16667 0.00000 0.00000
 WARNING, parameter X < 0, fixed to 0.0001: Multiplier divided by 2

 ==> PROFILE PARAMETERS FOR PATTERN#  1

 => Overall scale factor:      0.004034617    -0.001025787     0.000104102
 => Eta(p-Voigt) or m(Pearson VII):   0.000000  0.000000  0.000000
 => Overall tem. factor:     0.000000    0.000000    0.000000
 => Halfwidth parameters: 
         0.008768    0.000000    0.000000
        -0.001210    0.000000    0.000000
         0.012021    0.000000    0.000000
 => Cell parameters: 
        3.250152   -0.000034    0.000085
        3.250152   -0.000034    0.000085
        5.206950    0.000052    0.000183
       90.000000    0.000000    0.000000
       90.000000    0.000000    0.000000
      120.000000    0.000000    0.000000
 => Preferred orientation: 
         1.000000    0.000000    0.000000
         0.000000    0.000000    0.000000
 => Asymmetry parameters: 
         0.000000    0.000000    0.000000
         0.000000    0.000000    0.000000
         0.000000    0.000000    0.000000
         0.000000    0.000000    0.000000
 => X and Y parameters: 
         0.000100   -0.001373    1.000000
         0.087750    0.003787    0.007519
 => Strain parameters: 
         0.000000    0.000000    0.000000
         0.000000    0.000000    0.000000
         0.000000    0.000000    0.000000
 => Size   parameters (G,L): 
         0.000040    0.000000    0.000000
         0.000000    0.000000    0.000000
 => Further shape parameters (S_L and D_L): 
       0.000000  0.000000  0.000000
       0.000000  0.000000  0.000000

 ==> GLOBAL PARAMETERS FOR PATTERN#  1


 => Zero-point:     0.0000    0.0000    0.0000
 => Background Polynomial Parameters ==>
       24.354    -0.10367     0.87472    
      0.42087    -0.99753E-01  2.8143    
       0.0000      0.0000      0.0000    
       0.0000      0.0000      0.0000    
       0.0000      0.0000      0.0000    
       0.0000      0.0000      0.0000    

 => Cos( theta)-shift parameter :   0.0191 -0.0112  0.0028
 => Sin(2theta)-shift parameter :   0.0000  0.0000  0.0000

 ==> RELIABILITY FACTORS WITH ALL NON-EXCLUDED POINTS FOR PATTERN:  1

 => R-Factors:   44.7      69.0     Chi2:  20.2     DW-Stat.:  0.2117   Patt#:  1
 => Expected :            15.3                                1.8951
 => Deviance : 0.322E+05     Dev*:   10.74    
 => GoF-index:  4.5         Sqrt(Residual/N)
 => N-P+C:  2979

 =>    SumYdif       SumYobs      SumYcal      SumwYobsSQ     Residual    Condition
     0.5658E+05    0.1267E+06    0.1732E+06    0.1267E+06    0.6027E+05    0.1554E+15


 => Conventional Rietveld Rp,Rwp,Re and Chi2:   105.      114.      25.3      20.23    
 => (Values obtained using Ynet, but true sigma(y))
 =>  SumYnet, Sum(w Ynet**2):     0.5386E+05    0.4648E+05


 ==> RELIABILITY FACTORS FOR POINTS WITH BRAGG CONTRIBUTIONS FOR PATTERN:  1

 => R-Factors:   46.4      71.0     Chi2:  23.0     DW-Stat.:  0.2144   Patt#:
 => Expected :            14.8                                1.8881
 => Deviance : 0.316E+05     Dev*:   12.14    
 => GoF-index:  4.8         Sqrt(Residual/N)
 => N-P+C:  2588

 =>    SumYdif       SumYobs      SumYcal      SumwYobsSQ     Residual    Condition
     0.5474E+05    0.1181E+06    0.1638E+06    0.1181E+06    0.5951E+05    0.1554E+15


 => Conventional Rietveld Rp,Rwp,Re and Chi2:   100.      114.      23.8      23.00    
 => (Values obtained using Ynet, but true sigma(y))
 =>  SumYnet, Sum(w Ynet**2):     0.5467E+05    0.4572E+05


 => Global user-weigthed Chi2 (Bragg contrib.):   23.0    

 => ---------> Pattern#  1
 => Phase:  1
 =>    Bragg R-factor:  79.0    
 =>    RF-factor     :  34.7    
 ++++++++++++++++++++++++++++++++++++++++++++++++++++++++++++++++++++++++++++++++++++++++++++++++++++++++++++++++++++++++

 => CYCLE No.:    5
 ---------------------------------------------------------------------------------------
 => Phase  1 Name: ZnO                                                                   
 ---------------------------------------------------------------------------------------
 => New parameters, shifts, and standard deviations

 Atom        x       dx      sx       y       dy      sy       z       dz      sz       B       dB      sB      occ.    docc.   socc.

 Zn       0.33333 0.00000 0.00000  0.66667 0.00000 0.00000  0.00000 0.00000 0.00000  0.22305 0.00000 0.00000  0.16667 0.00000 0.00000
 O        0.33333 0.00000 0.00000  0.66667 0.00000 0.00000  0.38137-0.00055 0.00270  0.39757 0.00000 0.00000  0.16667 0.00000 0.00000
 WARNING, parameter X < 0, fixed to 0.0001: Multiplier divided by 2

 ==> PROFILE PARAMETERS FOR PATTERN#  1

 => Overall scale factor:      0.003461429    -0.000573187     0.000064959
 => Eta(p-Voigt) or m(Pearson VII):   0.000000  0.000000  0.000000
 => Overall tem. factor:     0.000000    0.000000    0.000000
 => Halfwidth parameters: 
         0.008768    0.000000    0.000000
        -0.001210    0.000000    0.000000
         0.012021    0.000000    0.000000
 => Cell parameters: 
        3.250107   -0.000045    0.000069
        3.250107   -0.000045    0.000069
        5.206998    0.000048    0.000148
       90.000000    0.000000    0.000000
       90.000000    0.000000    0.000000
      120.000000    0.000000    0.000000
 => Preferred orientation: 
         1.000000    0.000000    0.000000
         0.000000    0.000000    0.000000
 => Asymmetry parameters: 
         0.000000    0.000000    0.000000
         0.000000    0.000000    0.000000
         0.000000    0.000000    0.000000
         0.000000    0.000000    0.000000
 => X and Y parameters: 
         0.000100   -0.000676    1.000000
         0.085055   -0.002695    0.006093
 => Strain parameters: 
         0.000000    0.000000    0.000000
         0.000000    0.000000    0.000000
         0.000000    0.000000    0.000000
 => Size   parameters (G,L): 
         0.000040    0.000000    0.000000
         0.000000    0.000000    0.000000
 => Further shape parameters (S_L and D_L): 
       0.000000  0.000000  0.000000
       0.000000  0.000000  0.000000

 ==> GLOBAL PARAMETERS FOR PATTERN#  1


 => Zero-point:     0.0000    0.0000    0.0000
 => Background Polynomial Parameters ==>
       24.314    -0.40297E-01 0.54872    
      0.24746    -0.17342      1.7628    
       0.0000      0.0000      0.0000    
       0.0000      0.0000      0.0000    
       0.0000      0.0000      0.0000    
       0.0000      0.0000      0.0000    

 => Cos( theta)-shift parameter :   0.0081 -0.0110  0.0023
 => Sin(2theta)-shift parameter :   0.0000  0.0000  0.0000

 ==> RELIABILITY FACTORS WITH ALL NON-EXCLUDED POINTS FOR PATTERN:  1

 => R-Factors:   29.4      43.6     Chi2:  8.09     DW-Stat.:  0.4233   Patt#:  1
 => Expected :            15.3                                1.8951
 => Deviance : 0.158E+05     Dev*:   5.262    
 => GoF-index:  2.8         Sqrt(Residual/N)
 => N-P+C:  2979

 =>    SumYdif       SumYobs      SumYcal      SumwYobsSQ     Residual    Condition
     0.3721E+05    0.1267E+06    0.1526E+06    0.1267E+06    0.2409E+05    0.9208E+14


 => Conventional Rietveld Rp,Rwp,Re and Chi2:   68.8      71.9      25.3      8.086    
 => (Values obtained using Ynet, but true sigma(y))
 =>  SumYnet, Sum(w Ynet**2):     0.5411E+05    0.4654E+05


 ==> RELIABILITY FACTORS FOR POINTS WITH BRAGG CONTRIBUTIONS FOR PATTERN:  1

 => R-Factors:   30.0      44.5     Chi2:  9.02     DW-Stat.:  0.4369   Patt#:
 => Expected :            14.8                                1.8881
 => Deviance : 0.152E+05     Dev*:   5.829    
 => GoF-index:  3.0         Sqrt(Residual/N)
 => N-P+C:  2588

 =>    SumYdif       SumYobs      SumYcal      SumwYobsSQ     Residual    Condition
     0.3537E+05    0.1181E+06    0.1432E+06    0.1181E+06    0.2334E+05    0.9208E+14


 => Conventional Rietveld Rp,Rwp,Re and Chi2:   64.4      71.4      23.8      9.017    
 => (Values obtained using Ynet, but true sigma(y))
 =>  SumYnet, Sum(w Ynet**2):     0.5490E+05    0.4579E+05


 => Global user-weigthed Chi2 (Bragg contrib.):   9.02    

 => ---------> Pattern#  1
 => Phase:  1
 =>    Bragg R-factor:  43.7    
 =>    RF-factor     :  21.0    
 ++++++++++++++++++++++++++++++++++++++++++++++++++++++++++++++++++++++++++++++++++++++++++++++++++++++++++++++++++++++++

 => CYCLE No.:    6
 ---------------------------------------------------------------------------------------
 => Phase  1 Name: ZnO                                                                   
 ---------------------------------------------------------------------------------------
 => New parameters, shifts, and standard deviations

 Atom        x       dx      sx       y       dy      sy       z       dz      sz       B       dB      sB      occ.    docc.   socc.

 Zn       0.33333 0.00000 0.00000  0.66667 0.00000 0.00000  0.00000 0.00000 0.00000  0.22305 0.00000 0.00000  0.16667 0.00000 0.00000
 O        0.33333 0.00000 0.00000  0.66667 0.00000 0.00000  0.38090-0.00047 0.00219  0.39757 0.00000 0.00000  0.16667 0.00000 0.00000
 WARNING, parameter X < 0, fixed to 0.0001: Multiplier divided by 2

 ==> PROFILE PARAMETERS FOR PATTERN#  1

 => Overall scale factor:      0.003137894    -0.000323535     0.000044387
 => Eta(p-Voigt) or m(Pearson VII):   0.000000  0.000000  0.000000
 => Overall tem. factor:     0.000000    0.000000    0.000000
 => Halfwidth parameters: 
         0.008768    0.000000    0.000000
        -0.001210    0.000000    0.000000
         0.012021    0.000000    0.000000
 => Cell parameters: 
        3.250061   -0.000046    0.000054
        3.250061   -0.000046    0.000054
        5.207029    0.000031    0.000117
       90.000000    0.000000    0.000000
       90.000000    0.000000    0.000000
      120.000000    0.000000    0.000000
 => Preferred orientation: 
         1.000000    0.000000    0.000000
         0.000000    0.000000    0.000000
 => Asymmetry parameters: 
         0.000000    0.000000    0.000000
         0.000000    0.000000    0.000000
         0.000000    0.000000    0.000000
         0.000000    0.000000    0.000000
 => X and Y parameters: 
         0.000100   -0.000285    1.000000
         0.079334   -0.005721    0.004797
 => Strain parameters: 
         0.000000    0.000000    0.000000
         0.000000    0.000000    0.000000
         0.000000    0.000000    0.000000
 => Size   parameters (G,L): 
         0.000040    0.000000    0.000000
         0.000000    0.000000    0.000000
 => Further shape parameters (S_L and D_L): 
       0.000000  0.000000  0.000000
       0.000000  0.000000  0.000000

 ==> GLOBAL PARAMETERS FOR PATTERN#  1


 => Zero-point:     0.0000    0.0000    0.0000
 => Background Polynomial Parameters ==>
       24.296    -0.18087E-01 0.37642    
      0.56982E-01-0.19048      1.2102    
       0.0000      0.0000      0.0000    
       0.0000      0.0000      0.0000    
       0.0000      0.0000      0.0000    
       0.0000      0.0000      0.0000    

 => Cos( theta)-shift parameter :  -0.0005 -0.0086  0.0018
 => Sin(2theta)-shift parameter :   0.0000  0.0000  0.0000

 ==> RELIABILITY FACTORS WITH ALL NON-EXCLUDED POINTS FOR PATTERN:  1

 => R-Factors:   21.5      30.5     Chi2:  3.95     DW-Stat.:  0.7771   Patt#:  1
 => Expected :            15.3                                1.8951
 => Deviance : 0.900E+04     Dev*:   3.005    
 => GoF-index:  2.0         Sqrt(Residual/N)
 => N-P+C:  2979

 =>    SumYdif       SumYobs      SumYcal      SumwYobsSQ     Residual    Condition
     0.2729E+05    0.1267E+06    0.1412E+06    0.1267E+06    0.1177E+05    0.6927E+14


 => Conventional Rietveld Rp,Rwp,Re and Chi2:   50.4      50.3      25.3      3.951    
 => (Values obtained using Ynet, but true sigma(y))
 =>  SumYnet, Sum(w Ynet**2):     0.5411E+05    0.4656E+05


 ==> RELIABILITY FACTORS FOR POINTS WITH BRAGG CONTRIBUTIONS FOR PATTERN:  1

 => R-Factors:   21.5      30.5     Chi2:  4.25     DW-Stat.:  0.8308   Patt#:
 => Expected :            14.8                                1.8881
 => Deviance : 0.840E+04     Dev*:   3.229    
 => GoF-index:  2.1         Sqrt(Residual/N)
 => N-P+C:  2588

 =>    SumYdif       SumYobs      SumYcal      SumwYobsSQ     Residual    Condition
