Repository: natkurdz/XRD-AI

File: Dane/Gr02/Grupa2/nacl+kcl_12min_800rpm.sum


        **********************************************************
        ** PROGRAM FullProf.2k (Version 7.00 - May2019-ILL JRC) **
        **********************************************************
                       M U L T I -- P A T T E R N                 
            Rietveld, Profile Matching & Integrated Intensity     
                 Refinement of X-ray and/or Neutron Data


    Date: 11/10/2019  Time: 11:08:38.797                              

 => PCR file code: nacl+kcl_12min_800rpm
 => DAT file code: nacl+kcl_12min_800rp -> Relative contribution: 1.0000                                                            
 => Title: S01 E17

 ==> CONDITIONS OF THIS RUN FOR PATTERN No.:  1

 => Global Refinement of X-ray powder diffraction data                                                                              
 => Global Refinement of X-ray powder diffraction data                                                                              
    Bragg-Brentano(X-rays) or Debye-Scherrer geometry(Neutrons)
 => The    7th default profile function was selected
 => Invalid instr parameter for pattern:  1
 => Wavelengths:  1.54060 1.54439
 => Cos(Monochromator angle)=   0.9000
 => Absorption correction (AC), muR-eff =   0.1000  0.1000
 => AC : Cylinder Debye-Scherrer (Hewat formula)
 => Base of peaks: 2.0*HW*   40.00
 ==> Angular range, step and number of points:
     2Thmin:      20.008156  2Thmax:     119.991676  Step:       0.016711  No. of points:   5984
 =>-------> Pattern#  1
 => Crystal Structure Refinement for phase: 1
 => The density (volumic mass) of phase 1 is:    2.161 g/cm3
 =>-------> Pattern#  1
 => Crystal Structure Refinement for phase: 2
 => The density (volumic mass) of phase 2 is:    1.989 g/cm3
 => Scor: 1.7115

 ==> RESULTS OF REFINEMENT:


 => No. of fitted parameters:   17


------------------------------------------------------------------------------
 => Phase No.  1 NaCl                                    225                 
------------------------------------------------------------------------------

 =>  No. of reflections for pattern#:   1:    38/2


 ==> ATOM PARAMETERS:

  Name      x     sx       y     sy       z      sz      B   sB   occ. socc.  Mult
 Na      0.00000(   0)  0.00000(   0)  0.00000(   0)  2.404(  0)  0.021(  0)    4
 Cl      0.50000(   0)  0.50000(   0)  0.50000(   0)  2.404(  0)  0.021(  0)    4

 ==> PROFILE PARAMETERS FOR PATTERN#  1

 => Cell parameters      :
                              5.64315   0.00016
                              5.64315   0.00016
                              5.64315   0.00016
                             90.00000   0.00000
                             90.00000   0.00000
                             90.00000   0.00000
 
 => overall scale factor :      0.000439841     0.000006370
 => Eta(p-v) or m(p-vii) :    0.00000   0.00000
 => Overall tem. factor  :    0.00000   0.00000
 => Halfwidth parameters :    0.00631   0.00000
                             -0.00280   0.00000
                              0.00794   0.00000
 => Preferred orientation:    0.86290   0.00466
                              0.70000   0.00000
 => Asymmetry parameters :    0.00000   0.00000
                              0.00000   0.00000
                              0.00000   0.00000
                              0.00000   0.00000
 => X and y parameters   :    0.35745   0.00311
                              0.00006   0.00006
 => Strain parameters    :    0.00000   0.00000
                              0.00000   0.00000
                              0.00000   0.00000
 => Size parameters (G,L):    0.00000   0.00000
                              0.00000   0.00000

 => Add. shape parameters: 
                              0.00000   0.00000
                              0.00100   0.00000



------------------------------------------------------------------------------
 => Phase No.  2 KCl                                     225                 
------------------------------------------------------------------------------

 =>  No. of reflections for pattern#:   1:    50/2


 ==> ATOM PARAMETERS:

  Name      x     sx       y     sy       z      sz      B   sB   occ. socc.  Mult
 K       0.00000(   0)  0.00000(   0)  0.00000(   0)  2.038(  0)  0.021(  0)    4
 Cl      0.50000(   0)  0.50000(   0)  0.50000(   0)  2.038(  0)  0.021(  0)    4

 ==> PROFILE PARAMETERS FOR PATTERN#  1

 => Cell parameters      :
                              6.29126   0.00023
                              6.29126   0.00023
                              6.29126   0.00023
                             90.00000   0.00000
                             90.00000   0.00000
                             90.00000   0.00000
 
 => overall scale factor :      0.000042027     0.000001310
 => Eta(p-v) or m(p-vii) :    0.00000   0.00000
 => Overall tem. factor  :    0.00000   0.00000
 => Halfwidth parameters :    0.00279   0.00000
                              0.00107   0.00000
                              0.00348   0.00000
 => Preferred orientation:    1.18554   0.01569
                              0.70000   0.00000
 => Asymmetry parameters :    0.00000   0.00000
                              0.00000   0.00000
                              0.00000   0.00000
                              0.00000   0.00000
 => X and y parameters   :    0.35745   0.00311
                              0.00006   0.00006
 => Strain parameters    :    0.00000   0.00000
                              0.00000   0.00000
                              0.00000   0.00000
 => Size parameters (G,L):    0.00000   0.00000
                              0.00000   0.00000

 => Add. shape parameters: 
                              0.00000   0.00000
                              0.00100   0.00000



 ==> GLOBAL PARAMETERS FOR PATTERN#  1


 => Zero-point:     0.0000    0.0000
 => Background Polynomial Parameters ==>
                               1.5484     0.43009E-01
                               1.0787     0.16618    
                               8.1592     0.34534    
                               0.0000      0.0000    
                               0.0000      0.0000    
                               0.0000      0.0000    
 
 => Cos( theta)-shift parameter :   0.0243  0.0024
 => Sin(2theta)-shift parameter :   0.0000  0.0000

 ==> RELIABILITY FACTORS WITH ALL NON-EXCLUDED POINTS FOR PATTERN:  1

  => Cycle: 20 => MaxCycle: 20
 => N-P+C:  5967
 =>  R-factors (not corrected for background) for Pattern:  1
 => Rp:  24.3     Rwp:  34.5     Rexp:   29.51 Chi2:  1.37      L.S. refinement
 => Conventional Rietveld R-factors for Pattern:  1
 => Rp:  31.3     Rwp:  40.9     Rexp:   35.01 Chi2:  1.37    
 => Deviance:  0.995E+04     Dev*  :   1.584    
 => DW-Stat.:    1.5441     DW-exp:     1.9255
 => N-sigma of the GoF:       20.006

 ==> RELIABILITY FACTORS FOR POINTS WITH BRAGG CONTRIBUTIONS FOR PATTERN:  1

 => N-P+C:  5967
 =>  R-factors (not corrected for background) for Pattern:  1
 => Rp:  24.3     Rwp:  34.5     Rexp:   29.51 Chi2:  1.37      L.S. refinement
 => Conventional Rietveld R-factors for Pattern:  1
 => Rp:  31.3     Rwp:  40.9     Rexp:   35.01 Chi2:  1.37    
 => Deviance:  0.995E+04     Dev*  :   1.584    
 => DW-Stat.:    1.5441     DW-exp:     1.9255
 => N-sigma of the GoF:       20.006

 => Global user-weigthed Chi2 (Bragg contrib.):   1.37    

     -----------------------------------------------------
     BRAGG R-Factors and weight fractions for Pattern #  1
     -----------------------------------------------------

 => Phase:  1     NaCl
 => Bragg R-factor:   20.1       Vol:  179.707( 0.009)  Fract(%):   85.55( 1.68)
 => Rf-factor=  18.5             ATZ:         233.696   Brindley:  1.0000

 => Phase:  2     KCl
 => Bragg R-factor:   18.8       Vol:  249.007( 0.016)  Fract(%):   14.45( 0.49)
 => Rf-factor=  20.8             ATZ:         298.109   Brindley:  1.0000

 
              CPU Time:    15.516 seconds
                            0.259 minutes

 => Run finished at:     Date: 11/10/2019  Time: 11:08:54.317

File: Dane/Gr04/Grupa01/cr2o3_raw.sum


        **********************************************************
        ** PROGRAM FullProf.2k (Version 7.20 - Oct2019-ILL JRC) **
        **********************************************************
                       M U L T I -- P A T T E R N                 
            Rietveld, Profile Matching & Integrated Intensity     
                 Refinement of X-ray and/or Neutron Data


    Date: 12/10/2021  Time: 16:17:51.872                              

 => PCR file code: cr2o3_raw
 => DAT file code: cr2o3_raw.xrdml      -> Relative contribution: 1.0000                                                            
 => Title: Cr2O3

 ==> CONDITIONS OF THIS RUN FOR PATTERN No.:  1

 => Global Refinement of X-ray powder diffraction data                                                                              
 => Global Refinement of X-ray powder diffraction data                                                                              
    Bragg-Brentano(X-rays) or Debye-Scherrer geometry(Neutrons)
 => The    7th default profile function was selected
 => Invalid instr parameter for pattern:  1
 => Wavelengths:  1.54060 1.54439
 => Cos(Monochromator angle)=   0.9000
 => Absorption correction (AC), muR-eff =   0.0000  0.0000
 => Base of peaks: 2.0*HW*   25.00
 ==> Angular range, step and number of points:
     2Thmin:      20.016712  2Thmax:      99.996841  Step:       0.033423  No. of points:   2394
 => Schakal File (*.sch) is output for phase: 1
 =>-------> Pattern#  1
 => Crystal Structure Refinement for phase: 1
 => The density (volumic mass) of phase 1 is:    5.231 g/cm3
 => Scor: 2.1105

 ==> RESULTS OF REFINEMENT:


 => No. of fitted parameters:   14


------------------------------------------------------------------------------
 => Phase No.  1 Cr2O3                                   R -3 c              
------------------------------------------------------------------------------

 =>  No. of reflections for pattern#:   1:    86/2


 ==> ATOM PARAMETERS:

  Name      x     sx       y     sy       z      sz      B   sB   occ. socc.  Mult
 Cr      0.00000(   0)  0.00000(   0)  0.34737(  18)  0.393( 69)  0.333(  0)   12
 O       0.30757( 129)  0.00000(   0)  0.25000(   0)  0.864(282)  0.529( 11)   18

 ==> PROFILE PARAMETERS FOR PATTERN#  1

 => Cell parameters      :
                              4.9589(2)   0.00018
                              4.95890(18)   0.00009
                             13.59472   0.00064
                             90.00000   0.00000
                             90.00000   0.00000
                            120.00000   0.00000
 
 => overall scale factor :      0.000116537     0.000001510
 => Eta(p-v) or m(p-vii) :    0.00000   0.00000
 => Overall tem. factor  :    0.00000   0.00000
 => Halfwidth parameters :    0.00439   0.00000
                             -0.00039   0.00000
                              0.00981   0.00000
 => Preferred orientation:    1.00000   0.00000
                              1.00000   0.00000
 => Asymmetry parameters :    0.00000   0.00000
                              0.00000   0.00000
                              0.00000   0.00000
                              0.00000   0.00000
 => X and y parameters   :    0.09933   0.02
                              0.03132   0.008
 => Strain parameters    :    0.00000   0.00000
                              0.00000   0.00000
                              0.00000   0.00000
 => Size parameters (G,L):    0.00004   0.00000
                              0.00000   0.00000

 => Add. shape parameters: 
                              0.00000   0.00000
                              0.00000   0.00000



 ==> GLOBAL PARAMETERS FOR PATTERN#  1


 => Zero-point:     0.0000    0.0000
 => Background Polynomial Parameters ==>
                               2.1661     0.12957    
                               7.7453     0.88846    
                               36.557      1.4960    
                               0.0000      0.0000    
                               0.0000      0.0000    
                               0.0000      0.0000    
 
 => Cos( theta)-shift parameter :   0.0357  0.0016
 => Sin(2theta)-shift parameter :   0.0000  0.0000

 ==> RELIABILITY FACTORS WITH ALL NON-EXCLUDED POINTS FOR PATTERN:  1

  => Cycle:  3 => MaxCycle: 10
 => N-P+C:  2380
 =>  R-factors (not corrected for background) for Pattern:  1
 => Rp:  17.0     Rwp:  27.5     Rexp:   18.65 Chi2:  2.17      L.S. refinement
 => Conventional Rietveld R-factors for Pattern:  1
 => Rp:  21.6     Rwp:  32.1     Rexp:   21.80 Chi2:  2.17    
 => Deviance:  0.652E+04     Dev*  :   2.667    
 => DW-Stat.:    1.2425     DW-exp:     1.8847
 => N-sigma of the GoF:       40.433

 ==> RELIABILITY FACTORS FOR POINTS WITH BRAGG CONTRIBUTIONS FOR PATTERN:  1

 => N-P+C:  2241
 =>  R-factors (not corrected for background) for Pattern:  1
 => Rp:  16.5     Rwp:  27.2     Rexp:   18.46 Chi2:  2.16      L.S. refinement
 => Conventional Rietveld R-factors for Pattern:  1
 => Rp:  20.4     Rwp:  31.2     Rexp:   21.22 Chi2:  2.16    
 => Deviance:  0.613E+04     Dev*  :   2.663    
 => DW-Stat.:    1.3244     DW-exp:     1.8815
 => N-sigma of the GoF:       38.969

 => Global user-weigthed Chi2 (Bragg contrib.):   2.31    

     -----------------------------------------------------
     BRAGG R-Factors and weight fractions for Pattern #  1
     -----------------------------------------------------

 => Phase:  1     Cr2O3
 => Bragg R-factor:   13.7       Vol:  289.515( 0.010)  Fract(%):  100.00( 1.83)
 => Rf-factor=  10.7             ATZ:         928.377   Brindley:  1.0000

 
              CPU Time:     1.531 seconds
                            0.026 minutes

 => Run finished at:     Date: 12/10/2021  Time: 16:17:53.447

File: Dane/Gr04/Grupa02/ochra.sum


        **********************************************************
        ** PROGRAM FullProf.2k (Version 7.20 - Oct2019-ILL JRC) **
        **********************************************************
                       M U L T I -- P A T T E R N                 
            Rietveld, Profile Matching & Integrated Intensity     
                 Refinement of X-ray and/or Neutron Data


    Date: 19/10/2021  Time: 10:35:16.910                              

 => PCR file code: ochra
 => DAT file code: Ochra_raw.xrdml      -> Relative contribution: 1.0000                                                            
 => Title: Cr2O3

 ==> CONDITIONS OF THIS RUN FOR PATTERN No.:  1

 => Global Refinement of X-ray powder diffraction data                                                                              
 => Global Refinement of X-ray powder diffraction data                                                                              
    Bragg-Brentano(X-rays) or Debye-Scherrer geometry(Neutrons)
 => The    7th default profile function was selected
 => Invalid instr parameter for pattern:  1
 => Wavelengths:  1.54060 1.54439
 => Cos(Monochromator angle)=   0.9000
 => Absorption correction (AC), muR-eff =   0.0000  0.0000
 => Base of peaks: 2.0*HW*   25.00
 ==> Angular range, step and number of points:
     2Thmin:      10.016711  2Thmax:      99.990181  Step:       0.033423  No. of points:   2693
 =>-------> Pattern#  1
 => Crystal Structure Refinement for phase: 1
 => The density (volumic mass) of phase 1 is:    2.644 g/cm3
 =>-------> Pattern#  1
 => Crystal Structure Refinement for phase: 2
 => The density (volumic mass) of phase 2 is:    2.581 g/cm3
 =>-------> Pattern#  1
 => Crystal Structure Refinement for phase: 3
 => The density (volumic mass) of phase 3 is:    5.343 g/cm3
 => Scor: 4.1363

 ==> RESULTS OF REFINEMENT:


 => No. of fitted parameters:   19


------------------------------------------------------------------------------
 => Phase No.  1 SiO2 hexagonal (No 152)                 P 31 2 1            
------------------------------------------------------------------------------

 =>  No. of reflections for pattern#:   1:   148/2


 ==> ATOM PARAMETERS:

  Name      x     sx       y     sy       z      sz      B   sB   occ. socc.  Mult
 Si      0.45838(   0)  0.00000(   0)  0.33333(   0)  0.167(  0)  0.500(  0)    3
 O       0.40802(   0)  0.25346(   0)  0.21721(   0)  0.200(  0)  1.000(  0)    6

 ==> PROFILE PARAMETERS FOR PATTERN#  1

 => Cell parameters      :
                              4.91593   0.00051
                              4.91593   0.00051
                              5.40622   0.00075
                             90.00000   0.00000
                             90.00000   0.00000
                            120.00000   0.00000
 
 => overall scale factor :      0.001146220     0.000021269
 => Eta(p-v) or m(p-vii) :    0.00000   0.00000
 => Overall tem. factor  :    0.00000   0.00000
 => Halfwidth parameters :    0.00439   0.00000
                             -0.00039   0.00000
                              0.00981   0.00000
 => Preferred orientation:    1.00000   0.00000
                              0.00000   0.00000
 => Asymmetry parameters :    0.00000   0.00000
                              0.00000   0.00000
                              0.00000   0.00000
                              0.00000   0.00000
 => X and y parameters   :    0.35650   0.00000
                              0.00000   0.00000
 => Strain parameters    :    0.00000   0.00000
                              0.00000   0.00000
                              0.00000   0.00000
 => Size parameters (G,L):    0.00000   0.00000
                              0.00000   0.00000

 => Add. shape parameters: 
                              0.00000   0.00000
                              0.00000   0.00000



------------------------------------------------------------------------------
 => Phase No.  2 Al2Si2O5(OH)4 monoclinic (No 9)         C 1 c 1             
------------------------------------------------------------------------------

 =>  No. of reflections for pattern#:   1:   924/2


 ==> ATOM PARAMETERS:

  Name      x     sx       y     sy       z      sz      B   sB   occ. socc.  Mult
 Al1     0.25000(   0) -0.13210( 596)  0.00000(   0)  0.167(  0)  1.000(  0)    4
 Al2     0.25000(   0)  0.13210( 596)  0.00000(   0)  0.167(  0)  1.000(  0)    4
 Si1     0.00800(   0)  0.50000(   0)  0.16207( 581)  0.167(  0)  1.000(  0)    4
 Si2     0.00800(   0)  0.04739(1039)  0.16207( 581)  0.167(  0)  1.000(  0)    4
 O1     -0.04600(   0)  0.50000(   0)  0.07600(   0)  0.200(  0)  1.000(  0)    4
 O2     -0.04600(   0)  0.16700(   0)  0.07600(   0)  0.200(  0)  1.000(  0)    4
 O3     -0.04600(   0) -0.16700(   0)  0.07600(   0)  0.200(  0)  1.000(  0)    4
 O4      0.03300(   0)  0.33300(   0)  0.22900(   0)  0.200(  0)  1.000(  0)    4
 O5      0.28300(   0) -0.41700(   0)  0.22900(   0)  0.200(  0)  1.000(  0)    4
 O6      0.28300(   0)  0.08300(   0)  0.22900(   0)  0.200(  0)  1.000(  0)    4
 O7      0.04600(   0)  0.00000(   0)  0.42400(   0)  0.200(  0)  1.000(  0)    4
 O8     -0.45400(   0)  0.16700(   0)  0.42400(   0)  0.200(  0)  1.000(  0)    4
 O9      0.04600(   0)  0.33300(   0)  0.42400(   0)  0.200(  0)  1.000(  0)    4

 ==> PROFILE PARAMETERS FOR PATTERN#  1

 => Cell parameters      :
                              5.11123   0.00132
                              8.90738   0.00254
                             14.54941   0.00472
                             90.00000   0.00000
                            100.14035   0.00000
                             90.00000   0.00000
 
 => overall scale factor :      0.000011704     0.000000784
 => Eta(p-v) or m(p-vii) :    0.00000   0.00000
 => Overall tem. factor  :    0.00000   0.00000
 => Halfwidth parameters :    0.00439   0.00000
                             -0.00039   0.00000
                              0.00981   0.00000
 => Preferred orientation:    1.00000   0.00000
                              0.00000   0.00000
 => Asymmetry parameters :    0.00000   0.00000
                              0.00000   0.00000
                              0.00000   0.00000
                              0.00000   0.00000
 => X and y parameters   :    0.35650   0.00000
                              0.00000   0.00000
 => Strain parameters    :    0.00000   0.00000
                              0.00000   0.00000
                              0.00000   0.00000
 => Size parameters (G,L):    0.00000   0.00000
                              0.00000   0.00000

 => Add. shape parameters: 
                              0.00000   0.00000
                              0.00000   0.00000



------------------------------------------------------------------------------
 => Phase No.  3 Fe2O3 hexagonal                         R -3 C              
------------------------------------------------------------------------------

 =>  No. of reflections for pattern#:   1:   144/2


 ==> ATOM PARAMETERS:

  Name      x     sx       y     sy       z      sz      B   sB   occ. socc.  Mult
 Feh     0.00000(   0)  0.00000(   0)  0.35249(  66)  0.223(  0)  0.167(  0)   12
 Feh     0.00000(   0)  0.00000(   0)  0.35249(  66)  0.223(  0)  0.167(  0)   12
 Oh     -1.71710( 540)  0.00000(   0)  0.25000(   0)  0.398(  0)  0.500(  0)   18

 ==> PROFILE PARAMETERS FOR PATTERN#  1

 => Cell parameters      :
                              5.00511   0.00089
                              5.00511   0.00089
                             13.68334   0.00393
                             90.00000   0.00000
                             90.00000   0.00000
                            120.00000   0.00000
 
 => overall scale factor :      0.000053422     0.000001393
 => Eta(p-v) or m(p-vii) :    0.00000   0.00000
 => Overall tem. factor  :    0.00000   0.00000
 => Halfwidth parameters :    0.00439   0.00000
                             -0.00039   0.00000
                              0.00981   0.00000
 => Preferred orientation:    1.00000   0.00000
                              0.00000   0.00000
 => Asymmetry parameters :    0.00000   0.00000
                              0.00000   0.00000
                              0.00000   0.00000
                              0.00000   0.00000
 => X and y parameters   :    0.00010   0.00000
                              0.58030   0.00038
 => Strain parameters    :    0.00000   0.00000
                              0.00000   0.00000
                              0.00000   0.00000
 => Size parameters (G,L):    0.00004   0.00000
                              0.00000   0.00000

 => Add. shape parameters: 
                              0.00000   0.00000
                              0.00000   0.00000



 ==> GLOBAL PARAMETERS FOR PATTERN#  1


 => Zero-point:     0.0000    0.0000
 => Background Polynomial Parameters ==>
                               10.908     0.39132    
                               12.989      2.7480    
                               105.00      3.8766    
                               0.0000      0.0000    
                               0.0000      0.0000    
                               0.0000      0.0000    
 
 => Cos( theta)-shift parameter :   0.0636  0.0051
 => Sin(2theta)-shift parameter :   0.0000  0.0000

 ==> RELIABILITY FACTORS WITH ALL NON-EXCLUDED POINTS FOR PATTERN:  1

  => Cycle: 10 => MaxCycle: 10
 => N-P+C:  2674
 =>  R-factors (not corrected for background) for Pattern:  1
 => Rp:  23.2     Rwp:  30.3     Rexp:   12.94 Chi2:  5.48      L.S. refinement
 => Conventional Rietveld R-factors for Pattern:  1
 => Rp:  47.5     Rwp:  52.0     Rexp:   22.20 Chi2:  5.48    
 => Deviance:  0.195E+05     Dev*  :   7.263    
 => DW-Stat.:    0.5087     DW-exp:     1.8944
 => N-sigma of the GoF:      163.965

 ==> RELIABILITY FACTORS FOR POINTS WITH BRAGG CONTRIBUTIONS FOR PATTERN:  1

 => N-P+C:  2674
 =>  R-factors (not corrected for background) for Pattern:  1
 => Rp:  23.2     Rwp:  30.3     Rexp:   12.94 Chi2:  5.48      L.S. refinement
 => Conventional Rietveld R-factors for Pattern:  1
 => Rp:  47.5     Rwp:  52.0     Rexp:   22.20 Chi2:  5.48    
 => Deviance:  0.195E+05     Dev*  :   7.263    
 => DW-Stat.:    0.5087     DW-exp:     1.8944
 => N-sigma of the GoF:      163.965

 => Global user-weigthed Chi2 (Bragg contrib.):   5.48    

     -----------------------------------------------------
     BRAGG R-Factors and weight fractions for Pattern #  1
     -----------------------------------------------------

 => Phase:  1     SiO2 hexagonal (No 152)
 => Bragg R-factor:   15.6       Vol:  113.145( 0.023)  Fract(%):   50.46( 1.27)
 => Rf-factor=  9.62             ATZ:         180.254   Brindley:  1.0000

 => Phase:  2     Al2Si2O5(OH)4 monoclinic (No 9)
 => Bragg R-factor:   62.0       Vol:  652.054( 0.328)  Fract(%):   16.74( 1.16)
 => Rf-factor=  19.1             ATZ:        1016.519   Brindley:  1.0000

 => Phase:  3     Fe2O3 hexagonal
 => Bragg R-factor:   21.8       Vol:  296.859( 0.114)  Fract(%):   32.80( 1.02)
 => Rf-factor=  13.2             ATZ:         958.186   Brindley:  1.0000

 
              CPU Time:     7.125 seconds
                            0.119 minutes

 => Run finished at:     Date: 19/10/2021  Time: 10:35:24.064

File: Dane/Gr04/Grupa02/ochra_1000rpm_05min.sum


        **********************************************************
        ** PROGRAM FullProf.2k (Version 7.20 - Oct2019-ILL JRC) **
        **********************************************************
                       M U L T I -- P A T T E R N                 
            Rietveld, Profile Matching & Integrated Intensity     
                 Refinement of X-ray and/or Neutron Data


    Date: 19/10/2021  Time: 16:17:53.740                              

 => PCR file code: ochra_1000rpm_05min
 => DAT file code: ochra_1000rpm_05min. -> Relative contribution: 1.0000                                                            
 => Title:Ochra

 ==> CONDITIONS OF THIS RUN FOR PATTERN No.:  1

 => Global Refinement of X-ray powder diffraction data                                                                              
 => Global Refinement of X-ray powder diffraction data                                                                              
    Bragg-Brentano(X-rays) or Debye-Scherrer geometry(Neutrons)
 => The    7th default profile function was selected
 => Invalid instr parameter for pattern:  1
 => Wavelengths:  1.54060 1.54439
 => Cos(Monochromator angle)=   0.9000
 => Absorption correction (AC), muR-eff =   0.0000  0.0000
 => Base of peaks: 2.0*HW*   25.00
 ==> Angular range, step and number of points:
     2Thmin:      10.016711  2Thmax:      99.990181  Step:       0.033423  No. of points:   2693
 =>-------> Pattern#  1
 => Crystal Structure Refinement for phase: 1
 => The density (volumic mass) of phase 1 is:    2.646 g/cm3
 =>-------> Pattern#  1
 => Crystal Structure Refinement for phase: 2
 => The density (volumic mass) of phase 2 is:    2.598 g/cm3
 =>-------> Pattern#  1
 => Crystal Structure Refinement for phase: 3
 => The density (volumic mass) of phase 3 is:    5.353 g/cm3
 => Scor: 1.8977

 ==> RESULTS OF REFINEMENT:


 => No. of fitted parameters:   41


------------------------------------------------------------------------------
 => Phase No.  1 SiO2 hexagonal (No 152)                 P 31 2 1            
------------------------------------------------------------------------------

 =>  No. of reflections for pattern#:   1:   133/2


 ==> ATOM PARAMETERS:

  Name      x     sx       y     sy       z      sz      B   sB   occ. socc.  Mult
 Si      0.47628( 295)  0.00000(   0)  0.33333(   0)  0.167(  0)  0.500(  0)    3
 O       0.41558( 272)  0.25525( 346)  0.20656( 311)  0.200(  0)  1.000(  0)    6

 ==> PROFILE PARAMETERS FOR PATTERN#  1

 => Cell parameters      :
                              4.91487   0.00041
                              4.91487   0.00041
                              5.40478   0.00066
                             90.00000   0.00000
                             90.00000   0.00000
                            120.00000   0.00000
 
 => overall scale factor :      0.000782738     0.000013828
 => Eta(p-v) or m(p-vii) :    0.00000   0.00000
 => Overall tem. factor  :    0.00000   0.00000
 => Halfwidth parameters :    0.00439   0.00000
                             -0.00039   0.00000
                              0.00981   0.00000
 => Preferred orientation:    1.00000   0.00000
                              0.00000   0.00000
 => Asymmetry parameters :    0.00000   0.00000
                              0.00000   0.00000
                              0.00000   0.00000
                              0.00000   0.00000
 => X and y parameters   :    0.27777   0.03174
                              0.05942   0.00798
 => Strain parameters    :    0.00000   0.00000
                              0.00000   0.00000
                              0.00000   0.00000
 => Size parameters (G,L):    0.00000   0.00000
                              0.00000   0.00000

 => Add. shape parameters: 
                              0.00000   0.00000
                              0.00000   0.00000



------------------------------------------------------------------------------
 => Phase No.  2 Al2Si2O5(OH)4 monoclinic (No 9)         C 1 c 1             
------------------------------------------------------------------------------

 =>  No. of reflections for pattern#:   1:   864/2


 ==> ATOM PARAMETERS:

  Name      x     sx       y     sy       z      sz      B   sB   occ. socc.  Mult
 Al1     0.25000(   0) -0.10342( 566)  0.00000(   0)  0.167(  0)  1.000(  0)    4
 Al2     0.25000(   0)  0.10342( 566)  0.00000(   0)  0.167(  0)  1.000(  0)    4
 Si1    -0.05410(2319)  0.50000(   0)  0.21852( 557)  0.167(  0)  1.000(  0)    4
 Si2    -0.05410(2319)  0.06321( 868)  0.21852( 557)  0.167(  0)  1.000(  0)    4
 O1     -0.08976(2021)  0.50000(   0)  0.02685( 668)  0.200(  0)  1.000(  0)    4
 O2     -0.08976(2021)  0.14280(1081)  0.02685( 668)  0.200(  0)  1.000(  0)    4
 O3     -0.08976(2021) -0.14280(1081)  0.02685( 668)  0.200(  0)  1.000(  0)    4
 O4      0.00880(1081)  0.27988(1307)  0.21042(1178)  0.200(  0)  1.000(  0)    4
 O5      0.67414(4515) -0.35908(1488)  0.23680(1251)  0.200(  0)  1.000(  0)    4
 O6      0.67414(4515)  0.19784(1607)  0.17735(1069)  0.200(  0)  1.000(  0)    4
 O7     -0.11475(2036)  0.00000(   0)  0.49702(1007)  0.200(  0)  1.000(  0)    4
 O8     -0.40208(4618)  0.04716(1728)  0.49702(1007)  0.200(  0)  1.000(  0)    4
 O9     -0.11475(2036)  0.27988(1307)  0.49702(1007)  0.200(  0)  1.000(  0)    4

 ==> PROFILE PARAMETERS FOR PATTERN#  1

 => Cell parameters      :
                              5.08327   0.00120
                              8.92232   0.00231
                             14.53336   0.00161
                             90.00000   0.00000
                            100.07710   0.00000
                             90.00000   0.00000
 
 => overall scale factor :      0.000014587     0.000000507
 => Eta(p-v) or m(p-vii) :    0.00000   0.00000
 => Overall tem. factor  :    0.00000   0.00000
 => Halfwidth parameters :    0.00439   0.00000
                             -0.00039   0.00000
                              0.00981   0.00000
 => Preferred orientation:    1.00000   0.00000
                              0.00000   0.00000
 => Asymmetry parameters :    0.00000   0.00000
                              0.00000   0.00000
                              0.00000   0.00000
                              0.00000   0.00000
 => X and y parameters   :    0.27777   0.03174
                              0.05942   0.00798
 => Strain parameters    :    0.00000   0.00000
                              0.00000   0.00000
                              0.00000   0.00000
 => Size parameters (G,L):    0.00000   0.00000
                              0.00000   0.00000

 => Add. shape parameters: 
                              0.00000   0.00000
                              0.00000   0.00000



------------------------------------------------------------------------------
 => Phase No.  3 Fe2O3 hexagonal                         R -3 C              
------------------------------------------------------------------------------

 =>  No. of reflections for pattern#:   1:   146/2


 ==> ATOM PARAMETERS:

  Name      x     sx       y     sy       z      sz      B   sB   occ. socc.  Mult
 Feh     0.00000(   0)  0.00000(   0)  0.35403(  50)  0.223(  0)  0.167(  0)   12
 Feh     0.00000(   0)  0.00000(   0)  0.35403(  50)  0.223(  0)  0.167(  0)   12
 Oh     -1.70285( 470)  0.00000(   0)  0.25000(   0)  0.398(  0)  0.500(  0)   18

 ==> PROFILE PARAMETERS FOR PATTERN#  1

 => Cell parameters      :
                              5.00637   0.00082
                              5.00637   0.00082
                             13.69483   0.00350
                             90.00000   0.00000
                             90.00000   0.00000
                            120.00000   0.00000
 
 => overall scale factor :      0.000041879     0.000000964
 => Eta(p-v) or m(p-vii) :    0.00000   0.00000
 => Overall tem. factor  :    0.00000   0.00000
 => Halfwidth parameters :    0.00439   0.00000
                             -0.00039   0.00000
                              0.00981   0.00000
 => Preferred orientation:    1.00000   0.00000
                              0.00000   0.00000
 => Asymmetry parameters :    0.00000   0.00000
                              0.00000   0.00000
                              0.00000   0.00000
                              0.00000   0.00000
 => X and y parameters   :    0.27777   0.03174
                              0.57873   0.00057
 => Strain parameters    :    0.00000   0.00000
                              0.00000   0.00000
                              0.00000   0.00000
 => Size parameters (G,L):    0.00004   0.00000
                              0.00000   0.00000

 => Add. shape parameters: 
                              0.00000   0.00000
                              0.00000   0.00000



 ==> GLOBAL PARAMETERS FOR PATTERN#  1


 => Zero-point:     0.0000    0.0000
 => Background Polynomial Parameters ==>
                               9.0114     0.24211    
                              -19.875      2.7909    
                              -69.706      10.756    
                              -176.32      9.9661    
                               0.0000      0.0000    
                               0.0000      0.0000    
 
 => Cos( theta)-shift parameter :  -0.0663  0.0038
 => Sin(2theta)-shift parameter :   0.0000  0.0000

 ==> RELIABILITY FACTORS WITH ALL NON-EXCLUDED POINTS FOR PATTERN:  1

  => Cycle: 10 => MaxCycle: 10
 => N-P+C:  2652
 =>  R-factors (not corrected for background) for Pattern:  1
 => Rp:  16.2     Rwp:  20.5     Rexp:   14.14 Chi2:  2.11      L.S. refinement
 => Conventional Rietveld R-factors for Pattern:  1
 => Rp:  37.2     Rwp:  38.7     Rexp:   26.68 Chi2:  2.11    
 => Deviance:  0.592E+04     Dev*  :   2.217    
 => DW-Stat.:    1.1854     DW-exp:     1.9111
 => N-sigma of the GoF:       40.368

 ==> RELIABILITY FACTORS FOR POINTS WITH BRAGG CONTRIBUTIONS FOR PATTERN:  1

 => N-P+C:  2652
 =>  R-factors (not corrected for background) for Pattern:  1
 => Rp:  16.2     Rwp:  20.5     Rexp:   14.14 Chi2:  2.11      L.S. refinement
 => Conventional Rietveld R-factors for Pattern:  1
 => Rp:  37.2     Rwp:  38.7     Rexp:   26.68 Chi2:  2.11    
 => Deviance:  0.592E+04     Dev*  :   2.217    
 => DW-Stat.:    1.1854     DW-exp:     1.9111
 => N-sigma of the GoF:       40.368

 => Global user-weigthed Chi2 (Bragg contrib.):   2.11    

     -----------------------------------------------------
     BRAGG R-Factors and weight fractions for Pattern #  1
     -----------------------------------------------------

 => Phase:  1     SiO2 hexagonal (No 152)
 => Bragg R-factor:   11.2       Vol:  113.066( 0.019)  Fract(%):   42.54( 0.95)
 => Rf-factor=  5.37             ATZ:         180.254   Brindley:  1.0000

 => Phase:  2     Al2Si2O5(OH)4 monoclinic (No 9)
 => Bragg R-factor:   21.9       Vol:  648.986( 0.238)  Fract(%):   25.66( 0.96)
 => Rf-factor=  12.2             ATZ:        1016.519   Brindley:  1.0000

 => Phase:  3     Fe2O3 hexagonal
 => Bragg R-factor:   8.95       Vol:  297.258( 0.103)  Fract(%):   31.81( 0.85)
 => Rf-factor=  6.36             ATZ:         958.186   Brindley:  1.0000

 
              CPU Time:    12.141 seconds
                            0.202 minutes

 => Run finished at:     Date: 19/10/2021  Time: 16:18:05.930

File: Dane/Gr04/Grupa02/ochra_raw.sum


        **********************************************************
        ** PROGRAM FullProf.2k (Version 7.20 - Oct2019-ILL JRC) **
        **********************************************************
                       M U L T I -- P A T T E R N                 
            Rietveld, Profile Matching & Integrated Intensity     
                 Refinement of X-ray and/or Neutron Data


    Date: 19/10/2021  Time: 16:15:22.615                              

 => PCR file code: ochra_raw
 => DAT file code: ochra_raw.xrdml      -> Relative contribution: 1.0000                                                            
 => Title:Ochra

 ==> CONDITIONS OF THIS RUN FOR PATTERN No.:  1

 => Global Refinement of X-ray powder diffraction data                                                                              
 => Global Refinement of X-ray powder diffraction data                                                                              
    Bragg-Brentano(X-rays) or Debye-Scherrer geometry(Neutrons)
 => The    7th default profile function was selected
 => Invalid instr parameter for pattern:  1
 => Wavelengths:  1.54060 1.54439
 => Cos(Monochromator angle)=   0.9000
 => Absorption correction (AC), muR-eff =   0.0000  0.0000
 => Base of peaks: 2.0*HW*   25.00
 ==> Angular range, step and number of points:
     2Thmin:      10.016711  2Thmax:      99.990181  Step:       0.033423  No. of points:   2693
 =>-------> Pattern#  1
 => Crystal Structure Refinement for phase: 1
 => The density (volumic mass) of phase 1 is:    2.646 g/cm3
 =>-------> Pattern#  1
 => Crystal Structure Refinement for phase: 2
 => The density (volumic mass) of phase 2 is:    2.598 g/cm3
 =>-------> Pattern#  1
 => Crystal Structure Refinement for phase: 3
 => The density (volumic mass) of phase 3 is:    5.352 g/cm3
 => Scor: 2.3055

 ==> RESULTS OF REFINEMENT:


 => No. of fitted parameters:   42


------------------------------------------------------------------------------
 => Phase No.  1 SiO2 hexagonal (No 152)                 P 31 2 1            
------------------------------------------------------------------------------

 =>  No. of reflections for pattern#:   1:   133/2


 ==> ATOM PARAMETERS:

  Name      x     sx       y     sy       z      sz      B   sB   occ. socc.  Mult
 Si      0.47497( 218)  0.00000(   0)  0.33333(   0)  0.167(  0)  0.500(  0)    3
 O       0.42118( 234)  0.27188( 254)  0.21246( 242)  0.200(  0)  1.000(  0)    6

 ==> PROFILE PARAMETERS FOR PATTERN#  1

 => Cell parameters      :
                              4.91577   0.00020
                              4.91577   0.00020
                              5.40570   0.00033
                             90.00000   0.00000
                             90.00000   0.00000
                            120.00000   0.00000
 
 => overall scale factor :      0.001129264     0.000016835
 => Eta(p-v) or m(p-vii) :    0.00000   0.00000
 => Overall tem. factor  :    0.00000   0.00000
 => Halfwidth parameters :    0.00439   0.00000
                             -0.00039   0.00000
                              0.00981   0.00000
 => Preferred orientation:    1.00000   0.00000
                              0.00000   0.00000
 => Asymmetry parameters :    0.00000   0.00000
                              0.00000   0.00000
                              0.00000   0.00000
                              0.00000   0.00000
 => X and y parameters   :    0.07254   0.01743
                              0.05389   0.00490
 => Strain parameters    :    0.00000   0.00000
                              0.00000   0.00000
                              0.00000   0.00000
 => Size parameters (G,L):    0.00000   0.00000
                              0.00000   0.00000

 => Add. shape parameters: 
                              0.00000   0.00000
                              0.00000   0.00000



------------------------------------------------------------------------------
 => Phase No.  2 Al2Si2O5(OH)4 monoclinic (No 9)         C 1 c 1             
------------------------------------------------------------------------------

 =>  No. of reflections for pattern#:   1:   862/2


 ==> ATOM PARAMETERS:

  Name      x     sx       y     sy       z      sz      B   sB   occ. socc.  Mult
 Al1     0.25000(   0) -0.11214( 380)  0.00000(   0)  0.167(  0)  1.000(  0)    4
 Al2     0.25000(   0)  0.11214( 380)  0.00000(   0)  0.167(  0)  1.000(  0)    4
 Si1    -0.03980(1332)  0.50000(   0)  0.21728( 383)  0.167(  0)  1.000(  0)    4
 Si2    -0.03980(1332)  0.05331( 547)  0.21728( 383)  0.167(  0)  1.000(  0)    4
 O1     -0.06149(1538)  0.50000(   0)  0.05972( 380)  0.200(  0)  1.000(  0)    4
 O2     -0.06149(1538)  0.14062( 712)  0.05972( 380)  0.200(  0)  1.000(  0)    4
 O3     -0.06149(1538) -0.14062( 712)  0.05972( 380)  0.200(  0)  1.000(  0)    4
 O4      0.00662( 712)  0.27244( 926)  0.23692( 999)  0.200(  0)  1.000(  0)    4
 O5      0.62740(1841) -0.37877(1177)  0.23933( 866)  0.200(  0)  1.000(  0)    4
 O6      0.62740(1841)  0.20330(1071)  0.19781( 780)  0.200(  0)  1.000(  0)    4
 O7     -0.06216(1502)  0.00000(   0)  0.50487( 594)  0.200(  0)  1.000(  0)    4
 O8     -0.31962(2612)  0.00965(1475)  0.50487( 594)  0.200(  0)  1.000(  0)    4
 O9     -0.06216(1502)  0.27244( 926)  0.50487( 594)  0.200(  0)  1.000(  0)    4

 ==> PROFILE PARAMETERS FOR PATTERN#  1

 => Cell parameters      :
                              5.08066   0.00070
                              8.93100   0.00111
                             14.54558   0.00116
                             90.00000   0.00000
                            100.29439   0.01247
                             90.00000   0.00000
 
 => overall scale factor :      0.000021595     0.000000624
 => Eta(p-v) or m(p-vii) :    0.00000   0.00000
 => Overall tem. factor  :    0.00000   0.00000
 => Halfwidth parameters :    0.00439   0.00000
                             -0.00039   0.00000
                              0.00981   0.00000
 => Preferred orientation:    1.00000   0.00000
                              0.00000   0.00000
 => Asymmetry parameters :    0.00000   0.00000
                              0.00000   0.00000
                              0.00000   0.00000
                              0.00000   0.00000
 => X and y parameters   :    0.07254   0.01743
                              0.05389   0.00490
 => Strain parameters    :    0.00000   0.00000
                              0.00000   0.00000
                              0.00000   0.00000
 => Size parameters (G,L):    0.00000   0.00000
                              0.00000   0.00000

 => Add. shape parameters: 
                              0.00000   0.00000
                              0.00000   0.00000



------------------------------------------------------------------------------
 => Phase No.  3 Fe2O3 hexagonal                         R -3 C              
------------------------------------------------------------------------------

 =>  No. of reflections for pattern#:   1:   145/2


 ==> ATOM PARAMETERS:

  Name      x     sx       y     sy       z      sz      B   sB   occ. socc.  Mult
 Feh     0.00000(   0)  0.00000(   0)  0.35237(  49)  0.223(  0)  0.167(  0)   12
 Feh     0.00000(   0)  0.00000(   0)  0.35237(  49)  0.223(  0)  0.167(  0)   12
 Oh     -1.70227( 429)  0.00000(   0)  0.25000(   0)  0.398(  0)  0.500(  0)   18

 ==> PROFILE PARAMETERS FOR PATTERN#  1

 => Cell parameters      :
                              5.00700   0.00068
                              5.00700   0.00068
                             13.69118   0.00293
                             90.00000   0.00000
                             90.00000   0.00000
                            120.00000   0.00000
 
 => overall scale factor :      0.000055064     0.000001138
 => Eta(p-v) or m(p-vii) :    0.00000   0.00000
 => Overall tem. factor  :    0.00000   0.00000
 => Halfwidth parameters :    0.00439   0.00000
                             -0.00039   0.00000
                              0.00981   0.00000
 => Preferred orientation:    1.00000   0.00000
                              0.00000   0.00000
 => Asymmetry parameters :    0.00000   0.00000
                              0.00000   0.00000
                              0.00000   0.00000
                              0.00000   0.00000
 => X and y parameters   :    0.07254   0.01743
                              0.57960   0.00038
 => Strain parameters    :    0.00000   0.00000
                              0.00000   0.00000
                              0.00000   0.00000
 => Size parameters (G,L):    0.00004   0.00000
                              0.00000   0.00000

 => Add. shape parameters: 
                              0.00000   0.00000
                              0.00000   0.00000



 ==> GLOBAL PARAMETERS FOR PATTERN#  1


 => Zero-point:     0.0000    0.0000
 => Background Polynomial Parameters ==>
                               10.438     0.30273    
                              -35.244      3.2531    
                              -113.05      12.355    
                              -205.54      11.435    
                               0.0000      0.0000    
                               0.0000      0.0000    
 
 => Cos( theta)-shift parameter :   0.0631  0.0022
 => Sin(2theta)-shift parameter :   0.0000  0.0000

 ==> RELIABILITY FACTORS WITH ALL NON-EXCLUDED POINTS FOR PATTERN:  1

  => Cycle: 10 => MaxCycle: 10
 => N-P+C:  2651
 =>  R-factors (not corrected for background) for Pattern:  1
 => Rp:  17.3     Rwp:  22.0     Rexp:   12.88 Chi2:  2.91      L.S. refinement
 => Conventional Rietveld R-factors for Pattern:  1
 => Rp:  34.6     Rwp:  36.9     Rexp:   21.64 Chi2:  2.91    
 => Deviance:  0.825E+04     Dev*  :   3.097    
 => DW-Stat.:    0.9107     DW-exp:     1.9119
 => N-sigma of the GoF:       69.591

 ==> RELIABILITY FACTORS FOR POINTS WITH BRAGG CONTRIBUTIONS FOR PATTERN:  1

 => N-P+C:  2651
 =>  R-factors (not corrected for background) for Pattern:  1
 => Rp:  17.3     Rwp:  22.0     Rexp:   12.88 Chi2:  2.91      L.S. refinement
 => Conventional Rietveld R-factors for Pattern:  1
 => Rp:  34.6     Rwp:  36.9     Rexp:   21.64 Chi2:  2.91    
 => Deviance:  0.825E+04     Dev*  :   3.097    
 => DW-Stat.:    0.9107     DW-exp:     1.9119
 => N-sigma of the GoF:       69.591

 => Global user-weigthed Chi2 (Bragg contrib.):   2.91    

     -----------------------------------------------------
     BRAGG R-Factors and weight fractions for Pattern #  1
     -----------------------------------------------------

 => Phase:  1     SiO2 hexagonal (No 152)
 => Bragg R-factor:   9.61       Vol:  113.127( 0.009)  Fract(%):   43.48( 0.83)
 => Rf-factor=  5.81             ATZ:         180.254   Brindley:  1.0000

 => Phase:  2     Al2Si2O5(OH)4 monoclinic (No 9)
 => Bragg R-factor:   25.3       Vol:  649.387( 0.131)  Fract(%):   26.91( 0.84)
 => Rf-factor=  13.3             ATZ:        1016.519   Brindley:  1.0000

 => Phase:  3     Fe2O3 hexagonal
 => Bragg R-factor:   11.3       Vol:  297.254( 0.085)  Fract(%):   29.61( 0.70)
 => Rf-factor=  7.39             ATZ:         958.186   Brindley:  1.0000

 
              CPU Time:    10.547 seconds
                            0.176 minutes

 => Run finished at:     Date: 19/10/2021  Time: 16:15:33.217
