Repository: natkurdz/XRD-AI

File: Dane/Gr04/Grupa04/ni_800rpm_280min.sum


        **********************************************************
        ** PROGRAM FullProf.2k (Version 7.20 - Oct2019-ILL JRC) **
        **********************************************************
                       M U L T I -- P A T T E R N                 
            Rietveld, Profile Matching & Integrated Intensity     
                 Refinement of X-ray and/or Neutron Data


    Date: 09/11/2021  Time: 16:46:22.738                              

 => PCR file code: ni_800rpm_280min
 => DAT file code: ni_800rpm_280min.xrd -> Relative contribution: 1.0000                                                            
 => Title: Ni

 ==> CONDITIONS OF THIS RUN FOR PATTERN No.:  1

 => Global Refinement of X-ray powder diffraction data                                                                              
 => Global Refinement of X-ray powder diffraction data                                                                              
    Bragg-Brentano(X-rays) or Debye-Scherrer geometry(Neutrons)
 => The    7th default profile function was selected
 => Invalid instr parameter for pattern:  1
 => Wavelengths:  1.54060 1.54439
 => Cos(Monochromator angle)=   0.9000
 => Absorption correction (AC), muR-eff =   0.0000  0.0000
 => Base of peaks: 2.0*HW*   30.00
 ==> Angular range, step and number of points:
     2Thmin:      20.016512  2Thmax:     119.983322  Step:       0.033423  No. of points:   2992
 =>-------> Pattern#  1
 => Crystal Structure Refinement for phase: 1
 => The density (volumic mass) of phase 1 is:    8.907 g/cm3
 => Scor: 2.5043

 ==> RESULTS OF REFINEMENT:


 => No. of fitted parameters:    6


------------------------------------------------------------------------------
 => Phase No.  1 Ni                                      225                 
------------------------------------------------------------------------------

 =>  No. of reflections for pattern#:   1:    13/2


 ==> ATOM PARAMETERS:

  Name      x     sx       y     sy       z      sz      B   sB   occ. socc.  Mult
 NI      0.00000(   0)  0.00000(   0)  0.00000(   0)  1.352( 75)  0.021(  0)    4

 ==> PROFILE PARAMETERS FOR PATTERN#  1

 => Cell parameters      :
                              3.52482   0.00021
                              3.52482   0.00021
                              3.52482   0.00021
                             90.00000   0.00000
                             90.00000   0.00000
                             90.00000   0.00000
 
 => overall scale factor :      0.009276049     0.000120918
 => Eta(p-v) or m(p-vii) :    0.00000   0.00000
 => Overall tem. factor  :    0.00000   0.00000
 => Halfwidth parameters :    0.00305   0.00000
                             -0.00467   0.00000
                              0.00592   0.00000
 => Preferred orientation:    0.00000   0.00000
                              0.00000   0.00000
 => Asymmetry parameters :    0.00000   0.00000
                              0.00000   0.00000
                              0.00000   0.00000
                              0.00000   0.00000
 => X and y parameters   :    0.75089   0.05477
                              0.00001   0.00002
 => Strain parameters    :    0.00000   0.00000
                              0.00000   0.00000
                              0.00000   0.00000
 => Size parameters (G,L):    0.00004   0.00000
                              0.00000   0.00000

 => Add. shape parameters: 
                              0.00000   0.00000
                              0.00000   0.00000



 ==> GLOBAL PARAMETERS FOR PATTERN#  1


 => Zero-point:     0.0000    0.0000
 => Cos( theta)-shift parameter :  -0.0131  0.0067
 => Sin(2theta)-shift parameter :   0.0000  0.0000

 ==> RELIABILITY FACTORS WITH ALL NON-EXCLUDED POINTS FOR PATTERN:  1

  => Cycle: 20 => MaxCycle: 20
 => N-P+C:  2537
 =>  R-factors (not corrected for background) for Pattern:  1
 => Rp:  5.32     Rwp:  6.58     Rexp:    5.18 Chi2:  1.62      L.S. refinement
 => Conventional Rietveld R-factors for Pattern:  1
 => Rp:  35.9     Rwp:  21.1     Rexp:   16.58 Chi2:  1.62    
 => Deviance:  0.413E+04     Dev*  :   1.626    
 => DW-Stat.:    1.3715     DW-exp:     1.8814
 => N-sigma of the GoF:       21.982

 ==> RELIABILITY FACTORS FOR POINTS WITH BRAGG CONTRIBUTIONS FOR PATTERN:  1

 => N-P+C:   720
 =>  R-factors (not corrected for background) for Pattern:  1
 => Rp:  5.82     Rwp:  7.08     Rexp:    4.40 Chi2:  2.59      L.S. refinement
 => Conventional Rietveld R-factors for Pattern:  1
 => Rp:  16.0     Rwp:  14.4     Rexp:    8.94 Chi2:  2.59    
 => Deviance:  0.187E+04     Dev*  :   2.596    
 => DW-Stat.:    3.0185     DW-exp:     1.7848
 => N-sigma of the GoF:       30.152

 => Global user-weigthed Chi2 (Bragg contrib.):   2.59    

     -----------------------------------------------------
     BRAGG R-Factors and weight fractions for Pattern #  1
     -----------------------------------------------------

 => Phase:  1     Ni
 => Bragg R-factor:   2.19       Vol:   43.794( 0.005)  Fract(%):  100.00( 1.84)
 => Rf-factor=  1.49             ATZ:         234.725   Brindley:  1.0000

 
              CPU Time:     4.375 seconds
                            0.073 minutes

 => Run finished at:     Date: 09/11/2021  Time: 16:46:27.161

File: Dane/Gr04/Grupa04/ni_800rpm_40min.sum


        **********************************************************
        ** PROGRAM FullProf.2k (Version 7.20 - Oct2019-ILL JRC) **
        **********************************************************
                       M U L T I -- P A T T E R N                 
            Rietveld, Profile Matching & Integrated Intensity     
                 Refinement of X-ray and/or Neutron Data


    Date: 09/11/2021  Time: 16:40:06.245                              

 => PCR file code: ni_800rpm_40min
 => DAT file code: ni_800rpm_40min.xrdm -> Relative contribution: 1.0000                                                            
 => Title: Ni

 ==> CONDITIONS OF THIS RUN FOR PATTERN No.:  1

 => Global Refinement of X-ray powder diffraction data                                                                              
 => Global Refinement of X-ray powder diffraction data                                                                              
    Bragg-Brentano(X-rays) or Debye-Scherrer geometry(Neutrons)
 => The    7th default profile function was selected
 => Invalid instr parameter for pattern:  1
 => Wavelengths:  1.54060 1.54439
 => Cos(Monochromator angle)=   0.9000
 => Absorption correction (AC), muR-eff =   0.0000  0.0000
 => Base of peaks: 2.0*HW*   30.00
 ==> Angular range, step and number of points:
     2Thmin:      20.023111  2Thmax:     129.983261  Step:       0.033423  No. of points:   3291
 =>-------> Pattern#  1
 => Crystal Structure Refinement for phase: 1
 => The density (volumic mass) of phase 1 is:    8.907 g/cm3
 => Scor: 3.8347

 ==> RESULTS OF REFINEMENT:


 => No. of fitted parameters:    6


------------------------------------------------------------------------------
 => Phase No.  1 Ni                                      225                 
------------------------------------------------------------------------------

 =>  No. of reflections for pattern#:   1:    16/2


 ==> ATOM PARAMETERS:

  Name      x     sx       y     sy       z      sz      B   sB   occ. socc.  Mult
 NI      0.00000(   0)  0.00000(   0)  0.00000(   0)  0.709( 78)  0.021(  0)    4

 ==> PROFILE PARAMETERS FOR PATTERN#  1

 => Cell parameters      :
                              3.52434   0.00015
                              3.52434   0.00015
                              3.52434   0.00015
                             90.00000   0.00000
                             90.00000   0.00000
                             90.00000   0.00000
 
 => overall scale factor :      0.008806514     0.000128802
 => Eta(p-v) or m(p-vii) :    0.00000   0.00000
 => Overall tem. factor  :    0.00000   0.00000
 => Halfwidth parameters :    0.00305   0.00000
                             -0.00467   0.00000
                              0.00592   0.00000
 => Preferred orientation:    0.00000   0.00000
                              0.00000   0.00000
 => Asymmetry parameters :    0.00000   0.00000
                              0.00000   0.00000
                              0.00000   0.00000
                              0.00000   0.00000
 => X and y parameters   :    0.43290   0.03911
                              0.00912   0.00799
 => Strain parameters    :    0.00000   0.00000
                              0.00000   0.00000
                              0.00000   0.00000
 => Size parameters (G,L):    0.00004   0.00000
                              0.00000   0.00000

 => Add. shape parameters: 
                              0.00000   0.00000
                              0.00000   0.00000



 ==> GLOBAL PARAMETERS FOR PATTERN#  1


 => Zero-point:     0.0000    0.0000
 => Cos( theta)-shift parameter :  -0.0526  0.0049
 => Sin(2theta)-shift parameter :   0.0000  0.0000

 ==> RELIABILITY FACTORS WITH ALL NON-EXCLUDED POINTS FOR PATTERN:  1

  => Cycle:  2 => MaxCycle: 20
 => N-P+C:  2836
 =>  R-factors (not corrected for background) for Pattern:  1
 => Rp:  5.83     Rwp:  7.70     Rexp:    4.58 Chi2:  2.83      L.S. refinement
 => Conventional Rietveld R-factors for Pattern:  1
 => Rp:  71.8     Rwp:  27.7     Rexp:   16.47 Chi2:  2.83    
 => Deviance:  0.770E+04     Dev*  :   2.714    
 => DW-Stat.:    0.8111     DW-exp:     1.8876
 => N-sigma of the GoF:       68.743

 ==> RELIABILITY FACTORS FOR POINTS WITH BRAGG CONTRIBUTIONS FOR PATTERN:  1

 => N-P+C:   889
 =>  R-factors (not corrected for background) for Pattern:  1
 => Rp:  6.26     Rwp:  8.38     Rexp:    4.08 Chi2:  4.21      L.S. refinement
 => Conventional Rietveld R-factors for Pattern:  1
 => Rp:  24.0     Rwp:  19.3     Rexp:    9.41 Chi2:  4.21    
 => Deviance:  0.372E+04     Dev*  :   4.180    
 => DW-Stat.:    1.7357     DW-exp:     1.8049
 => N-sigma of the GoF:       67.723

 => Global user-weigthed Chi2 (Bragg contrib.):   9.01    

     -----------------------------------------------------
     BRAGG R-Factors and weight fractions for Pattern #  1
     -----------------------------------------------------

 => Phase:  1     Ni
 => Bragg R-factor:   16.6       Vol:   43.776( 0.003)  Fract(%):  100.00( 2.07)
 => Rf-factor=  25.6             ATZ:         234.725   Brindley:  1.0000

 
              CPU Time:     0.914 seconds
                            0.015 minutes

 => Run finished at:     Date: 09/11/2021  Time: 16:40:07.208

File: Dane/Gr04/Grupa04/ni_raw.sum


        **********************************************************
        ** PROGRAM FullProf.2k (Version 7.20 - Oct2019-ILL JRC) **
        **********************************************************
                       M U L T I -- P A T T E R N                 
            Rietveld, Profile Matching & Integrated Intensity     
                 Refinement of X-ray and/or Neutron Data


    Date: 09/11/2021  Time: 16:03:42.697                              

 => PCR file code: ni_raw
 => DAT file code: ni_raw.xrdml         -> Relative contribution: 1.0000                                                            
 => Title: Ni

 ==> CONDITIONS OF THIS RUN FOR PATTERN No.:  1

 => Global Refinement of X-ray powder diffraction data                                                                              
 => Global Refinement of X-ray powder diffraction data                                                                              
    Bragg-Brentano(X-rays) or Debye-Scherrer geometry(Neutrons)
 => The    7th default profile function was selected
 => Invalid instr parameter for pattern:  1
 => Wavelengths:  1.54060 1.54439
 => Cos(Monochromator angle)=   0.9000
 => Absorption correction (AC), muR-eff =   0.0000  0.0000
 => Base of peaks: 2.0*HW*   25.00
 ==> Angular range, step and number of points:
     2Thmin:      20.023111  2Thmax:     129.983261  Step:       0.033423  No. of points:   3291
 =>-------> Pattern#  1
 => Crystal Structure Refinement for phase: 1
 => The density (volumic mass) of phase 1 is:    8.906 g/cm3
 => Scor: 1.9394

 ==> RESULTS OF REFINEMENT:


 => No. of fitted parameters:   10


------------------------------------------------------------------------------
 => Phase No.  1 Ni                                      225                 
------------------------------------------------------------------------------

 =>  No. of reflections for pattern#:   1:    12/2


 ==> ATOM PARAMETERS:

  Name      x     sx       y     sy       z      sz      B   sB   occ. socc.  Mult
 NI      0.00000(   0)  0.00000(   0)  0.00000(   0)  0.404( 41)  0.021(  0)    4

 ==> PROFILE PARAMETERS FOR PATTERN#  1

 => Cell parameters      :
                              3.52443   0.00005
                              3.52443   0.00005
                              3.52443   0.00005
                             90.00000   0.00000
                             90.00000   0.00000
                             90.00000   0.00000
 
 => overall scale factor :      0.010048640     0.000087403
 => Eta(p-v) or m(p-vii) :    0.00000   0.00000
 => Overall tem. factor  :    0.00000   0.00000
 => Halfwidth parameters :    0.00305   0.00000
                             -0.00467   0.00000
                              0.00592   0.00000
 => Preferred orientation:    0.00000   0.00000
                              0.00000   0.00000
 => Asymmetry parameters :    0.00000   0.00000
                              0.00000   0.00000
                              0.00000   0.00000
                              0.00000   0.00000
 => X and y parameters   :    0.22074   0.01117
                              0.00210   0.00475
 => Strain parameters    :    0.00000   0.00000
                              0.00000   0.00000
                              0.00000   0.00000
 => Size parameters (G,L):    0.00004   0.00000
                              0.00000   0.00000

 => Add. shape parameters: 
                              0.00000   0.00000
                              0.00000   0.00000



 ==> GLOBAL PARAMETERS FOR PATTERN#  1


 => Zero-point:     0.0000    0.0000
 => Background Polynomial Parameters ==>
                               272.52     0.85557    
                               0.0000      0.0000    
                               0.0000      0.0000    
                               0.0000      0.0000    
                               0.0000      0.0000    
                               0.0000      0.0000    
 
 => Cos( theta)-shift parameter :   0.0338  0.0016
 => Sin(2theta)-shift parameter :   0.0000  0.0000

 ==> RELIABILITY FACTORS WITH ALL NON-EXCLUDED POINTS FOR PATTERN:  1

  => Cycle: 20 => MaxCycle: 20
 => N-P+C:  2832
 =>  R-factors (not corrected for background) for Pattern:  1
 => Rp:  5.71     Rwp:  7.37     Rexp:    5.44 Chi2:  1.84      L.S. refinement
 => Conventional Rietveld R-factors for Pattern:  1
 => Rp:  29.8     Rwp:  18.5     Rexp:   13.63 Chi2:  1.84    
 => Deviance:  0.510E+04     Dev*  :   1.800    
 => DW-Stat.:    1.3750     DW-exp:     1.8905
 => N-sigma of the GoF:       31.537

 ==> RELIABILITY FACTORS FOR POINTS WITH BRAGG CONTRIBUTIONS FOR PATTERN:  1

 => N-P+C:   689
 =>  R-factors (not corrected for background) for Pattern:  1
 => Rp:  5.33     Rwp:  7.06     Rexp:    4.28 Chi2:  2.72      L.S. refinement
 => Conventional Rietveld R-factors for Pattern:  1
 => Rp:  10.8     Rwp:  11.2     Rexp:    6.80 Chi2:  2.72    
 => Deviance:  0.185E+04     Dev*  :   2.682    
 => DW-Stat.:    3.8141     DW-exp:     1.7927
 => N-sigma of the GoF:       31.992

 => Global user-weigthed Chi2 (Bragg contrib.):   2.72    

     -----------------------------------------------------
     BRAGG R-Factors and weight fractions for Pattern #  1
     -----------------------------------------------------

 => Phase:  1     Ni
 => Bragg R-factor:   2.08       Vol:   43.779( 0.001)  Fract(%):  100.00( 1.23)
 => Rf-factor=  2.47             ATZ:         234.725   Brindley:  1.0000

 
              CPU Time:     4.320 seconds
                            0.072 minutes

 => Run finished at:     Date: 09/11/2021  Time: 16:03:47.050

File: Dane/Gr04/Grupa04/ni_raw_oil.sum


        **********************************************************
        ** PROGRAM FullProf.2k (Version 7.20 - Oct2019-ILL JRC) **
        **********************************************************
                       M U L T I -- P A T T E R N                 
            Rietveld, Profile Matching & Integrated Intensity     
                 Refinement of X-ray and/or Neutron Data


    Date: 09/11/2021  Time: 16:11:47.607                              

 => PCR file code: ni_raw_oil
 => DAT file code: ni_raw_oil.xrdml     -> Relative contribution: 1.0000                                                            
 => Title: Ni

 ==> CONDITIONS OF THIS RUN FOR PATTERN No.:  1

 => Global Refinement of X-ray powder diffraction data                                                                              
 => Global Refinement of X-ray powder diffraction data                                                                              
    Bragg-Brentano(X-rays) or Debye-Scherrer geometry(Neutrons)
 => The    7th default profile function was selected
 => Invalid instr parameter for pattern:  1
 => Wavelengths:  1.54060 1.54439
 => Cos(Monochromator angle)=   0.9000
 => Absorption correction (AC), muR-eff =   0.0000  0.0000
 => Base of peaks: 2.0*HW*   25.00
 ==> Angular range, step and number of points:
     2Thmin:      20.023111  2Thmax:     129.983261  Step:       0.033423  No. of points:   3291
 =>-------> Pattern#  1
 => Crystal Structure Refinement for phase: 1
 => The density (volumic mass) of phase 1 is:    8.906 g/cm3
 => Scor: 2.2880

 ==> RESULTS OF REFINEMENT:


 => No. of fitted parameters:   10


------------------------------------------------------------------------------
 => Phase No.  1 Ni                                      225                 
------------------------------------------------------------------------------

 =>  No. of reflections for pattern#:   1:    12/2


 ==> ATOM PARAMETERS:

  Name      x     sx       y     sy       z      sz      B   sB   occ. socc.  Mult
 NI      0.00000(   0)  0.00000(   0)  0.00000(   0)  0.297( 36)  0.021(  0)    4

 ==> PROFILE PARAMETERS FOR PATTERN#  1

 => Cell parameters      :
                              3.52481   0.00004
                              3.52481   0.00004
                              3.52481   0.00004
                             90.00000   0.00000
                             90.00000   0.00000
                             90.00000   0.00000
 
 => overall scale factor :      0.015515271     0.000121675
 => Eta(p-v) or m(p-vii) :    0.00000   0.00000
 => Overall tem. factor  :    0.00000   0.00000
 => Halfwidth parameters :    0.00305   0.00000
                             -0.00467   0.00000
                              0.00592   0.00000
 => Preferred orientation:    0.00000   0.00000
                              0.00000   0.00000
 => Asymmetry parameters :    0.00000   0.00000
                              0.00000   0.00000
                              0.00000   0.00000
                              0.00000   0.00000
 => X and y parameters   :    0.20228   0.01024
                              0.01829   0.00440
 => Strain parameters    :    0.00000   0.00000
                              0.00000   0.00000
                              0.00000   0.00000
 => Size parameters (G,L):    0.00004   0.00000
                              0.00000   0.00000

 => Add. shape parameters: 
                              0.00000   0.00000
                              0.00000   0.00000



 ==> GLOBAL PARAMETERS FOR PATTERN#  1


 => Zero-point:     0.0000    0.0000
 => Background Polynomial Parameters ==>
                               447.19      1.2326    
                               0.0000      0.0000    
                               0.0000      0.0000    
                               0.0000      0.0000    
                               0.0000      0.0000    
                               0.0000      0.0000    
 
 => Cos( theta)-shift parameter :  -0.0265  0.0015
 => Sin(2theta)-shift parameter :   0.0000  0.0000

 ==> RELIABILITY FACTORS WITH ALL NON-EXCLUDED POINTS FOR PATTERN:  1

  => Cycle: 20 => MaxCycle: 20
 => N-P+C:  2832
 =>  R-factors (not corrected for background) for Pattern:  1
 => Rp:  4.64     Rwp:  5.94     Rexp:    4.23 Chi2:  1.97      L.S. refinement
 => Conventional Rietveld R-factors for Pattern:  1
 => Rp:  23.5     Rwp:  15.3     Rexp:   10.93 Chi2:  1.97    
 => Deviance:  0.571E+04     Dev*  :   2.015    
 => DW-Stat.:    1.2053     DW-exp:     1.8905
 => N-sigma of the GoF:       36.563

 ==> RELIABILITY FACTORS FOR POINTS WITH BRAGG CONTRIBUTIONS FOR PATTERN:  1

 => N-P+C:   690
 =>  R-factors (not corrected for background) for Pattern:  1
 => Rp:  4.70     Rwp:  6.21     Rexp:    3.36 Chi2:  3.42      L.S. refinement
 => Conventional Rietveld R-factors for Pattern:  1
 => Rp:  9.64     Rwp:  10.0     Rexp:    5.43 Chi2:  3.42    
 => Deviance:  0.239E+04     Dev*  :   3.464    
 => DW-Stat.:    2.8517     DW-exp:     1.7928
 => N-sigma of the GoF:       44.956

 => Global user-weigthed Chi2 (Bragg contrib.):   3.42    

     -----------------------------------------------------
     BRAGG R-Factors and weight fractions for Pattern #  1
     -----------------------------------------------------

 => Phase:  1     Ni
 => Bragg R-factor:   2.80       Vol:   43.793( 0.001)  Fract(%):  100.00( 1.11)
 => Rf-factor=  3.33             ATZ:         234.725   Brindley:  1.0000

 
              CPU Time:     4.234 seconds
                            0.071 minutes

 => Run finished at:     Date: 09/11/2021  Time: 16:11:51.884

File: Dane/Gr04/Grupa05/zno_800rpm_20min.sum


        **********************************************************
        ** PROGRAM FullProf.2k (Version 7.20 - Oct2019-ILL JRC) **
        **********************************************************
                       M U L T I -- P A T T E R N                 
            Rietveld, Profile Matching & Integrated Intensity     
                 Refinement of X-ray and/or Neutron Data


    Date: 26/11/2021  Time: 09:50:06.539                              

 => PCR file code: zno_800rpm_20min
 => DAT file code: zno_800rpm_20min.xrd -> Relative contribution: 1.0000                                                            
 => Title: ZnO

 ==> CONDITIONS OF THIS RUN FOR PATTERN No.:  1

 => Global Refinement of X-ray powder diffraction data                                                                              
 => Global Refinement of X-ray powder diffraction data                                                                              
    Bragg-Brentano(X-rays) or Debye-Scherrer geometry(Neutrons)
 => The    7th default profile function was selected
 => Invalid instr parameter for pattern:  1
 => Wavelengths:  1.54060 1.54439
 => Cos(Monochromator angle)=   0.9000
 => Absorption correction (AC), muR-eff =   0.0000  0.0000
 => Base of peaks: 2.0*HW*   25.00
 ==> Angular range, step and number of points:
     2Thmin:      20.016512  2Thmax:     119.983322  Step:       0.033423  No. of points:   2992
 =>-------> Pattern#  1
 => Crystal Structure Refinement for phase: 1
 => The density (volumic mass) of phase 1 is:    5.674 g/cm3
 => Scor: 2.1504

 ==> RESULTS OF REFINEMENT:


 => No. of fitted parameters:   13


------------------------------------------------------------------------------
 => Phase No.  1 ZnO                                     P 63 m c            
------------------------------------------------------------------------------

 =>  No. of reflections for pattern#:   1:    50/2


 ==> ATOM PARAMETERS:

  Name      x     sx       y     sy       z      sz      B   sB   occ. socc.  Mult
 Zn      0.33333(   0)  0.66667(   0)  0.00000(   0)  0.223(  0)  0.167(  0)    2
 O       0.33333(   0)  0.66667(   0)  0.38391( 215)  0.398(  0)  0.167(  0)    2

 ==> PROFILE PARAMETERS FOR PATTERN#  1

 => Cell parameters      :
                              3.24994   0.00008
                              3.24994   0.00008
                              5.20716   0.00016
                             90.00000   0.00000
                             90.00000   0.00000
                            120.00000   0.00000
 
 => overall scale factor :      0.002649845     0.000034569
 => Eta(p-v) or m(p-vii) :    0.00000   0.00000
 => Overall tem. factor  :    0.00000   0.00000
 => Halfwidth parameters :    0.00877   0.00000
                             -0.00121   0.00000
                              0.01202   0.00000
 => Preferred orientation:    1.00000   0.00000
                              0.00000   0.00000
 => Asymmetry parameters :    0.00000   0.00000
                              0.00000   0.00000
                              0.00000   0.00000
                              0.00000   0.00000
 => X and y parameters   :    0.00010   1.00000
                              0.15787   0.00784
 => Strain parameters    :    0.00000   0.00000
                              0.00000   0.00000
                              0.00000   0.00000
 => Size parameters (G,L):    0.00004   0.00000
                              0.00000   0.00000

 => Add. shape parameters: 
                              0.00000   0.00000
                              0.00000   0.00000



 ==> GLOBAL PARAMETERS FOR PATTERN#  1


 => Zero-point:     0.0000    0.0000
 => Background Polynomial Parameters ==>
                               18.164     0.27313    
                              -6.8768     0.87955    
                               0.0000      0.0000    
                               0.0000      0.0000    
                               0.0000      0.0000    
                               0.0000      0.0000    
 
 => Cos( theta)-shift parameter :  -0.0595  0.0025
 => Sin(2theta)-shift parameter :   0.0000  0.0000

 ==> RELIABILITY FACTORS WITH ALL NON-EXCLUDED POINTS FOR PATTERN:  1

  => Cycle: 20 => MaxCycle: 20
 => N-P+C:  2979
 =>  R-factors (not corrected for background) for Pattern:  1
 => Rp:  19.7     Rwp:  26.6     Rexp:   16.59 Chi2:  2.56      L.S. refinement
 => Conventional Rietveld R-factors for Pattern:  1
 => Rp:  43.2     Rwp:  44.2     Rexp:   27.60 Chi2:  2.56    
 => Deviance:  0.667E+04     Dev*  :   2.222    
 => DW-Stat.:    1.1795     DW-exp:     1.8951
 => N-sigma of the GoF:       60.280

 ==> RELIABILITY FACTORS FOR POINTS WITH BRAGG CONTRIBUTIONS FOR PATTERN:  1

 => N-P+C:  2712
 =>  R-factors (not corrected for background) for Pattern:  1
 => Rp:  19.7     Rwp:  26.6     Rexp:   16.32 Chi2:  2.66      L.S. refinement
 => Conventional Rietveld R-factors for Pattern:  1
 => Rp:  40.9     Rwp:  43.2     Rexp:   26.47 Chi2:  2.66    
 => Deviance:  0.627E+04     Dev*  :   2.294    
 => DW-Stat.:    1.2458     DW-exp:     1.8905
 => N-sigma of the GoF:       61.290

 => Global user-weigthed Chi2 (Bragg contrib.):   2.66    

     -----------------------------------------------------
     BRAGG R-Factors and weight fractions for Pattern #  1
     -----------------------------------------------------

 => Phase:  1     ZnO
 => Bragg R-factor:   8.28       Vol:   47.630( 0.002)  Fract(%):  100.00( 1.84)
 => Rf-factor=  8.01             ATZ:         162.765   Brindley:  1.0000

 
              CPU Time:     4.637 seconds
                            0.077 minutes

 => Run finished at:     Date: 26/11/2021  Time: 09:50:11.214

File: Dane/Gr04/Grupa05/zno_raw.sum


        **********************************************************
        ** PROGRAM FullProf.2k (Version 7.20 - Oct2019-ILL JRC) **
        **********************************************************
                       M U L T I -- P A T T E R N                 
            Rietveld, Profile Matching & Integrated Intensity     
                 Refinement of X-ray and/or Neutron Data


    Date: 26/11/2021  Time: 09:32:41.007                              

 => PCR file code: zno_raw
 => DAT file code: zno_raw.xrdml        -> Relative contribution: 1.0000                                                            
 => Title: ZnO

 ==> CONDITIONS OF THIS RUN FOR PATTERN No.:  1

 => Global Refinement of X-ray powder diffraction data                                                                              
 => Global Refinement of X-ray powder diffraction data                                                                              
    Bragg-Brentano(X-rays) or Debye-Scherrer geometry(Neutrons)
 => The    7th default profile function was selected
 => Invalid instr parameter for pattern:  1
 => Wavelengths:  1.54060 1.54439
 => Cos(Monochromator angle)=   0.9000
 => Absorption correction (AC), muR-eff =   0.0000  0.0000
 => Base of peaks: 2.0*HW*   25.00
 ==> Angular range, step and number of points:
     2Thmin:      20.016512  2Thmax:     119.983322  Step:       0.033423  No. of points:   2992
 =>-------> Pattern#  1
 => Crystal Structure Refinement for phase: 1
 => The density (volumic mass) of phase 1 is:    5.674 g/cm3
 => Scor: 1.2328

 ==> RESULTS OF REFINEMENT:


 => No. of fitted parameters:   13


------------------------------------------------------------------------------
 => Phase No.  1 ZnO                                     P 63 m c            
------------------------------------------------------------------------------

 =>  No. of reflections for pattern#:   1:    48/2


 ==> ATOM PARAMETERS:

  Name      x     sx       y     sy       z      sz      B   sB   occ. socc.  Mult
 Zn      0.33333(   0)  0.66667(   0)  0.00000(   0)  0.223(  0)  0.167(  0)    2
 O       0.33333(   0)  0.66667(   0)  0.38041( 164)  0.398(  0)  0.167(  0)    2

 ==> PROFILE PARAMETERS FOR PATTERN#  1

 => Cell parameters      :
                              3.24998   0.00003
                              3.24998   0.00003
                              5.20703   0.00007
                             90.00000   0.00000
                             90.00000   0.00000
                            120.00000   0.00000
 
 => overall scale factor :      0.002725489     0.000026210
 => Eta(p-v) or m(p-vii) :    0.00000   0.00000
 => Overall tem. factor  :    0.00000   0.00000
 => Halfwidth parameters :    0.00877   0.00000
                             -0.00121   0.00000
                              0.01202   0.00000
 => Preferred orientation:    1.00000   0.00000
                              0.00000   0.00000
 => Asymmetry parameters :    0.00000   0.00000
                              0.00000   0.00000
                              0.00000   0.00000
                              0.00000   0.00000
 => X and y parameters   :    0.00010   1.00000
                              0.06259   0.00308
 => Strain parameters    :    0.00000   0.00000
                              0.00000   0.00000
                              0.00000   0.00000
 => Size parameters (G,L):    0.00004   0.00000
                              0.00000   0.00000

 => Add. shape parameters: 
                              0.00000   0.00000
                              0.00000   0.00000



 ==> GLOBAL PARAMETERS FOR PATTERN#  1


 => Zero-point:     0.0000    0.0000
 => Background Polynomial Parameters ==>
                               24.250     0.22279    
                             -0.33502     0.72142    
                               0.0000      0.0000    
                               0.0000      0.0000    
                               0.0000      0.0000    
                               0.0000      0.0000    
 
 => Cos( theta)-shift parameter :  -0.0133  0.0012
 => Sin(2theta)-shift parameter :   0.0000  0.0000

 ==> RELIABILITY FACTORS WITH ALL NON-EXCLUDED POINTS FOR PATTERN:  1

  => Cycle: 20 => MaxCycle: 20
 => N-P+C:  2979
 =>  R-factors (not corrected for background) for Pattern:  1
 => Rp:  14.1     Rwp:  19.4     Rexp:   15.33 Chi2:  1.59      L.S. refinement
 => Conventional Rietveld R-factors for Pattern:  1
 => Rp:  33.2     Rwp:  31.9     Rexp:   25.29 Chi2:  1.59    
 => Deviance:  0.443E+04     Dev*  :   1.480    
 => DW-Stat.:    1.7265     DW-exp:     1.8951
 => N-sigma of the GoF:       22.871

 ==> RELIABILITY FACTORS FOR POINTS WITH BRAGG CONTRIBUTIONS FOR PATTERN:  1

 => N-P+C:  2588
 =>  R-factors (not corrected for background) for Pattern:  1
 => Rp:  13.5     Rwp:  18.3     Rexp:   14.81 Chi2:  1.52      L.S. refinement
 => Conventional Rietveld R-factors for Pattern:  1
 => Rp:  29.1     Rwp:  29.3     Rexp:   23.78 Chi2:  1.52    
 => Deviance:  0.381E+04     Dev*  :   1.463    
 => DW-Stat.:    2.0817     DW-exp:     1.8881
 => N-sigma of the GoF:       18.721

 => Global user-weigthed Chi2 (Bragg contrib.):   1.52    

     -----------------------------------------------------
     BRAGG R-Factors and weight fractions for Pattern #  1
     -----------------------------------------------------

 => Phase:  1     ZnO
 => Bragg R-factor:   6.12       Vol:   47.630( 0.001)  Fract(%):  100.00( 1.36)
 => Rf-factor=  7.34             ATZ:         162.765   Brindley:  1.0000

 
              CPU Time:     4.695 seconds
                            0.078 minutes

 => Run finished at:     Date: 26/11/2021  Time: 09:32:45.741
