Repository: natkurdz/XRD-AI

File: Dane/Gr06/Temp/ndo3h3_800rpm_60min.out (part 1 of 3)


        **********************************************************
        ** PROGRAM FullProf.2k (Version 7.70 - Apr2022-ILL JRC) **
        **********************************************************
                       M U L T I -- P A T T E R N                 
            Rietveld, Profile Matching & Integrated Intensity     
                 Refinement of X-ray and/or Neutron Data


    Date: 14/11/2024  Time: 12:48:18.314                              

 => PCR file code: ndo3h3_800rpm_60min
 => DAT file code: ndo3h3_800rpm_60min. -> Relative contribution: 1.0000                                                            

 ==> CONDITIONS OF THIS RUN FOR PATTERN No.:  1

 => Global Refinement of X-ray powder diffraction data                                                                              
 => Global Refinement of X-ray powder diffraction data                                                                              
    Bragg-Brentano(X-rays) or Debye-Scherrer geometry(Neutrons)
 => Title: Nd hydroxide

 => Number of phases:    1
 => Number of excluded regions:    1
 => Number of scattering factors supplied:    0
 => Conventional weights: w=1.0/Variance(yobs)
 => Asymmetry correction as in J.Appl.Cryst. 26,128(1993)
 => Background refined by polynomial function
 => The    7th default profile function was selected
 => T-C-H Pseudo-Voigt function 
    This function is convoluted with asymmetry due to axial 
    divergence as formulated by: 
    van Laar and Yelon, J. Appl. Cryst. 17, 47(1984).
    and using the method of:
    Finger, Cox and Jephcoat, J. Appl. Cryst. 27, 892 (1994).
    Fortran 90 module adapted from function PROFVAL (in F77) : 
    L.W. Finger, J. Appl. Cryst. 31, 111 (1998).


 ==> INPUT/OUTPUT OPTIONS:

 => Generate bacground file *.bac
 => Generate file *.PRF for plot
 => Output Correlation Matrix
 => Generate new input file *.PCR
 => Plot pattern at each cycle
 => Wavelengths:  1.54060 1.54439
 => Alpha2/Alpha1 ratio:   0.5000
 => Cos(Monochromator angle)=   0.9000
 => Asymmetry correction for angles lower than   90.000 degrees
 => Absorption correction (AC), muR-eff =   0.0000  0.0000
 => Base of peaks: 2.0*HW*   25.00

 => Number of cycles:   20
 => Relaxation factors ==>    for coordinates:  0.90
 => for anisotropic temperature factors:  0.90
 => for halfwidth/strain/size parameters:  0.90
 => for lattice constants and propagation vectors:  0.90
 => EPS-value for convergence:    0.1

 => Excluded regions for Pattern#  1
    From     to
      0.0000     13.0000

 => Number of Least-Squares parameters varied:    14

 =>--------------------------->
 =>------->  PATTERN number:  1
 =>--------------------------->
 => Global parameters and codes ==>
 => Zero-point:     0.0000    0.0000
 => Background parameters and codes ==>
 => Origin of polynomial at 2theta/TOF/E(KeV):   90.000  
  11.792     -37.349     -161.91     -312.09      0.0000      0.0000    
       21.00       61.00       70.20       80.10        0.00        0.00
 => Displacement peak-shift parameter and code:    -0.03   51.00
 => Transparency peak-shift parameter and code:     0.00    0.00

 => Reading Intensity data  =>>

      Data from PANalytical formats
      Extension:  .xrdml
 ==> Angular range, step and number of points:
     2Thmin:      10.009811  2Thmax:      99.983284  Step:       0.033423  No. of points:   2693
 --------------------------------------------------------------------------------
 => Phase  No. 1
      Nd(OH)3                                                               
 --------------------------------------------------------------------------------
 =>-------> Pattern#  1
 => Crystal Structure Refinement
 => Preferred orientation vector:   0.0000  0.0000  2.0000

 =>-------> Data for PHASE: 1
 => Number of atoms:    2
 => Number of distance  constraints:    0
 => Number of angle     constraints:    0

 => Symmetry information on space group: P 63/m              
 -> The multiplicity of the general position is:  12
 -> The space group is Centric (-1 at origin)   
 -> Lattice type  P: { 000 }                                       
 -> Reduced set of symmetry operators:

  No.  IT   Symmetry symbol    Rotation part     Associated Translation
   1: ( 1)   1            --> ( x  ,   y, z) + {  0.0000  0.0000  0.0000}
   2: ( 6)  6+ ( 0, 0, z) --> ( x-y, x  , z) + {  0.0000  0.0000  0.5000}
   3: ( 2)  3+ ( 0, 0, z) --> (  -y, x-y, z) + {  0.0000  0.0000  0.0000}
   4: ( 4)   2 ( 0, 0, z) --> (-x  ,  -y, z) + {  0.0000  0.0000  0.5000}
   5: ( 3)  3- ( 0, 0, z) --> (-x+y,-x  , z) + {  0.0000  0.0000  0.0000}
   6: ( 5)  6- ( 0, 0, z) --> (   y,-x+y, z) + {  0.0000  0.0000  0.5000}


        Information on Space Group: 
        --------------------------- 

 =>   Number of Space group: 176
 =>  Hermann-Mauguin Symbol: P 63/m
 =>             Hall Symbol: -P 6c
 =>            Setting Type: IT (Generated from Hermann-Mauguin symbol)
 =>          Crystal System: Hexagonal
 =>              Laue Class: 6/m
 =>             Point Group: 6/m
 =>         Bravais Lattice: P
 =>          Lattice Symbol: hP
 =>  Reduced Number of S.O.:   6
 =>    General multiplicity:  12
 =>          Centrosymmetry: Centric (-1 at origin)
 =>  Generators (exc. -1&L):   1
 =>         Asymmetric unit:  0.000 <= x <=  0.667
                              0.000 <= y <=  0.667
                              0.000 <= z <=  0.250
 => Centring vectors:  0
                                                                                                    

 => List of all Symmetry Operators and Symmetry Symbols

 => SYMM(  1): x,y,z                             Symbol: 1
 => SYMM(  2): x-y,x,z+1/2                       Symbol: 6+ (0,0,1/2) 0,0,z
 => SYMM(  3): -y,x-y,z                          Symbol: 3+ 0,0,z
 => SYMM(  4): -x,-y,z+1/2                       Symbol: 2 (0,0,1/2) 0,0,z
 => SYMM(  5): -x+y,-x,z                         Symbol: 3- 0,0,z
 => SYMM(  6): y,-x+y,z+1/2                      Symbol: 6- (0,0,1/2) 0,0,z
 => SYMM(  7): -x,-y,-z                          Symbol: -1 0,0,0
 => SYMM(  8): -x+y,-x,-z+1/2                    Symbol: -6+ 0,0,z; 0,0,1/4
 => SYMM(  9): y,-x+y,-z                         Symbol: -3+ 0,0,z; 0,0,0
 => SYMM( 10): x,y,-z+1/2                        Symbol: m x,y,1/4
 => SYMM( 11): x-y,x,-z                          Symbol: -3- 0,0,z; 0,0,0
 => SYMM( 12): -y,x-y,-z+1/2                     Symbol: -6- 0,0,z; 0,0,1/4

 => Special Wyckoff Positions for P 63/m
 
    Multp     Site        Representative Coordinates (centring translations excluded)
      6       h              x,y,1/4             x-y,x,3/4           -y,x-y,1/4                              
                             -x,-y,3/4           -x+y,-x,1/4         y,-x+y,3/4                              
 
      6       g              1/2,0,0             1/2,1/2,1/2         0,1/2,0                                 
                             1/2,0,1/2           1/2,1/2,0           0,1/2,1/2                               
 
      4       f              1/3,2/3,z           2/3,1/3,z+1/2       2/3,1/3,-z                              
                             1/3,2/3,-z+1/2                                                                  
 
      4       e              0,0,z               0,0,z+1/2           0,0,-z                                  
                             0,0,-z+1/2                                                                      
 
      2       d              2/3,1/3,1/4         1/3,2/3,3/4                                                 
 
      2       c              1/3,2/3,1/4         2/3,1/3,3/4                                                 
 
      2       b              0,0,0               0,0,1/2                                                     
 
      2       a              0,0,1/4             0,0,3/4                                                     
 

 => Initial parameters ==>
 Atom    Ntyp                  X         Y         Z         B         occ.         in  fin  Spc  Mult
                             B11       B22       B33       B12       B13       B23
 Nd     Nd                 0.33330   0.66670   0.25000  -0.44940   0.16667           0    0    0    2
                 Codes:    0.00000   0.00000   0.00000 131.00000   0.00000
 O      O                  0.35406   0.27971   0.25000  -0.05046   0.50000           0    0    0    6
                 Codes:  110.10000 120.10000   0.00000 141.00000   0.00000

 => IT IS ASSUMED THAT THE FIRST GIVEN SITE IS FULLY OCCUPIED 
    OR THE FIRST AND SECOND ATOMS ARE IN THE SAME SITE WITH TOTAL FULL OCCUPATION
  (If this is not the case, change the order of atoms to obtain correct values for the content of the unit cell)
    The given occupation factors have been obtained mutiplying m/M by   1.0000
      -> Atom: Nd  ,  Chemical element: ND  Atomic Mass:   144.2400
      -> Atom: O   ,  Chemical element: O   Atomic Mass:    15.9994
 => The given value of ATZ is        384.49 the program has calculated:         384.49
    The value of ATZ given in the input PCR file will be used for quantitative analysis
 => The chemical content of the unit cell is: 
       2.0000 Nd   +   5.9999 O      
 => The normalized site occupation numbers in % are: 
     100.0000 Nd     :       99.9980 O        
 => The density (volumic mass) of the compound is:    4.772 g/cm3

 =>-------> PROFILE PARAMETERS FOR PATTERN:  1

 => Overall scale factor:   0.370862E-03
 => ETA (p-Voigt) OR M (Pearson VII):   0.0000
 => Overall temperature factor:      0.00000
 => Halfwidth U,V,W:      0.00279     0.00107     0.00348
 => X and Y parameters:       0.3987      0.3027
 => Direct cell parameters:    6.4263   6.4263   3.7410  90.0000  90.0000 120.0000
 => Preferred orientation parameters:   0.0000  0.0000
 => Asymmetry parameters     :      0.00000     0.00000     0.00000     0.00000
 => Strain parameters        :      0.00000     0.00000     0.00000
 => Size   parameters        :      0.00004     0.00000
 => Further shape parameters (S_L and D_L):   0.00000   0.00000
    S_L is source width/detector distance
    D_L is detector width/detector distance

 ==> CODEWORDS FOR PROFILE PARAMETERS of PATTERN#  1

 => Overall scale factor:   11.000
 => ETA (p-Voigt) OR M (Pearson VII):    0.000
 => Overall temperature factor:    0.000
 => Halfwidth U,V,W:    0.000   0.000   0.000
 => X and Y parameters:  100.100  90.100
 => Direct cell parameters:   31.000  31.000  41.000   0.000   0.000  31.000
 => Preferred orientation parameters:    0.000   0.000
 => Asymmetry parameters     :    0.000   0.000   0.000   0.000
 => Strain parameters        :    0.000   0.000   0.000
 => Size   parameters        :    0.000   0.000

 => Cell constraints according to Laue symmetry: 6/m  

        Metric information:
        -------------------

 => Direct cell parameters:

         a =       6.4263      b =       6.4263      c =       3.7410
     alpha =       90.000   beta =       90.000  gamma =      120.000
                        Direct Cell Volume =     133.7972

 => Reciprocal cell parameters:

         a*=     0.179683      b*=     0.179683      c*=     0.267305
     alpha*=       90.000   beta*=       90.000  gamma*=       60.000
                    Reciprocal Cell Volume =   0.00747400

 => Direct and Reciprocal Metric Tensors:

                   GD                                       GR
     41.2975    -20.6488      0.0000          0.032286    0.016143    0.000000
    -20.6488     41.2975      0.0000          0.016143    0.032286    0.000000
      0.0000      0.0000     13.9954          0.000000    0.000000    0.071452

 =>  Cartesian frame: x // a; z is along c*; y is within the ab-plane   

     Crystal_to_Orthonormal_Matrix              Orthonormal_to_Crystal Matrix
              Cr_Orth_cel                               Orth_Cr_cel  
      6.4263     -3.2132      0.0000          0.155610    0.089842   -0.000000
      0.0000      5.5654      0.0000          0.000000    0.179683   -0.000000
      0.0000      0.0000      3.7410          0.000000    0.000000    0.267305

     Busing-Levy B-matrix: Hc=B.H            Inverse of the Busing-Levy B-matrix
                BL_M                                      BL_Minv  
    0.179683    0.089842    0.000000            5.5654     -3.2132     -0.0000
    0.000000    0.155610   -0.000000            0.0000      6.4263      0.0000
    0.000000    0.000000    0.267305            0.0000      0.0000      3.7410

 => Laue symmetry 6/m   will be used to generate HKL for pattern#   1
 => Reflections generated between S(1/d)min:  0.1130 A-1 and S(1/d)max:  1.2186 A-1
 =>                                    dmax:  8.8513 A   and      dmin:  0.8206 A
 => The number of reflections generated is:    100
 => The max. scatt. variable (gen.ref.) is:       139.6774
 => Scattering coefficients from internal table


 => X-ray scattering coeff. (A1, B1, A2,...C, f(0), Z, Dfp,Dfpp)

 ND     22.6845   2.6625  19.6847   0.2106  12.7740  15.8850   2.8514 137.9030   1.9849  59.9794  60.0000  -3.4310  10.9330
 O       3.0485  13.2771   2.2868   5.7011   1.5463   0.3239   0.8670  32.9089   0.2508   7.9994   8.0000   0.0470   0.0320

     --------------------------------------------------------------
      SYMBOLIC NAMES AND INITIAL VALUES OF PARAMETERS TO BE VARIED:
     --------------------------------------------------------------

      ->  Parameter number    1   -> Symbolic Name:                                     Scale_ph1_pat1    0.37086220E-03
      ->  Parameter number    2   -> Symbolic Name:                                         Bck_0_pat1     11.792000    
      ->  Parameter number    3   -> Symbolic Name:                                    Cell_A_ph1_pat1     6.4263148    
      ->  Parameter number    4   -> Symbolic Name:                                    Cell_C_ph1_pat1     3.7410409    
      ->  Parameter number    5   -> Symbolic Name:                                         SyCos_pat1   -0.29880000E-01
      ->  Parameter number    6   -> Symbolic Name:                                         Bck_1_pat1    -37.348999    
      ->  Parameter number    7   -> Symbolic Name:                                         Bck_2_pat1    -161.91299    
      ->  Parameter number    8   -> Symbolic Name:                                         Bck_3_pat1    -312.09000    
      ->  Parameter number    9   -> Symbolic Name:                                     Y-cos_ph1_pat1    0.30271801    
      ->  Parameter number   10   -> Symbolic Name:                                     X-tan_ph1_pat1    0.39874700    
      ->  Parameter number   11   -> Symbolic Name:                                            X_O_ph1    0.35405999    
      ->  Parameter number   12   -> Symbolic Name:                                            Y_O_ph1    0.27970999    
      ->  Parameter number   13   -> Symbolic Name:                                        Biso_Nd_ph1   -0.44940001    
      ->  Parameter number   14   -> Symbolic Name:                                         Biso_O_ph1   -0.50460000E-01
  
 
 => No optimization for routine tasks
 ++++++++++++++++++++++++++++++++++++++++++++++++++++++++++++++++++++++++++++++++++++++++++++++++++++++++++++++++++++++++

 => CYCLE No.:    1
 ---------------------------------------------------------------------------------------
 => Phase  1 Name: Nd(OH)3                                                               
 ---------------------------------------------------------------------------------------
 => New parameters, shifts, and standard deviations

 Atom        x       dx      sx       y       dy      sy       z       dz      sz       B       dB      sB      occ.    docc.   socc.

 Nd       0.33330 0.00000 0.00000  0.66670 0.00000 0.00000  0.25000 0.00000 0.00000 -0.42436 0.02504 0.07386  0.16667 0.00000 0.00000
 O        0.35349-0.00057 0.00028  0.27932-0.00039 0.00027  0.25000 0.00000 0.00000 -0.01878 0.03168 0.43807  0.50000 0.00000 0.00000

 ==> PROFILE PARAMETERS FOR PATTERN#  1

 => Overall scale factor:      0.000372947     0.000002085     0.000004481
 => Eta(p-Voigt) or m(Pearson VII):   0.000000  0.000000  0.000000
 => Overall tem. factor:     0.000000    0.000000    0.000000
 => Halfwidth parameters: 
         0.002788    0.000000    0.000000
         0.001070    0.000000    0.000000
         0.003481    0.000000    0.000000
 => Cell parameters: 
        6.426291   -0.000024    0.000435
        6.426291   -0.000024    0.000435
        3.741012   -0.000029    0.000310
       90.000000    0.000000    0.000000
       90.000000    0.000000    0.000000
      120.000000    0.000000    0.000000
 => Preferred orientation: 
         0.000000    0.000000    0.000000
         0.000000    0.000000    0.000000
 => Asymmetry parameters: 
         0.000000    0.000000    0.000000
         0.000000    0.000000    0.000000
         0.000000    0.000000    0.000000
         0.000000    0.000000    0.000000
 => X and Y parameters: 
         0.391039   -0.007708    0.004386
         0.309246    0.006528    0.001347
 => Strain parameters: 
         0.000000    0.000000    0.000000
         0.000000    0.000000    0.000000
         0.000000    0.000000    0.000000
 => Size   parameters (G,L): 
         0.000040    0.000000    0.000000
         0.000000    0.000000    0.000000
 => Further shape parameters (S_L and D_L): 
       0.000000  0.000000  0.000000
       0.000000  0.000000  0.000000

 ==> GLOBAL PARAMETERS FOR PATTERN#  1


 => Zero-point:     0.0000    0.0000    0.0000
 => Background Polynomial Parameters ==>
       11.626    -0.16624     0.58800    
      -37.708    -0.35938      4.4503    
      -162.92     -1.0120      3.3042    
      -311.39     0.70079      1.5851    
       0.0000      0.0000      0.0000    
       0.0000      0.0000      0.0000    

 => Cos( theta)-shift parameter :  -0.0302 -0.0003  0.0043
 => Sin(2theta)-shift parameter :   0.0000  0.0000  0.0000

 ==> RELIABILITY FACTORS WITH ALL NON-EXCLUDED POINTS FOR PATTERN:  1

 => R-Factors:   16.1      21.0     Chi2:  3.42     DW-Stat.:  0.6951   Patt#:  1
 => Expected :            11.4                                1.8890
 => Deviance : 0.820E+04     Dev*:   3.156    
 => GoF-index:  1.8         Sqrt(Residual/N)
 => N-P+C:  2589

 =>    SumYdif       SumYobs      SumYcal      SumwYobsSQ     Residual    Condition
     0.3219E+05    0.1999E+06    0.2018E+06    0.1999E+06     8857.        0.1115E+15


 => Conventional Rietveld Rp,Rwp,Re and Chi2:   28.8      31.7      17.1      3.421    
 => (Values obtained using Ynet, but true sigma(y))
 =>  SumYnet, Sum(w Ynet**2):     0.1117E+06    0.8822E+05


 ==> RELIABILITY FACTORS FOR POINTS WITH BRAGG CONTRIBUTIONS FOR PATTERN:  1

 => R-Factors:   16.1      21.0     Chi2:  3.42     DW-Stat.:  0.6951   Patt#:
 => Expected :            11.4                                1.8890
 => Deviance : 0.820E+04     Dev*:   3.156    
 => GoF-index:  1.8         Sqrt(Residual/N)
 => N-P+C:  2589

 =>    SumYdif       SumYobs      SumYcal      SumwYobsSQ     Residual    Condition
     0.3219E+05    0.1999E+06    0.2018E+06    0.1999E+06     8857.        0.1115E+15


 => Conventional Rietveld Rp,Rwp,Re and Chi2:   28.8      31.7      17.1      3.421    
 => (Values obtained using Ynet, but true sigma(y))
 =>  SumYnet, Sum(w Ynet**2):     0.1117E+06    0.8822E+05


 => Global user-weigthed Chi2 (Bragg contrib.):   3.42    

 => ---------> Pattern#  1
 => Phase:  1
 =>    Bragg R-factor:  15.2    
 =>    RF-factor     :  6.15    
 ++++++++++++++++++++++++++++++++++++++++++++++++++++++++++++++++++++++++++++++++++++++++++++++++++++++++++++++++++++++++

 => CYCLE No.:    2
 ---------------------------------------------------------------------------------------
 => Phase  1 Name: Nd(OH)3                                                               
 ---------------------------------------------------------------------------------------
 => New parameters, shifts, and standard deviations

 Atom        x       dx      sx       y       dy      sy       z       dz      sz       B       dB      sB      occ.    docc.   socc.

 Nd       0.33330 0.00000 0.00000  0.66670 0.00000 0.00000  0.25000 0.00000 0.00000 -0.41933 0.00503 0.07365  0.16667 0.00000 0.00000
 O        0.35295-0.00054 0.00028  0.27894-0.00038 0.00027  0.25000 0.00000 0.00000 -0.01779 0.00099 0.43532  0.50000 0.00000 0.00000

 ==> PROFILE PARAMETERS FOR PATTERN#  1

 => Overall scale factor:      0.000373394     0.000000447     0.000004473
 => Eta(p-Voigt) or m(Pearson VII):   0.000000  0.000000  0.000000
 => Overall tem. factor:     0.000000    0.000000    0.000000
 => Halfwidth parameters: 
         0.002788    0.000000    0.000000
         0.001070    0.000000    0.000000
         0.003481    0.000000    0.000000
 => Cell parameters: 
        6.426267   -0.000024    0.000435
        6.426267   -0.000024    0.000435
        3.740997   -0.000015    0.000310
       90.000000    0.000000    0.000000
       90.000000    0.000000    0.000000
      120.000000    0.000000    0.000000
 => Preferred orientation: 
         0.000000    0.000000    0.000000
         0.000000    0.000000    0.000000
 => Asymmetry parameters: 
         0.000000    0.000000    0.000000
         0.000000    0.000000    0.000000
         0.000000    0.000000    0.000000
         0.000000    0.000000    0.000000
 => X and Y parameters: 
         0.383439   -0.007600    0.004399
         0.315404    0.006158    0.001354
 => Strain parameters: 
         0.000000    0.000000    0.000000
         0.000000    0.000000    0.000000
         0.000000    0.000000    0.000000
 => Size   parameters (G,L): 
         0.000040    0.000000    0.000000
         0.000000    0.000000    0.000000
 => Further shape parameters (S_L and D_L): 
       0.000000  0.000000  0.000000
       0.000000  0.000000  0.000000

 ==> GLOBAL PARAMETERS FOR PATTERN#  1


 => Zero-point:     0.0000    0.0000    0.0000
 => Background Polynomial Parameters ==>
       11.540    -0.85861E-01 0.58381    
      -37.922    -0.21388      4.4142    
      -163.87    -0.94963      3.2799    
      -310.77     0.61559      1.5738    
       0.0000      0.0000      0.0000    
       0.0000      0.0000      0.0000    

 => Cos( theta)-shift parameter :  -0.0304 -0.0002  0.0043
 => Sin(2theta)-shift parameter :   0.0000  0.0000  0.0000

 ==> RELIABILITY FACTORS WITH ALL NON-EXCLUDED POINTS FOR PATTERN:  1

 => R-Factors:   16.0      20.9     Chi2:  3.37     DW-Stat.:  0.7014   Patt#:  1
 => Expected :            11.4                                1.8890
 => Deviance : 0.817E+04     Dev*:   3.142    
 => GoF-index:  1.8         Sqrt(Residual/N)
 => N-P+C:  2589

 =>    SumYdif       SumYobs      SumYcal      SumwYobsSQ     Residual    Condition
     0.3206E+05    0.1999E+06    0.2011E+06    0.1999E+06     8727.        0.1102E+15


 => Conventional Rietveld Rp,Rwp,Re and Chi2:   28.5      31.4      17.1      3.371    
 => (Values obtained using Ynet, but true sigma(y))
 =>  SumYnet, Sum(w Ynet**2):     0.1126E+06    0.8875E+05


 ==> RELIABILITY FACTORS FOR POINTS WITH BRAGG CONTRIBUTIONS FOR PATTERN:  1

 => R-Factors:   16.0      20.9     Chi2:  3.37     DW-Stat.:  0.7014   Patt#:
 => Expected :            11.4                                1.8890
 => Deviance : 0.817E+04     Dev*:   3.142    
 => GoF-index:  1.8         Sqrt(Residual/N)
 => N-P+C:  2589

 =>    SumYdif       SumYobs      SumYcal      SumwYobsSQ     Residual    Condition
     0.3206E+05    0.1999E+06    0.2011E+06    0.1999E+06     8727.        0.1102E+15


 => Conventional Rietveld Rp,Rwp,Re and Chi2:   28.5      31.4      17.1      3.371    
 => (Values obtained using Ynet, but true sigma(y))
 =>  SumYnet, Sum(w Ynet**2):     0.1126E+06    0.8875E+05


 => Global user-weigthed Chi2 (Bragg contrib.):   3.37    

 => ---------> Pattern#  1
 => Phase:  1
 =>    Bragg R-factor:  14.8    
 =>    RF-factor     :  6.06    
 ++++++++++++++++++++++++++++++++++++++++++++++++++++++++++++++++++++++++++++++++++++++++++++++++++++++++++++++++++++++++

 => CYCLE No.:    3
 ---------------------------------------------------------------------------------------
 => Phase  1 Name: Nd(OH)3                                                               
 ---------------------------------------------------------------------------------------
 => New parameters, shifts, and standard deviations

 Atom        x       dx      sx       y       dy      sy       z       dz      sz       B       dB      sB      occ.    docc.   socc.

 Nd       0.33330 0.00000 0.00000  0.66670 0.00000 0.00000  0.25000 0.00000 0.00000 -0.41500 0.00433 0.07335  0.16667 0.00000 0.00000
 O        0.35243-0.00052 0.00028  0.27858-0.00036 0.00027  0.25000 0.00000 0.00000 -0.00291 0.01488 0.43186  0.50000 0.00000 0.00000

 ==> PROFILE PARAMETERS FOR PATTERN#  1

 => Overall scale factor:      0.000373723     0.000000329     0.000004454
 => Eta(p-Voigt) or m(Pearson VII):   0.000000  0.000000  0.000000
 => Overall tem. factor:     0.000000    0.000000    0.000000
 => Halfwidth parameters: 
         0.002788    0.000000    0.000000
         0.001070    0.000000    0.000000
         0.003481    0.000000    0.000000
 => Cell parameters: 
        6.426244   -0.000022    0.000434
        6.426244   -0.000022    0.000434
        3.740989   -0.000008    0.000310
       90.000000    0.000000    0.000000
       90.000000    0.000000    0.000000
      120.000000    0.000000    0.000000
 => Preferred orientation: 
         0.000000    0.000000    0.000000
         0.000000    0.000000    0.000000
 => Asymmetry parameters: 
         0.000000    0.000000    0.000000
         0.000000    0.000000    0.000000
         0.000000    0.000000    0.000000
         0.000000    0.000000    0.000000
 => X and Y parameters: 
         0.375967   -0.007472    0.004408
         0.321214    0.005809    0.001363
 => Strain parameters: 
         0.000000    0.000000    0.000000
         0.000000    0.000000    0.000000
         0.000000    0.000000    0.000000
 => Size   parameters (G,L): 
         0.000040    0.000000    0.000000
         0.000000    0.000000    0.000000
 => Further shape parameters (S_L and D_L): 
       0.000000  0.000000  0.000000
       0.000000  0.000000  0.000000

 ==> GLOBAL PARAMETERS FOR PATTERN#  1


 => Zero-point:     0.0000    0.0000    0.0000
 => Background Polynomial Parameters ==>
       11.503    -0.36630E-01 0.58053    
      -38.034    -0.11131      4.3815    
      -164.76    -0.88272      3.2564    
      -310.23     0.54641      1.5627    
       0.0000      0.0000      0.0000    
       0.0000      0.0000      0.0000    

 => Cos( theta)-shift parameter :  -0.0306 -0.0002  0.0044
 => Sin(2theta)-shift parameter :   0.0000  0.0000  0.0000

 ==> RELIABILITY FACTORS WITH ALL NON-EXCLUDED POINTS FOR PATTERN:  1

 => R-Factors:   16.0      20.7     Chi2:  3.32     DW-Stat.:  0.7087   Patt#:  1
 => Expected :            11.4                                1.8890
 => Deviance : 0.813E+04     Dev*:   3.128    
 => GoF-index:  1.8         Sqrt(Residual/N)
 => N-P+C:  2589

 =>    SumYdif       SumYobs      SumYcal      SumwYobsSQ     Residual    Condition
     0.3194E+05    0.1999E+06    0.2003E+06    0.1999E+06     8601.        0.1097E+15


 => Conventional Rietveld Rp,Rwp,Re and Chi2:   28.2      31.1      17.0      3.322    
 => (Values obtained using Ynet, but true sigma(y))
 =>  SumYnet, Sum(w Ynet**2):     0.1134E+06    0.8917E+05


 ==> RELIABILITY FACTORS FOR POINTS WITH BRAGG CONTRIBUTIONS FOR PATTERN:  1

 => R-Factors:   16.0      20.7     Chi2:  3.32     DW-Stat.:  0.7087   Patt#:
 => Expected :            11.4                                1.8890
 => Deviance : 0.813E+04     Dev*:   3.128    
 => GoF-index:  1.8         Sqrt(Residual/N)
 => N-P+C:  2589

 =>    SumYdif       SumYobs      SumYcal      SumwYobsSQ     Residual    Condition
     0.3194E+05    0.1999E+06    0.2003E+06    0.1999E+06     8601.        0.1097E+15


 => Conventional Rietveld Rp,Rwp,Re and Chi2:   28.2      31.1      17.0      3.322    
 => (Values obtained using Ynet, but true sigma(y))
 =>  SumYnet, Sum(w Ynet**2):     0.1134E+06    0.8917E+05


 => Global user-weigthed Chi2 (Bragg contrib.):   3.32    

 => ---------> Pattern#  1
 => Phase:  1
 =>    Bragg R-factor:  14.4    
 =>    RF-factor     :  6.04    
 ++++++++++++++++++++++++++++++++++++++++++++++++++++++++++++++++++++++++++++++++++++++++++++++++++++++++++++++++++++++++

 => CYCLE No.:    4
 ---------------------------------------------------------------------------------------
 => Phase  1 Name: Nd(OH)3                                                               
 ---------------------------------------------------------------------------------------
 => New parameters, shifts, and standard deviations

 Atom        x       dx      sx       y       dy      sy       z       dz      sz       B       dB      sB      occ.    docc.   socc.

 Nd       0.33330 0.00000 0.00000  0.66670 0.00000 0.00000  0.25000 0.00000 0.00000 -0.41127 0.00373 0.07310  0.16667 0.00000 0.00000
 O        0.35194-0.00049 0.00028  0.27824-0.00034 0.00026  0.25000 0.00000 0.00000  0.00712 0.01003 0.42966  0.50000 0.00000 0.00000

 ==> PROFILE PARAMETERS FOR PATTERN#  1

 => Overall scale factor:      0.000374007     0.000000284     0.000004439
 => Eta(p-Voigt) or m(Pearson VII):   0.000000  0.000000  0.000000
 => Overall tem. factor:     0.000000    0.000000    0.000000
 => Halfwidth parameters: 
         0.002788    0.000000    0.000000
         0.001070    0.000000    0.000000
         0.003481    0.000000    0.000000
 => Cell parameters: 
        6.426223   -0.000021    0.000433
        6.426223   -0.000021    0.000433
        3.740985   -0.000004    0.000311
       90.000000    0.000000    0.000000
       90.000000    0.000000    0.000000
      120.000000    0.000000    0.000000
 => Preferred orientation: 
         0.000000    0.000000    0.000000
         0.000000    0.000000    0.000000
 => Asymmetry parameters: 
         0.000000    0.000000    0.000000
         0.000000    0.000000    0.000000
         0.000000    0.000000    0.000000
         0.000000    0.000000    0.000000
 => X and Y parameters: 
         0.368653   -0.007313    0.004419
         0.326674    0.005460    0.001372
 => Strain parameters: 
         0.000000    0.000000    0.000000
         0.000000    0.000000    0.000000
         0.000000    0.000000    0.000000
 => Size   parameters (G,L): 
         0.000040    0.000000    0.000000
         0.000000    0.000000    0.000000
 => Further shape parameters (S_L and D_L): 
       0.000000  0.000000  0.000000
       0.000000  0.000000  0.000000

 ==> GLOBAL PARAMETERS FOR PATTERN#  1


 => Zero-point:     0.0000    0.0000    0.0000
 => Background Polynomial Parameters ==>
       11.492    -0.11713E-01 0.57766    
      -38.092    -0.57950E-01  4.3533    
      -165.58    -0.82174      3.2362    
      -309.74     0.48240      1.5532    
       0.0000      0.0000      0.0000    
       0.0000      0.0000      0.0000    

 => Cos( theta)-shift parameter :  -0.0308 -0.0002  0.0044
 => Sin(2theta)-shift parameter :   0.0000  0.0000  0.0000

 ==> RELIABILITY FACTORS WITH ALL NON-EXCLUDED POINTS FOR PATTERN:  1

 => R-Factors:   15.9      20.6     Chi2:  3.28     DW-Stat.:  0.7153   Patt#:  1
 => Expected :            11.4                                1.8890
 => Deviance : 0.811E+04     Dev*:   3.118    
 => GoF-index:  1.8         Sqrt(Residual/N)
 => N-P+C:  2589

 =>    SumYdif       SumYobs      SumYcal      SumwYobsSQ     Residual    Condition
     0.3186E+05    0.1999E+06    0.1996E+06    0.1999E+06     8492.        0.1092E+15


 => Conventional Rietveld Rp,Rwp,Re and Chi2:   27.9      30.8      17.0      3.280    
 => (Values obtained using Ynet, but true sigma(y))
 =>  SumYnet, Sum(w Ynet**2):     0.1141E+06    0.8952E+05


 ==> RELIABILITY FACTORS FOR POINTS WITH BRAGG CONTRIBUTIONS FOR PATTERN:  1

 => R-Factors:   15.9      20.6     Chi2:  3.28     DW-Stat.:  0.7153   Patt#:
 => Expected :            11.4                                1.8890
 => Deviance : 0.811E+04     Dev*:   3.118    
 => GoF-index:  1.8         Sqrt(Residual/N)
 => N-P+C:  2589

 =>    SumYdif       SumYobs      SumYcal      SumwYobsSQ     Residual    Condition
     0.3186E+05    0.1999E+06    0.1996E+06    0.1999E+06     8492.        0.1092E+15


 => Conventional Rietveld Rp,Rwp,Re and Chi2:   27.9      30.8      17.0      3.280    
 => (Values obtained using Ynet, but true sigma(y))
 =>  SumYnet, Sum(w Ynet**2):     0.1141E+06    0.8952E+05


 => Global user-weigthed Chi2 (Bragg contrib.):   3.28    

 => ---------> Pattern#  1
 => Phase:  1
 =>    Bragg R-factor:  14.0    
 =>    RF-factor     :  6.02    
 ++++++++++++++++++++++++++++++++++++++++++++++++++++++++++++++++++++++++++++++++++++++++++++++++++++++++++++++++++++++++

 => CYCLE No.:    5
 ---------------------------------------------------------------------------------------
 => Phase  1 Name: Nd(OH)3                                                               
 ---------------------------------------------------------------------------------------
 => New parameters, shifts, and standard deviations

 Atom        x       dx      sx       y       dy      sy       z       dz      sz       B       dB      sB      occ.    docc.   socc.

 Nd       0.33330 0.00000 0.00000  0.66670 0.00000 0.00000  0.25000 0.00000 0.00000 -0.40798 0.00329 0.07289  0.16667 0.00000 0.00000
 O        0.35147-0.00047 0.00027  0.27791-0.00033 0.00026  0.25000 0.00000 0.00000  0.01818 0.01106 0.42759  0.50000 0.00000 0.00000

 ==> PROFILE PARAMETERS FOR PATTERN#  1

 => Overall scale factor:      0.000374256     0.000000249     0.000004427
 => Eta(p-Voigt) or m(Pearson VII):   0.000000  0.000000  0.000000
 => Overall tem. factor:     0.000000    0.000000    0.000000
 => Halfwidth parameters: 
         0.002788    0.000000    0.000000
         0.001070    0.000000    0.000000
         0.003481    0.000000    0.000000
 => Cell parameters: 
        6.426206   -0.000018    0.000433
        6.426206   -0.000018    0.000433
        3.740982   -0.000003    0.000311
       90.000000    0.000000    0.000000
       90.000000    0.000000    0.000000
      120.000000    0.000000    0.000000
 => Preferred orientation: 
         0.000000    0.000000    0.000000
         0.000000    0.000000    0.000000
 => Asymmetry parameters: 
         0.000000    0.000000    0.000000
         0.000000    0.000000    0.000000
         0.000000    0.000000    0.000000
         0.000000    0.000000    0.000000
 => X and Y parameters: 
         0.361517   -0.007136    0.004429
         0.331793    0.005119    0.001380
 => Strain parameters: 
         0.000000    0.000000    0.000000
         0.000000    0.000000    0.000000
         0.000000    0.000000    0.000000
 => Size   parameters (G,L): 
         0.000040    0.000000    0.000000
         0.000000    0.000000    0.000000
 => Further shape parameters (S_L and D_L): 
       0.000000  0.000000  0.000000
       0.000000  0.000000  0.000000

 ==> GLOBAL PARAMETERS FOR PATTERN#  1


 => Zero-point:     0.0000    0.0000    0.0000
 => Background Polynomial Parameters ==>
       11.494     0.25270E-02 0.57523    
      -38.119    -0.27593E-01  4.3293    
      -166.34    -0.76313      3.2190    
      -309.32     0.42674      1.5450    
       0.0000      0.0000      0.0000    
       0.0000      0.0000      0.0000    

 => Cos( theta)-shift parameter :  -0.0310 -0.0002  0.0044
 => Sin(2theta)-shift parameter :   0.0000  0.0000  0.0000

 ==> RELIABILITY FACTORS WITH ALL NON-EXCLUDED POINTS FOR PATTERN:  1

 => R-Factors:   15.9      20.5     Chi2:  3.24     DW-Stat.:  0.7211   Patt#:  1
 => Expected :            11.4                                1.8890
 => Deviance : 0.808E+04     Dev*:   3.110    
 => GoF-index:  1.8         Sqrt(Residual/N)
 => N-P+C:  2589

 =>    SumYdif       SumYobs      SumYcal      SumwYobsSQ     Residual    Condition
     0.3179E+05    0.1999E+06    0.1989E+06    0.1999E+06     8400.        0.1088E+15


 => Conventional Rietveld Rp,Rwp,Re and Chi2:   27.7      30.6      17.0      3.244    
 => (Values obtained using Ynet, but true sigma(y))
 =>  SumYnet, Sum(w Ynet**2):     0.1147E+06    0.8983E+05


 ==> RELIABILITY FACTORS FOR POINTS WITH BRAGG CONTRIBUTIONS FOR PATTERN:  1

 => R-Factors:   15.9      20.5     Chi2:  3.24     DW-Stat.:  0.7211   Patt#:
 => Expected :            11.4                                1.8890
 => Deviance : 0.808E+04     Dev*:   3.110    
 => GoF-index:  1.8         Sqrt(Residual/N)
 => N-P+C:  2589

 =>    SumYdif       SumYobs      SumYcal      SumwYobsSQ     Residual    Condition
     0.3179E+05    0.1999E+06    0.1989E+06    0.1999E+06     8400.        0.1088E+15


 => Conventional Rietveld Rp,Rwp,Re and Chi2:   27.7      30.6      17.0      3.244    
 => (Values obtained using Ynet, but true sigma(y))
 =>  SumYnet, Sum(w Ynet**2):     0.1147E+06    0.8983E+05


 => Global user-weigthed Chi2 (Bragg contrib.):   3.24    

 => ---------> Pattern#  1
 => Phase:  1
 =>    Bragg R-factor:  13.7    
 =>    RF-factor     :  6.02    
 ++++++++++++++++++++++++++++++++++++++++++++++++++++++++++++++++++++++++++++++++++++++++++++++++++++++++++++++++++++++++

 => CYCLE No.:    6
 ---------------------------------------------------------------------------------------
 => Phase  1 Name: Nd(OH)3                                                               
 ---------------------------------------------------------------------------------------
 => New parameters, shifts, and standard deviations

 Atom        x       dx      sx       y       dy      sy       z       dz      sz       B       dB      sB      occ.    docc.   socc.

 Nd       0.33330 0.00000 0.00000  0.66670 0.00000 0.00000  0.25000 0.00000 0.00000 -0.40510 0.00288 0.07271  0.16667 0.00000 0.00000
 O        0.35102-0.00045 0.00027  0.27760-0.00031 0.00026  0.25000 0.00000 0.00000  0.02836 0.01018 0.42591  0.50000 0.00000 0.00000

 ==> PROFILE PARAMETERS FOR PATTERN#  1

 => Overall scale factor:      0.000374475     0.000000219     0.000004417
 => Eta(p-Voigt) or m(Pearson VII):   0.000000  0.000000  0.000000
 => Overall tem. factor:     0.000000    0.000000    0.000000
 => Halfwidth parameters: 
         0.002788    0.000000    0.000000
         0.001070    0.000000    0.000000
         0.003481    0.000000    0.000000
 => Cell parameters: 
        6.426189   -0.000017    0.000433
        6.426189   -0.000017    0.000433
        3.740980   -0.000002    0.000312
       90.000000    0.000000    0.000000
       90.000000    0.000000    0.000000
      120.000000    0.000000    0.000000
 => Preferred orientation: 
         0.000000    0.000000    0.000000
         0.000000    0.000000    0.000000
 => Asymmetry parameters: 
         0.000000    0.000000    0.000000
         0.000000    0.000000    0.000000
         0.000000    0.000000    0.000000
         0.000000    0.000000    0.000000
 => X and Y parameters: 
         0.354577   -0.006941    0.004440
         0.336578    0.004785    0.001388
 => Strain parameters: 
         0.000000    0.000000    0.000000
         0.000000    0.000000    0.000000
         0.000000    0.000000    0.000000
 => Size   parameters (G,L): 
         0.000040    0.000000    0.000000
         0.000000    0.000000    0.000000
 => Further shape parameters (S_L and D_L): 
       0.000000  0.000000  0.000000
       0.000000  0.000000  0.000000

 ==> GLOBAL PARAMETERS FOR PATTERN#  1


 => Zero-point:     0.0000    0.0000    0.0000
 => Background Polynomial Parameters ==>
       11.508     0.13559E-01 0.57316    
      -38.131    -0.12145E-01  4.3088    
      -167.05    -0.70878      3.2044    
      -308.94     0.37652      1.5382    
       0.0000      0.0000      0.0000    
       0.0000      0.0000      0.0000    

 => Cos( theta)-shift parameter :  -0.0311 -0.0001  0.0044
