Repository: natkurdz/XRD-AI

File: Dane/Gr06/Temp/ndo3h3_raw.out (part 1 of 3)


        **********************************************************
        ** PROGRAM FullProf.2k (Version 7.70 - Apr2022-ILL JRC) **
        **********************************************************
                       M U L T I -- P A T T E R N                 
            Rietveld, Profile Matching & Integrated Intensity     
                 Refinement of X-ray and/or Neutron Data


    Date: 14/11/2024  Time: 12:47:12.881                              

 => PCR file code: ndo3h3_raw
 => DAT file code: ndo3h3_raw.xrdml     -> Relative contribution: 1.0000                                                            

 ==> CONDITIONS OF THIS RUN FOR PATTERN No.:  1

 => Global Refinement of X-ray powder diffraction data                                                                              
 => Global Refinement of X-ray powder diffraction data                                                                              
    Bragg-Brentano(X-rays) or Debye-Scherrer geometry(Neutrons)
 => Title: Nd hydroxide

 => Number of phases:    1
 => Number of excluded regions:    1
 => Number of scattering factors supplied:    0
 => Conventional weights: w=1.0/Variance(yobs)
 => Asymmetry correction as in J.Appl.Cryst. 26,128(1993)
 => Background refined by polynomial function
 => The    7th default profile function was selected
 => T-C-H Pseudo-Voigt function 
    This function is convoluted with asymmetry due to axial 
    divergence as formulated by: 
    van Laar and Yelon, J. Appl. Cryst. 17, 47(1984).
    and using the method of:
    Finger, Cox and Jephcoat, J. Appl. Cryst. 27, 892 (1994).
    Fortran 90 module adapted from function PROFVAL (in F77) : 
    L.W. Finger, J. Appl. Cryst. 31, 111 (1998).


 ==> INPUT/OUTPUT OPTIONS:

 => Generate bacground file *.bac
 => Generate file *.PRF for plot
 => Output Correlation Matrix
 => Generate new input file *.PCR
 => Plot pattern at each cycle
 => Wavelengths:  1.54060 1.54439
 => Alpha2/Alpha1 ratio:   0.5000
 => Cos(Monochromator angle)=   0.9000
 => Asymmetry correction for angles lower than   90.000 degrees
 => Absorption correction (AC), muR-eff =   0.0000  0.0000
 => Base of peaks: 2.0*HW*   25.00

 => Number of cycles:   20
 => Relaxation factors ==>    for coordinates:  0.90
 => for anisotropic temperature factors:  0.90
 => for halfwidth/strain/size parameters:  0.90
 => for lattice constants and propagation vectors:  0.90
 => EPS-value for convergence:    0.1

 => Excluded regions for Pattern#  1
    From     to
      0.0000     13.0000

 => Number of Least-Squares parameters varied:    14

 =>--------------------------->
 =>------->  PATTERN number:  1
 =>--------------------------->
 => Global parameters and codes ==>
 => Zero-point:     0.0000    0.0000
 => Background parameters and codes ==>
 => Origin of polynomial at 2theta/TOF/E(KeV):   90.000  
  10.631     -34.677     -253.91     -430.00      0.0000      0.0000    
       21.00       61.00       70.20       80.10        0.00        0.00
 => Displacement peak-shift parameter and code:     0.07   51.00
 => Transparency peak-shift parameter and code:     0.00    0.00

 => Reading Intensity data  =>>

      Data from PANalytical formats
      Extension:  .xrdml
 ==> Angular range, step and number of points:
     2Thmin:      10.009811  2Thmax:      99.983284  Step:       0.033423  No. of points:   2693
 --------------------------------------------------------------------------------
 => Phase  No. 1
      Nd(OH)3                                                               
 --------------------------------------------------------------------------------
 =>-------> Pattern#  1
 => Crystal Structure Refinement
 => Preferred orientation vector:   0.0000  0.0000  2.0000

 =>-------> Data for PHASE: 1
 => Number of atoms:    2
 => Number of distance  constraints:    0
 => Number of angle     constraints:    0

 => Symmetry information on space group: P 63/m              
 -> The multiplicity of the general position is:  12
 -> The space group is Centric (-1 at origin)   
 -> Lattice type  P: { 000 }                                       
 -> Reduced set of symmetry operators:

  No.  IT   Symmetry symbol    Rotation part     Associated Translation
   1: ( 1)   1            --> ( x  ,   y, z) + {  0.0000  0.0000  0.0000}
   2: ( 6)  6+ ( 0, 0, z) --> ( x-y, x  , z) + {  0.0000  0.0000  0.5000}
   3: ( 2)  3+ ( 0, 0, z) --> (  -y, x-y, z) + {  0.0000  0.0000  0.0000}
   4: ( 4)   2 ( 0, 0, z) --> (-x  ,  -y, z) + {  0.0000  0.0000  0.5000}
   5: ( 3)  3- ( 0, 0, z) --> (-x+y,-x  , z) + {  0.0000  0.0000  0.0000}
   6: ( 5)  6- ( 0, 0, z) --> (   y,-x+y, z) + {  0.0000  0.0000  0.5000}


        Information on Space Group: 
        --------------------------- 

 =>   Number of Space group: 176
 =>  Hermann-Mauguin Symbol: P 63/m
 =>             Hall Symbol: -P 6c
 =>            Setting Type: IT (Generated from Hermann-Mauguin symbol)
 =>          Crystal System: Hexagonal
 =>              Laue Class: 6/m
 =>             Point Group: 6/m
 =>         Bravais Lattice: P
 =>          Lattice Symbol: hP
 =>  Reduced Number of S.O.:   6
 =>    General multiplicity:  12
 =>          Centrosymmetry: Centric (-1 at origin)
 =>  Generators (exc. -1&L):   1
 =>         Asymmetric unit:  0.000 <= x <=  0.667
                              0.000 <= y <=  0.667
                              0.000 <= z <=  0.250
 => Centring vectors:  0
                                                                                                    

 => List of all Symmetry Operators and Symmetry Symbols

 => SYMM(  1): x,y,z                             Symbol: 1
 => SYMM(  2): x-y,x,z+1/2                       Symbol: 6+ (0,0,1/2) 0,0,z
 => SYMM(  3): -y,x-y,z                          Symbol: 3+ 0,0,z
 => SYMM(  4): -x,-y,z+1/2                       Symbol: 2 (0,0,1/2) 0,0,z
 => SYMM(  5): -x+y,-x,z                         Symbol: 3- 0,0,z
 => SYMM(  6): y,-x+y,z+1/2                      Symbol: 6- (0,0,1/2) 0,0,z
 => SYMM(  7): -x,-y,-z                          Symbol: -1 0,0,0
 => SYMM(  8): -x+y,-x,-z+1/2                    Symbol: -6+ 0,0,z; 0,0,1/4
 => SYMM(  9): y,-x+y,-z                         Symbol: -3+ 0,0,z; 0,0,0
 => SYMM( 10): x,y,-z+1/2                        Symbol: m x,y,1/4
 => SYMM( 11): x-y,x,-z                          Symbol: -3- 0,0,z; 0,0,0
 => SYMM( 12): -y,x-y,-z+1/2                     Symbol: -6- 0,0,z; 0,0,1/4

 => Special Wyckoff Positions for P 63/m
 
    Multp     Site        Representative Coordinates (centring translations excluded)
      6       h              x,y,1/4             x-y,x,3/4           -y,x-y,1/4                              
                             -x,-y,3/4           -x+y,-x,1/4         y,-x+y,3/4                              
 
      6       g              1/2,0,0             1/2,1/2,1/2         0,1/2,0                                 
                             1/2,0,1/2           1/2,1/2,0           0,1/2,1/2                               
 
      4       f              1/3,2/3,z           2/3,1/3,z+1/2       2/3,1/3,-z                              
                             1/3,2/3,-z+1/2                                                                  
 
      4       e              0,0,z               0,0,z+1/2           0,0,-z                                  
                             0,0,-z+1/2                                                                      
 
      2       d              2/3,1/3,1/4         1/3,2/3,3/4                                                 
 
      2       c              1/3,2/3,1/4         2/3,1/3,3/4                                                 
 
      2       b              0,0,0               0,0,1/2                                                     
 
      2       a              0,0,1/4             0,0,3/4                                                     
 

 => Initial parameters ==>
 Atom    Ntyp                  X         Y         Z         B         occ.         in  fin  Spc  Mult
                             B11       B22       B33       B12       B13       B23
 Nd     Nd                 0.33330   0.66670   0.25000   0.80260   0.16667           0    0    0    2
                 Codes:    0.00000   0.00000   0.00000 131.00000   0.00000
 O      O                  0.37252   0.29146   0.25000   0.41938   0.50000           0    0    0    6
                 Codes:  110.10000 120.10000   0.00000 141.00000   0.00000

 => IT IS ASSUMED THAT THE FIRST GIVEN SITE IS FULLY OCCUPIED 
    OR THE FIRST AND SECOND ATOMS ARE IN THE SAME SITE WITH TOTAL FULL OCCUPATION
  (If this is not the case, change the order of atoms to obtain correct values for the content of the unit cell)
    The given occupation factors have been obtained mutiplying m/M by   1.0000
      -> Atom: Nd  ,  Chemical element: ND  Atomic Mass:   144.2400
      -> Atom: O   ,  Chemical element: O   Atomic Mass:    15.9994
 => The given value of ATZ is        384.49 the program has calculated:         384.49
    The value of ATZ given in the input PCR file will be used for quantitative analysis
 => The chemical content of the unit cell is: 
       2.0000 Nd   +   5.9999 O      
 => The normalized site occupation numbers in % are: 
     100.0000 Nd     :       99.9980 O        
 => The density (volumic mass) of the compound is:    4.777 g/cm3

 =>-------> PROFILE PARAMETERS FOR PATTERN:  1

 => Overall scale factor:   0.555415E-03
 => ETA (p-Voigt) OR M (Pearson VII):   0.0000
 => Overall temperature factor:      0.00000
 => Halfwidth U,V,W:      0.00279     0.00107     0.00348
 => X and Y parameters:       0.4106      0.1417
 => Direct cell parameters:    6.4248   6.4248   3.7390  90.0000  90.0000 120.0000
 => Preferred orientation parameters:   0.0000  0.0000
 => Asymmetry parameters     :      0.00000     0.00000     0.00000     0.00000
 => Strain parameters        :      0.00000     0.00000     0.00000
 => Size   parameters        :      0.00004     0.00000
 => Further shape parameters (S_L and D_L):   0.00000   0.00000
    S_L is source width/detector distance
    D_L is detector width/detector distance

 ==> CODEWORDS FOR PROFILE PARAMETERS of PATTERN#  1

 => Overall scale factor:   11.000
 => ETA (p-Voigt) OR M (Pearson VII):    0.000
 => Overall temperature factor:    0.000
 => Halfwidth U,V,W:    0.000   0.000   0.000
 => X and Y parameters:  100.100  90.100
 => Direct cell parameters:   31.000  31.000  41.000   0.000   0.000  31.000
 => Preferred orientation parameters:    0.000   0.000
 => Asymmetry parameters     :    0.000   0.000   0.000   0.000
 => Strain parameters        :    0.000   0.000   0.000
 => Size   parameters        :    0.000   0.000

 => Cell constraints according to Laue symmetry: 6/m  

        Metric information:
        -------------------

 => Direct cell parameters:

         a =       6.4248      b =       6.4248      c =       3.7390
     alpha =       90.000   beta =       90.000  gamma =      120.000
                        Direct Cell Volume =     133.6596

 => Reciprocal cell parameters:

         a*=     0.179726      b*=     0.179726      c*=     0.267453
     alpha*=       90.000   beta*=       90.000  gamma*=       60.000
                    Reciprocal Cell Volume =   0.00748169

 => Direct and Reciprocal Metric Tensors:

                   GD                                       GR
     41.2778    -20.6389      0.0000          0.032301    0.016151    0.000000
    -20.6389     41.2778      0.0000          0.016151    0.032301    0.000000
      0.0000      0.0000     13.9799          0.000000    0.000000    0.071531

 =>  Cartesian frame: x // a; z is along c*; y is within the ab-plane   

     Crystal_to_Orthonormal_Matrix              Orthonormal_to_Crystal Matrix
              Cr_Orth_cel                               Orth_Cr_cel  
      6.4248     -3.2124      0.0000          0.155647    0.089863   -0.000000
      0.0000      5.5640      0.0000          0.000000    0.179726   -0.000000
      0.0000      0.0000      3.7390          0.000000    0.000000    0.267453

     Busing-Levy B-matrix: Hc=B.H            Inverse of the Busing-Levy B-matrix
                BL_M                                      BL_Minv  
    0.179726    0.089863    0.000000            5.5640     -3.2124     -0.0000
    0.000000    0.155647   -0.000000            0.0000      6.4248      0.0000
    0.000000    0.000000    0.267453            0.0000      0.0000      3.7390

 => Laue symmetry 6/m   will be used to generate HKL for pattern#   1
 => Reflections generated between S(1/d)min:  0.1130 A-1 and S(1/d)max:  1.1622 A-1
 =>                                    dmax:  8.8513 A   and      dmin:  0.8604 A
 => The number of reflections generated is:     89
 => The max. scatt. variable (gen.ref.) is:       127.0796
 => Scattering coefficients from internal table


 => X-ray scattering coeff. (A1, B1, A2,...C, f(0), Z, Dfp,Dfpp)

 ND     22.6845   2.6625  19.6847   0.2106  12.7740  15.8850   2.8514 137.9030   1.9849  59.9794  60.0000  -3.4310  10.9330
 O       3.0485  13.2771   2.2868   5.7011   1.5463   0.3239   0.8670  32.9089   0.2508   7.9994   8.0000   0.0470   0.0320

     --------------------------------------------------------------
      SYMBOLIC NAMES AND INITIAL VALUES OF PARAMETERS TO BE VARIED:
     --------------------------------------------------------------

      ->  Parameter number    1   -> Symbolic Name:                                     Scale_ph1_pat1    0.55541511E-03
      ->  Parameter number    2   -> Symbolic Name:                                         Bck_0_pat1     10.631000    
      ->  Parameter number    3   -> Symbolic Name:                                    Cell_A_ph1_pat1     6.4247808    
      ->  Parameter number    4   -> Symbolic Name:                                    Cell_C_ph1_pat1     3.7389770    
      ->  Parameter number    5   -> Symbolic Name:                                         SyCos_pat1    0.67170002E-01
      ->  Parameter number    6   -> Symbolic Name:                                         Bck_1_pat1    -34.676998    
      ->  Parameter number    7   -> Symbolic Name:                                         Bck_2_pat1    -253.91299    
      ->  Parameter number    8   -> Symbolic Name:                                         Bck_3_pat1    -429.99701    
      ->  Parameter number    9   -> Symbolic Name:                                     Y-cos_ph1_pat1    0.14174700    
      ->  Parameter number   10   -> Symbolic Name:                                     X-tan_ph1_pat1    0.41059300    
      ->  Parameter number   11   -> Symbolic Name:                                            X_O_ph1    0.37252000    
      ->  Parameter number   12   -> Symbolic Name:                                            Y_O_ph1    0.29146001    
      ->  Parameter number   13   -> Symbolic Name:                                        Biso_Nd_ph1    0.80260003    
      ->  Parameter number   14   -> Symbolic Name:                                         Biso_O_ph1    0.41938001    
  
 
 => No optimization for routine tasks
 ++++++++++++++++++++++++++++++++++++++++++++++++++++++++++++++++++++++++++++++++++++++++++++++++++++++++++++++++++++++++

 => CYCLE No.:    1
 ---------------------------------------------------------------------------------------
 => Phase  1 Name: Nd(OH)3                                                               
 ---------------------------------------------------------------------------------------
 => New parameters, shifts, and standard deviations

 Atom        x       dx      sx       y       dy      sy       z       dz      sz       B       dB      sB      occ.    docc.   socc.

 Nd       0.33330 0.00000 0.00000  0.66670 0.00000 0.00000  0.25000 0.00000 0.00000  0.49643-0.30617 0.05554  0.16667 0.00000 0.00000
 O        0.37251-0.00001 0.00019  0.29160 0.00014 0.00019  0.25000 0.00000 0.00000  1.12448 0.70510 0.32073  0.50000 0.00000 0.00000

 ==> PROFILE PARAMETERS FOR PATTERN#  1

 => Overall scale factor:      0.000537830    -0.000017585     0.000004603
 => Eta(p-Voigt) or m(Pearson VII):   0.000000  0.000000  0.000000
 => Overall tem. factor:     0.000000    0.000000    0.000000
 => Halfwidth parameters: 
         0.002788    0.000000    0.000000
         0.001070    0.000000    0.000000
         0.003481    0.000000    0.000000
 => Cell parameters: 
        6.424743   -0.000038    0.000253
        6.424743   -0.000038    0.000253
        3.738942   -0.000035    0.000162
       90.000000    0.000000    0.000000
       90.000000    0.000000    0.000000
      120.000000    0.000000    0.000000
 => Preferred orientation: 
         0.000000    0.000000    0.000000
         0.000000    0.000000    0.000000
 => Asymmetry parameters: 
         0.000000    0.000000    0.000000
         0.000000    0.000000    0.000000
         0.000000    0.000000    0.000000
         0.000000    0.000000    0.000000
 => X and Y parameters: 
         0.419761    0.009168    0.002135
         0.140570   -0.001177    0.000591
 => Strain parameters: 
         0.000000    0.000000    0.000000
         0.000000    0.000000    0.000000
         0.000000    0.000000    0.000000
 => Size   parameters (G,L): 
         0.000040    0.000000    0.000000
         0.000000    0.000000    0.000000
 => Further shape parameters (S_L and D_L): 
       0.000000  0.000000  0.000000
       0.000000  0.000000  0.000000

 ==> GLOBAL PARAMETERS FOR PATTERN#  1


 => Zero-point:     0.0000    0.0000    0.0000
 => Background Polynomial Parameters ==>
       9.5050     -1.1260     0.37907    
      -38.150     -3.4733      3.5084    
      -255.33     -1.4181      2.6638    
      -429.91     0.88054E-01  1.2906    
       0.0000      0.0000      0.0000    
       0.0000      0.0000      0.0000    

 => Cos( theta)-shift parameter :   0.0669 -0.0002  0.0022
 => Sin(2theta)-shift parameter :   0.0000  0.0000  0.0000

 ==> RELIABILITY FACTORS WITH ALL NON-EXCLUDED POINTS FOR PATTERN:  1

 => R-Factors:   14.1      18.5     Chi2:  2.84     DW-Stat.:  0.8224   Patt#:  1
 => Expected :            10.9                                1.8890
 => Deviance : 0.719E+04     Dev*:   2.763    
 => GoF-index:  1.7         Sqrt(Residual/N)
 => N-P+C:  2589

 =>    SumYdif       SumYobs      SumYcal      SumwYobsSQ     Residual    Condition
     0.3056E+05    0.2162E+06    0.2156E+06    0.2162E+06     7359.        0.2206E+15


 => Conventional Rietveld Rp,Rwp,Re and Chi2:   21.4      24.4      14.4      2.842    
 => (Values obtained using Ynet, but true sigma(y))
 =>  SumYnet, Sum(w Ynet**2):     0.1429E+06    0.1241E+06


 ==> RELIABILITY FACTORS FOR POINTS WITH BRAGG CONTRIBUTIONS FOR PATTERN:  1

 => R-Factors:   14.1      18.4     Chi2:  2.85     DW-Stat.:  0.8542   Patt#:
 => Expected :            10.9                                1.8870
 => Deviance : 0.697E+04     Dev*:   2.782    
 => GoF-index:  1.7         Sqrt(Residual/N)
 => N-P+C:  2490

 =>    SumYdif       SumYobs      SumYcal      SumwYobsSQ     Residual    Condition
     0.2951E+05    0.2094E+06    0.2079E+06    0.2094E+06     7085.        0.2206E+15


 => Conventional Rietveld Rp,Rwp,Re and Chi2:   20.5      23.9      14.2      2.845    
 => (Values obtained using Ynet, but true sigma(y))
 =>  SumYnet, Sum(w Ynet**2):     0.1438E+06    0.1238E+06


 => Global user-weigthed Chi2 (Bragg contrib.):   2.85    

 => ---------> Pattern#  1
 => Phase:  1
 =>    Bragg R-factor:  10.2    
 =>    RF-factor     :  6.50    
 ++++++++++++++++++++++++++++++++++++++++++++++++++++++++++++++++++++++++++++++++++++++++++++++++++++++++++++++++++++++++

 => CYCLE No.:    2
 ---------------------------------------------------------------------------------------
 => Phase  1 Name: Nd(OH)3                                                               
 ---------------------------------------------------------------------------------------
 => New parameters, shifts, and standard deviations

 Atom        x       dx      sx       y       dy      sy       z       dz      sz       B       dB      sB      occ.    docc.   socc.

 Nd       0.33330 0.00000 0.00000  0.66670 0.00000 0.00000  0.25000 0.00000 0.00000  0.34051-0.15592 0.05182  0.16667 0.00000 0.00000
 O        0.37248-0.00003 0.00020  0.29168 0.00008 0.00020  0.25000 0.00000 0.00000  1.15695 0.03247 0.34069  0.50000 0.00000 0.00000

 ==> PROFILE PARAMETERS FOR PATTERN#  1

 => Overall scale factor:      0.000529084    -0.000008746     0.000004377
 => Eta(p-Voigt) or m(Pearson VII):   0.000000  0.000000  0.000000
 => Overall tem. factor:     0.000000    0.000000    0.000000
 => Halfwidth parameters: 
         0.002788    0.000000    0.000000
         0.001070    0.000000    0.000000
         0.003481    0.000000    0.000000
 => Cell parameters: 
        6.424722   -0.000021    0.000242
        6.424722   -0.000021    0.000242
        3.738919   -0.000024    0.000158
       90.000000    0.000000    0.000000
       90.000000    0.000000    0.000000
      120.000000    0.000000    0.000000
 => Preferred orientation: 
         0.000000    0.000000    0.000000
         0.000000    0.000000    0.000000
 => Asymmetry parameters: 
         0.000000    0.000000    0.000000
         0.000000    0.000000    0.000000
         0.000000    0.000000    0.000000
         0.000000    0.000000    0.000000
 => X and Y parameters: 
         0.428567    0.008805    0.002072
         0.139386   -0.001184    0.000582
 => Strain parameters: 
         0.000000    0.000000    0.000000
         0.000000    0.000000    0.000000
         0.000000    0.000000    0.000000
 => Size   parameters (G,L): 
         0.000040    0.000000    0.000000
         0.000000    0.000000    0.000000
 => Further shape parameters (S_L and D_L): 
       0.000000  0.000000  0.000000
       0.000000  0.000000  0.000000

 ==> GLOBAL PARAMETERS FOR PATTERN#  1


 => Zero-point:     0.0000    0.0000    0.0000
 => Background Polynomial Parameters ==>
       8.8225    -0.68248     0.37711    
      -40.388     -2.2374      3.4528    
      -256.76     -1.4258      2.6132    
      -429.92    -0.10073E-01  1.2654    
       0.0000      0.0000      0.0000    
       0.0000      0.0000      0.0000    

 => Cos( theta)-shift parameter :   0.0668 -0.0001  0.0022
 => Sin(2theta)-shift parameter :   0.0000  0.0000  0.0000

 ==> RELIABILITY FACTORS WITH ALL NON-EXCLUDED POINTS FOR PATTERN:  1

 => R-Factors:   13.7      18.1     Chi2:  2.74     DW-Stat.:  0.8528   Patt#:  1
 => Expected :            10.9                                1.8890
 => Deviance : 0.690E+04     Dev*:   2.649    
 => GoF-index:  1.7         Sqrt(Residual/N)
 => N-P+C:  2589

 =>    SumYdif       SumYobs      SumYcal      SumwYobsSQ     Residual    Condition
     0.2957E+05    0.2162E+06    0.2162E+06    0.2162E+06     7098.        0.2225E+15


 => Conventional Rietveld Rp,Rwp,Re and Chi2:   20.6      23.8      14.4      2.742    
 => (Values obtained using Ynet, but true sigma(y))
 =>  SumYnet, Sum(w Ynet**2):     0.1433E+06    0.1249E+06


 ==> RELIABILITY FACTORS FOR POINTS WITH BRAGG CONTRIBUTIONS FOR PATTERN:  1

 => R-Factors:   13.6      18.0     Chi2:  2.73     DW-Stat.:  0.8898   Patt#:
 => Expected :            10.9                                1.8870
 => Deviance : 0.665E+04     Dev*:   2.657    
 => GoF-index:  1.6         Sqrt(Residual/N)
 => N-P+C:  2490

 =>    SumYdif       SumYobs      SumYcal      SumwYobsSQ     Residual    Condition
     0.2847E+05    0.2094E+06    0.2084E+06    0.2094E+06     6803.        0.2225E+15


 => Conventional Rietveld Rp,Rwp,Re and Chi2:   19.7      23.4      14.1      2.732    
 => (Values obtained using Ynet, but true sigma(y))
 =>  SumYnet, Sum(w Ynet**2):     0.1443E+06    0.1246E+06


 => Global user-weigthed Chi2 (Bragg contrib.):   2.73    

 => ---------> Pattern#  1
 => Phase:  1
 =>    Bragg R-factor:  9.16    
 =>    RF-factor     :  5.21    
 ++++++++++++++++++++++++++++++++++++++++++++++++++++++++++++++++++++++++++++++++++++++++++++++++++++++++++++++++++++++++

 => CYCLE No.:    3
 ---------------------------------------------------------------------------------------
 => Phase  1 Name: Nd(OH)3                                                               
 ---------------------------------------------------------------------------------------
 => New parameters, shifts, and standard deviations

 Atom        x       dx      sx       y       dy      sy       z       dz      sz       B       dB      sB      occ.    docc.   socc.

 Nd       0.33330 0.00000 0.00000  0.66670 0.00000 0.00000  0.25000 0.00000 0.00000  0.25752-0.08298 0.05037  0.16667 0.00000 0.00000
 O        0.37245-0.00003 0.00020  0.29175 0.00008 0.00020  0.25000 0.00000 0.00000  1.16954 0.01259 0.34177  0.50000 0.00000 0.00000

 ==> PROFILE PARAMETERS FOR PATTERN#  1

 => Overall scale factor:      0.000524505    -0.000004579     0.000004290
 => Eta(p-Voigt) or m(Pearson VII):   0.000000  0.000000  0.000000
 => Overall tem. factor:     0.000000    0.000000    0.000000
 => Halfwidth parameters: 
         0.002788    0.000000    0.000000
         0.001070    0.000000    0.000000
         0.003481    0.000000    0.000000
 => Cell parameters: 
        6.424710   -0.000012    0.000239
        6.424710   -0.000012    0.000239
        3.738904   -0.000015    0.000157
       90.000000    0.000000    0.000000
       90.000000    0.000000    0.000000
      120.000000    0.000000    0.000000
 => Preferred orientation: 
         0.000000    0.000000    0.000000
         0.000000    0.000000    0.000000
 => Asymmetry parameters: 
         0.000000    0.000000    0.000000
         0.000000    0.000000    0.000000
         0.000000    0.000000    0.000000
         0.000000    0.000000    0.000000
 => X and Y parameters: 
         0.436721    0.008154    0.002056
         0.138234   -0.001152    0.000582
 => Strain parameters: 
         0.000000    0.000000    0.000000
         0.000000    0.000000    0.000000
         0.000000    0.000000    0.000000
 => Size   parameters (G,L): 
         0.000040    0.000000    0.000000
         0.000000    0.000000    0.000000
 => Further shape parameters (S_L and D_L): 
       0.000000  0.000000  0.000000
       0.000000  0.000000  0.000000

 ==> GLOBAL PARAMETERS FOR PATTERN#  1


 => Zero-point:     0.0000    0.0000    0.0000
 => Background Polynomial Parameters ==>
       8.4283    -0.39428     0.37975    
      -41.717     -1.3293      3.4478    
      -258.09     -1.3330      2.6041    
      -429.95    -0.29383E-01  1.2605    
       0.0000      0.0000      0.0000    
       0.0000      0.0000      0.0000    

 => Cos( theta)-shift parameter :   0.0667 -0.0001  0.0022
 => Sin(2theta)-shift parameter :   0.0000  0.0000  0.0000

 ==> RELIABILITY FACTORS WITH ALL NON-EXCLUDED POINTS FOR PATTERN:  1

 => R-Factors:   13.5      18.1     Chi2:  2.72     DW-Stat.:  0.8593   Patt#:  1
 => Expected :            10.9                                1.8890
 => Deviance : 0.683E+04     Dev*:   2.624    
 => GoF-index:  1.6         Sqrt(Residual/N)
 => N-P+C:  2589

 =>    SumYdif       SumYobs      SumYcal      SumwYobsSQ     Residual    Condition
     0.2927E+05    0.2162E+06    0.2165E+06    0.2162E+06     7049.        0.2231E+15


 => Conventional Rietveld Rp,Rwp,Re and Chi2:   20.4      23.7      14.4      2.723    
 => (Values obtained using Ynet, but true sigma(y))
 =>  SumYnet, Sum(w Ynet**2):     0.1437E+06    0.1256E+06


 ==> RELIABILITY FACTORS FOR POINTS WITH BRAGG CONTRIBUTIONS FOR PATTERN:  1

 => R-Factors:   13.4      18.0     Chi2:  2.71     DW-Stat.:  0.8978   Patt#:
 => Expected :            10.9                                1.8870
 => Deviance : 0.658E+04     Dev*:   2.629    
 => GoF-index:  1.6         Sqrt(Residual/N)
 => N-P+C:  2490

 =>    SumYdif       SumYobs      SumYcal      SumwYobsSQ     Residual    Condition
     0.2815E+05    0.2094E+06    0.2087E+06    0.2094E+06     6748.        0.2231E+15


 => Conventional Rietveld Rp,Rwp,Re and Chi2:   19.5      23.2      14.1      2.710    
 => (Values obtained using Ynet, but true sigma(y))
 =>  SumYnet, Sum(w Ynet**2):     0.1447E+06    0.1253E+06


 => Global user-weigthed Chi2 (Bragg contrib.):   2.71    

 => ---------> Pattern#  1
 => Phase:  1
 =>    Bragg R-factor:  8.77    
 =>    RF-factor     :  4.75    
 ++++++++++++++++++++++++++++++++++++++++++++++++++++++++++++++++++++++++++++++++++++++++++++++++++++++++++++++++++++++++

 => CYCLE No.:    4
 ---------------------------------------------------------------------------------------
 => Phase  1 Name: Nd(OH)3                                                               
 ---------------------------------------------------------------------------------------
 => New parameters, shifts, and standard deviations

 Atom        x       dx      sx       y       dy      sy       z       dz      sz       B       dB      sB      occ.    docc.   socc.

 Nd       0.33330 0.00000 0.00000  0.66670 0.00000 0.00000  0.25000 0.00000 0.00000  0.21238-0.04515 0.04965  0.16667 0.00000 0.00000
 O        0.37243-0.00002 0.00020  0.29182 0.00007 0.00020  0.25000 0.00000 0.00000  1.17609 0.00655 0.34229  0.50000 0.00000 0.00000

 ==> PROFILE PARAMETERS FOR PATTERN#  1

 => Overall scale factor:      0.000522041    -0.000002465     0.000004244
 => Eta(p-Voigt) or m(Pearson VII):   0.000000  0.000000  0.000000
 => Overall tem. factor:     0.000000    0.000000    0.000000
 => Halfwidth parameters: 
         0.002788    0.000000    0.000000
         0.001070    0.000000    0.000000
         0.003481    0.000000    0.000000
 => Cell parameters: 
        6.424703   -0.000007    0.000238
        6.424703   -0.000007    0.000238
        3.738897   -0.000008    0.000157
       90.000000    0.000000    0.000000
       90.000000    0.000000    0.000000
      120.000000    0.000000    0.000000
 => Preferred orientation: 
         0.000000    0.000000    0.000000
         0.000000    0.000000    0.000000
 => Asymmetry parameters: 
         0.000000    0.000000    0.000000
         0.000000    0.000000    0.000000
         0.000000    0.000000    0.000000
         0.000000    0.000000    0.000000
 => X and Y parameters: 
         0.444206    0.007486    0.002051
         0.137124   -0.001110    0.000582
 => Strain parameters: 
         0.000000    0.000000    0.000000
         0.000000    0.000000    0.000000
         0.000000    0.000000    0.000000
 => Size   parameters (G,L): 
         0.000040    0.000000    0.000000
         0.000000    0.000000    0.000000
 => Further shape parameters (S_L and D_L): 
       0.000000  0.000000  0.000000
       0.000000  0.000000  0.000000

 ==> GLOBAL PARAMETERS FOR PATTERN#  1


 => Zero-point:     0.0000    0.0000    0.0000
 => Background Polynomial Parameters ==>
       8.2034    -0.22486     0.38140    
      -42.482    -0.76465      3.4448    
      -259.31     -1.2229      2.5987    
      -429.98    -0.31724E-01  1.2576    
       0.0000      0.0000      0.0000    
       0.0000      0.0000      0.0000    

 => Cos( theta)-shift parameter :   0.0667 -0.0000  0.0022
 => Sin(2theta)-shift parameter :   0.0000  0.0000  0.0000

 ==> RELIABILITY FACTORS WITH ALL NON-EXCLUDED POINTS FOR PATTERN:  1

 => R-Factors:   13.5      18.0     Chi2:  2.71     DW-Stat.:  0.8630   Patt#:  1
 => Expected :            10.9                                1.8890
 => Deviance : 0.681E+04     Dev*:   2.615    
 => GoF-index:  1.6         Sqrt(Residual/N)
 => N-P+C:  2589

 =>    SumYdif       SumYobs      SumYcal      SumwYobsSQ     Residual    Condition
     0.2910E+05    0.2162E+06    0.2165E+06    0.2162E+06     7012.        0.2226E+15


 => Conventional Rietveld Rp,Rwp,Re and Chi2:   20.2      23.6      14.3      2.709    
 => (Values obtained using Ynet, but true sigma(y))
 =>  SumYnet, Sum(w Ynet**2):     0.1442E+06    0.1261E+06


 ==> RELIABILITY FACTORS FOR POINTS WITH BRAGG CONTRIBUTIONS FOR PATTERN:  1

 => R-Factors:   13.4      17.9     Chi2:  2.70     DW-Stat.:  0.9012   Patt#:
 => Expected :            10.9                                1.8870
 => Deviance : 0.656E+04     Dev*:   2.621    
 => GoF-index:  1.6         Sqrt(Residual/N)
 => N-P+C:  2490

 =>    SumYdif       SumYobs      SumYcal      SumwYobsSQ     Residual    Condition
     0.2799E+05    0.2094E+06    0.2087E+06    0.2094E+06     6715.        0.2226E+15


 => Conventional Rietveld Rp,Rwp,Re and Chi2:   19.3      23.1      14.1      2.697    
 => (Values obtained using Ynet, but true sigma(y))
 =>  SumYnet, Sum(w Ynet**2):     0.1452E+06    0.1258E+06


 => Global user-weigthed Chi2 (Bragg contrib.):   2.70    

 => ---------> Pattern#  1
 => Phase:  1
 =>    Bragg R-factor:  8.61    
 =>    RF-factor     :  4.60    
 ++++++++++++++++++++++++++++++++++++++++++++++++++++++++++++++++++++++++++++++++++++++++++++++++++++++++++++++++++++++++

 => CYCLE No.:    5
 ---------------------------------------------------------------------------------------
 => Phase  1 Name: Nd(OH)3                                                               
 ---------------------------------------------------------------------------------------
 => New parameters, shifts, and standard deviations

 Atom        x       dx      sx       y       dy      sy       z       dz      sz       B       dB      sB      occ.    docc.   socc.

 Nd       0.33330 0.00000 0.00000  0.66670 0.00000 0.00000  0.25000 0.00000 0.00000  0.18758-0.02480 0.04922  0.16667 0.00000 0.00000
 O        0.37241-0.00002 0.00020  0.29189 0.00007 0.00020  0.25000 0.00000 0.00000  1.17905 0.00296 0.34215  0.50000 0.00000 0.00000

 ==> PROFILE PARAMETERS FOR PATTERN#  1

 => Overall scale factor:      0.000520692    -0.000001349     0.000004214
 => Eta(p-Voigt) or m(Pearson VII):   0.000000  0.000000  0.000000
 => Overall tem. factor:     0.000000    0.000000    0.000000
 => Halfwidth parameters: 
         0.002788    0.000000    0.000000
         0.001070    0.000000    0.000000
         0.003481    0.000000    0.000000
 => Cell parameters: 
        6.424700   -0.000002    0.000237
        6.424700   -0.000002    0.000237
        3.738893   -0.000003    0.000157
       90.000000    0.000000    0.000000
       90.000000    0.000000    0.000000
      120.000000    0.000000    0.000000
 => Preferred orientation: 
         0.000000    0.000000    0.000000
         0.000000    0.000000    0.000000
 => Asymmetry parameters: 
         0.000000    0.000000    0.000000
         0.000000    0.000000    0.000000
         0.000000    0.000000    0.000000
         0.000000    0.000000    0.000000
 => X and Y parameters: 
         0.451036    0.006829    0.002050
         0.136060   -0.001064    0.000582
 => Strain parameters: 
         0.000000    0.000000    0.000000
         0.000000    0.000000    0.000000
         0.000000    0.000000    0.000000
 => Size   parameters (G,L): 
         0.000040    0.000000    0.000000
         0.000000    0.000000    0.000000
 => Further shape parameters (S_L and D_L): 
       0.000000  0.000000  0.000000
       0.000000  0.000000  0.000000

 ==> GLOBAL PARAMETERS FOR PATTERN#  1


 => Zero-point:     0.0000    0.0000    0.0000
 => Background Polynomial Parameters ==>
       8.0760    -0.12735     0.38190    
      -42.925    -0.44293      3.4373    
      -260.43     -1.1217      2.5913    
      -430.01    -0.34604E-01  1.2538    
       0.0000      0.0000      0.0000    
       0.0000      0.0000      0.0000    

 => Cos( theta)-shift parameter :   0.0666 -0.0000  0.0022
 => Sin(2theta)-shift parameter :   0.0000  0.0000  0.0000

 ==> RELIABILITY FACTORS WITH ALL NON-EXCLUDED POINTS FOR PATTERN:  1

 => R-Factors:   13.4      17.9     Chi2:  2.69     DW-Stat.:  0.8676   Patt#:  1
 => Expected :            10.9                                1.8890
 => Deviance : 0.679E+04     Dev*:   2.607    
 => GoF-index:  1.6         Sqrt(Residual/N)
 => N-P+C:  2589

 =>    SumYdif       SumYobs      SumYcal      SumwYobsSQ     Residual    Condition
     0.2896E+05    0.2162E+06    0.2162E+06    0.2162E+06     6960.        0.2215E+15


 => Conventional Rietveld Rp,Rwp,Re and Chi2:   20.0      23.5      14.3      2.688    
 => (Values obtained using Ynet, but true sigma(y))
 =>  SumYnet, Sum(w Ynet**2):     0.1447E+06    0.1265E+06


 ==> RELIABILITY FACTORS FOR POINTS WITH BRAGG CONTRIBUTIONS FOR PATTERN:  1

 => R-Factors:   13.3      17.9     Chi2:  2.68     DW-Stat.:  0.9048   Patt#:
 => Expected :            10.9                                1.8870
 => Deviance : 0.655E+04     Dev*:   2.616    
 => GoF-index:  1.6         Sqrt(Residual/N)
 => N-P+C:  2490

 =>    SumYdif       SumYobs      SumYcal      SumwYobsSQ     Residual    Condition
     0.2788E+05    0.2094E+06    0.2084E+06    0.2094E+06     6674.        0.2215E+15


 => Conventional Rietveld Rp,Rwp,Re and Chi2:   19.1      23.0      14.0      2.680    
 => (Values obtained using Ynet, but true sigma(y))
 =>  SumYnet, Sum(w Ynet**2):     0.1456E+06    0.1262E+06


 => Global user-weigthed Chi2 (Bragg contrib.):   2.68    

 => ---------> Pattern#  1
 => Phase:  1
 =>    Bragg R-factor:  8.54    
 =>    RF-factor     :  4.56    
 ++++++++++++++++++++++++++++++++++++++++++++++++++++++++++++++++++++++++++++++++++++++++++++++++++++++++++++++++++++++++

 => CYCLE No.:    6
 ---------------------------------------------------------------------------------------
 => Phase  1 Name: Nd(OH)3                                                               
 ---------------------------------------------------------------------------------------
 => New parameters, shifts, and standard deviations

 Atom        x       dx      sx       y       dy      sy       z       dz      sz       B       dB      sB      occ.    docc.   socc.

 Nd       0.33330 0.00000 0.00000  0.66670 0.00000 0.00000  0.25000 0.00000 0.00000  0.17392-0.01365 0.04893  0.16667 0.00000 0.00000
 O        0.37239-0.00002 0.00020  0.29195 0.00006 0.00020  0.25000 0.00000 0.00000  1.18008 0.00103 0.34161  0.50000 0.00000 0.00000

 ==> PROFILE PARAMETERS FOR PATTERN#  1

 => Overall scale factor:      0.000519945    -0.000000747     0.000004190
 => Eta(p-Voigt) or m(Pearson VII):   0.000000  0.000000  0.000000
 => Overall tem. factor:     0.000000    0.000000    0.000000
 => Halfwidth parameters: 
         0.002788    0.000000    0.000000
         0.001070    0.000000    0.000000
         0.003481    0.000000    0.000000
 => Cell parameters: 
        6.424701    0.000000    0.000237
        6.424701    0.000000    0.000237
        3.738893   -0.000000    0.000157
       90.000000    0.000000    0.000000
       90.000000    0.000000    0.000000
      120.000000    0.000000    0.000000
 => Preferred orientation: 
         0.000000    0.000000    0.000000
         0.000000    0.000000    0.000000
 => Asymmetry parameters: 
         0.000000    0.000000    0.000000
         0.000000    0.000000    0.000000
         0.000000    0.000000    0.000000
         0.000000    0.000000    0.000000
 => X and Y parameters: 
         0.457238    0.006202    0.002048
         0.135045   -0.001015    0.000581
 => Strain parameters: 
         0.000000    0.000000    0.000000
         0.000000    0.000000    0.000000
         0.000000    0.000000    0.000000
 => Size   parameters (G,L): 
         0.000040    0.000000    0.000000
         0.000000    0.000000    0.000000
 => Further shape parameters (S_L and D_L): 
       0.000000  0.000000  0.000000
       0.000000  0.000000  0.000000

 ==> GLOBAL PARAMETERS FOR PATTERN#  1


 => Zero-point:     0.0000    0.0000    0.0000
 => Background Polynomial Parameters ==>
       8.0044    -0.71649E-01 0.38173    
      -43.190    -0.26505      3.4273    
      -261.47     -1.0319      2.5827    
      -430.05    -0.39647E-01  1.2496    
       0.0000      0.0000      0.0000    
       0.0000      0.0000      0.0000    

 => Cos( theta)-shift parameter :   0.0666 -0.0000  0.0022
