Repository: natkurdz/XRD-AI

File: Dane/Gr01/wo3_600rpm_120min.out (part 1 of 3)


        **********************************************************
        ** PROGRAM FullProf.2k (Version 7.70 - Apr2022-ILL JRC) **
        **********************************************************
                       M U L T I -- P A T T E R N                 
            Rietveld, Profile Matching & Integrated Intensity     
                 Refinement of X-ray and/or Neutron Data


    Date: 11/10/2024  Time: 10:26:29.313                              

 => PCR file code: wo3_600rpm_120min
 => DAT file code: WO3_600RPM_120min.xr -> Relative contribution: 1.0000                                                            

 ==> CONDITIONS OF THIS RUN FOR PATTERN No.:  1

 => Global Refinement of X-ray powder diffraction data                                                                              
 => Global Refinement of X-ray powder diffraction data                                                                              
    Bragg-Brentano(X-rays) or Debye-Scherrer geometry(Neutrons)
 => Title:WO3

 => Number of phases:    1
 => Number of excluded regions:    1
 => Number of scattering factors supplied:    0
 => March-Dollase model for preferred orientation
 => Conventional weights: w=1.0/Variance(yobs)
 => Asymmetry correction as in J.Appl.Cryst. 26,128(1993)
 => Background refined by polynomial function
 => The    7th default profile function was selected
 => T-C-H Pseudo-Voigt function 
    This function is convoluted with asymmetry due to axial 
    divergence as formulated by: 
    van Laar and Yelon, J. Appl. Cryst. 17, 47(1984).
    and using the method of:
    Finger, Cox and Jephcoat, J. Appl. Cryst. 27, 892 (1994).
    Fortran 90 module adapted from function PROFVAL (in F77) : 
    L.W. Finger, J. Appl. Cryst. 31, 111 (1998).


 ==> INPUT/OUTPUT OPTIONS:

 => Generate bacground file *.bac
 => Generate file *.PRF for plot
 => Output Correlation Matrix
 => Generate new input file *.PCR
 => Plot pattern at each cycle
 => Wavelengths:  1.54060 1.54439
 => Alpha2/Alpha1 ratio:   0.5000
 => Cos(Monochromator angle)=   0.9000
 => Asymmetry correction for angles lower than   90.000 degrees
 => Absorption correction (AC), muR-eff =   0.0000  0.0000
 => Base of peaks: 2.0*HW*   25.00

 => Number of cycles:   20
 => Relaxation factors ==>    for coordinates:  0.90
 => for anisotropic temperature factors:  0.90
 => for halfwidth/strain/size parameters:  0.90
 => for lattice constants and propagation vectors:  0.90
 => EPS-value for convergence:    0.3

 => Excluded regions for Pattern#  1
    From     to
      0.0000     17.0000

 => Number of Least-Squares parameters varied:    13

 =>--------------------------->
 =>------->  PATTERN number:  1
 =>--------------------------->
 => Global parameters and codes ==>
 => Zero-point:     0.0000    0.0000
 => Background parameters and codes ==>
 => Origin of polynomial at 2theta/TOF/E(KeV):   90.000  
  1126.5     -323.07      0.0000      0.0000      0.0000      0.0000    
       41.00       71.00       80.00       90.00      100.00        0.00
 => Displacement peak-shift parameter and code:    -0.02   21.00
 => Transparency peak-shift parameter and code:     0.00    0.00

 => Reading Intensity data  =>>

      Data from PANalytical formats
      Extension:  .xrdml
 ==> Angular range, step and number of points:
     2Thmin:      15.016511  2Thmax:     114.983322  Step:       0.033423  No. of points:   2992
 --------------------------------------------------------------------------------
 => Phase  No. 1
      WO3                                                                   
 --------------------------------------------------------------------------------
 =>-------> Pattern#  1
 => Crystal Structure Refinement
 => Preferred orientation vector:   1.0000  0.0000  0.0000

 =>-------> Data for PHASE: 1
 => Number of atoms:    8
 => Number of distance  constraints:    0
 => Number of angle     constraints:    0

 => Symmetry information on space group: P 1 21/n 1          
 -> The multiplicity of the general position is:   4
 -> The space group is Centric (-1 at origin)   
 -> Lattice type  P: { 000 }                                       
 -> Reduced set of symmetry operators:

  No.  IT   Symmetry symbol    Rotation part     Associated Translation
   1: ( 1)   1            -->     ( x, y, z) + {  0.0000  0.0000  0.0000}
   2: ( 3)   2 ( 0, y, 0) -->     (-x, y,-z) + {  0.5000  0.5000  0.5000}


        Information on Space Group: 
        --------------------------- 

 =>   Number of Space group:  14
 =>  Hermann-Mauguin Symbol: P 1 21/n 1
 =>             Hall Symbol: -P 2yn
 =>    Table Setting Choice: b2
 =>            Setting Type: IT (Generated from Hermann-Mauguin symbol)
 =>          Crystal System: Monoclinic
 =>              Laue Class: 2/m
 =>             Point Group: 2/m
 =>         Bravais Lattice: P
 =>          Lattice Symbol: mP
 =>  Reduced Number of S.O.:   2
 =>    General multiplicity:   4
 =>          Centrosymmetry: Centric (-1 at origin)
 =>  Generators (exc. -1&L):   1
 =>         Asymmetric unit:  0.000 <= x <=  1.000
                              0.000 <= y <=  0.250
                              0.000 <= z <=  1.000
 => Centring vectors:  0
                                                                                                    

 => List of all Symmetry Operators and Symmetry Symbols

 => SYMM(  1): x,y,z                             Symbol: 1
 => SYMM(  2): -x+1/2,y+1/2,-z+1/2               Symbol: 2 (0,1/2,0) 1/4,y,1/4
 => SYMM(  3): -x,-y,-z                          Symbol: -1 0,0,0
 => SYMM(  4): x+1/2,-y+1/2,z+1/2                Symbol: n (1/2,0,1/2) x,1/4,z

 => Initial parameters ==>
 Atom    Ntyp                  X         Y         Z         B         occ.         in  fin  Spc  Mult
                             B11       B22       B33       B12       B13       B23
 W1     W                  0.24994   0.03276   0.28487   0.25402   1.00000           0    0    0    4
                 Codes:    0.00000   0.00000   0.00000   0.00000   0.00000
 W2     W                  0.25103   0.02849   0.78208   0.25402   1.00000           0    0    0    4
                 Codes:    0.00000   0.00000   0.00000   0.00000   0.00000
 O1     O                  0.00000   0.02500   0.22000   0.37140   1.00000           0    0    0    4
                 Codes:    0.00000   0.00000   0.00000   0.00000   0.00000
 O2     O                  0.00000   0.47500   0.22000   0.37140   1.00000           0    0    0    4
                 Codes:    0.00000   0.00000   0.00000   0.00000   0.00000
 O3     O                  0.29000   0.29000   0.26500   0.37140   1.00000           0    0    0    4
                 Codes:    0.00000   0.00000   0.00000   0.00000   0.00000
 O4     O                  0.21000   0.29000   0.73500   0.37140   1.00000           0    0    0    4
                 Codes:    0.00000   0.00000   0.00000   0.00000   0.00000
 O5     O                  0.28000   0.04000   0.03000   0.37140   1.00000           0    0    0    4
                 Codes:    0.00000   0.00000   0.00000   0.00000   0.00000
 O6     O                  0.28000   0.24000  -0.03000   0.37140   1.00000           0    0    0    4
                 Codes:    0.00000   0.00000   0.00000   0.00000   0.00000

 => IT IS ASSUMED THAT THE FIRST GIVEN SITE IS FULLY OCCUPIED 
    OR THE FIRST AND SECOND ATOMS ARE IN THE SAME SITE WITH TOTAL FULL OCCUPATION
  (If this is not the case, change the order of atoms to obtain correct values for the content of the unit cell)
    The given occupation factors have been obtained mutiplying m/M by   1.0000
      -> Atom: W   ,  Chemical element: W   Atomic Mass:   183.8500
      -> Atom: W   ,  Chemical element: W   Atomic Mass:   183.8500
      -> Atom: O   ,  Chemical element: O   Atomic Mass:    15.9994
      -> Atom: O   ,  Chemical element: O   Atomic Mass:    15.9994
      -> Atom: O   ,  Chemical element: O   Atomic Mass:    15.9994
      -> Atom: O   ,  Chemical element: O   Atomic Mass:    15.9994
      -> Atom: O   ,  Chemical element: O   Atomic Mass:    15.9994
      -> Atom: O   ,  Chemical element: O   Atomic Mass:    15.9994
 => The given value of ATZ is       1854.79 the program has calculated:        1854.79
    The value of ATZ given in the input PCR file will be used for quantitative analysis
 => The chemical content of the unit cell is: 
       4.0000 W    +   4.0000 W    +   4.0000 O    +   4.0000 O    +   4.0000 O    +   4.0000 O    +   4.0000 O    +   4.0000 O      
 => The normalized site occupation numbers in % are: 
     100.0000 W1     :      100.0000 W2     :      100.0000 O1     :      100.0000 O2     :      100.0000 O3     :      100.0000 O4     :      100.0000 O5     :      100.0000 O6       
 => The density (volumic mass) of the compound is:    7.291 g/cm3

 =>-------> PROFILE PARAMETERS FOR PATTERN:  1

 => Overall scale factor:   0.264311E-03
 => ETA (p-Voigt) OR M (Pearson VII):   0.0000
 => Overall temperature factor:      0.00000
 => Halfwidth U,V,W:      0.00439    -0.00039     0.00981
 => X and Y parameters:       0.6144      0.2001
 => Direct cell parameters:    7.3104   7.5237   7.6810  90.0000  90.6684  90.0000
 => Preferred orientation parameters:   1.0000  0.5000
 => Asymmetry parameters     :      0.00000     0.00000     0.00000     0.00000
 => Strain parameters        :      0.00000     0.00000     0.00000
 => Size   parameters        :      0.00004     0.00000
 => Further shape parameters (S_L and D_L):   0.00000   0.00000
    S_L is source width/detector distance
    D_L is detector width/detector distance

 ==> CODEWORDS FOR PROFILE PARAMETERS of PATTERN#  1

 => Overall scale factor:   11.000
 => ETA (p-Voigt) OR M (Pearson VII):    0.000
 => Overall temperature factor:    0.000
 => Halfwidth U,V,W:    0.000   0.000   0.000
 => X and Y parameters:  130.100 120.100
 => Direct cell parameters:   31.000  61.000  51.000   0.000 111.000   0.000
 => Preferred orientation parameters:    0.000   0.000
 => Asymmetry parameters     :    0.000   0.000   0.000   0.000
 => Strain parameters        :    0.000   0.000   0.000
 => Size   parameters        :    0.000   0.000

 => Cell constraints according to Laue symmetry: 2/m  

        Metric information:
        -------------------

 => Direct cell parameters:

         a =       7.3104      b =       7.5237      c =       7.6810
     alpha =       90.000   beta =       90.668  gamma =       90.000
                        Direct Cell Volume =     422.4356

 => Reciprocal cell parameters:

         a*=     0.136802      b*=     0.132913      c*=     0.130200
     alpha*=       90.000   beta*=       89.332  gamma*=       90.000
                    Reciprocal Cell Volume =   0.00236722

 => Direct and Reciprocal Metric Tensors:

                   GD                                       GR
     53.4413      0.0000     -0.6550          0.018715    0.000000    0.000208
      0.0000     56.6064      0.0000          0.000000    0.017666    0.000000
     -0.6550      0.0000     58.9980          0.000208    0.000000    0.016952

 =>  Cartesian frame: x // a; z is along c*; y is within the ab-plane   

     Crystal_to_Orthonormal_Matrix              Orthonormal_to_Crystal Matrix
              Cr_Orth_cel                               Orth_Cr_cel  
      7.3104      0.0000     -0.0896          0.136792   -0.000000    0.001596
      0.0000      7.5237      0.0000          0.000000    0.132913   -0.000000
      0.0000      0.0000      7.6805          0.000000    0.000000    0.130200

     Busing-Levy B-matrix: Hc=B.H            Inverse of the Busing-Levy B-matrix
                BL_M                                      BL_Minv  
    0.136802    0.000000    0.001519            7.3099     -0.0000     -0.0853
    0.000000    0.132913   -0.000000            0.0000      7.5237      0.0000
    0.000000    0.000000    0.130191            0.0000      0.0000      7.6810

 => Laue symmetry 2/m   will be used to generate HKL for pattern#   1
 => Reflections generated between S(1/d)min:  0.1692 A-1 and S(1/d)max:  1.2762 A-1
 =>                                    dmax:  5.9095 A   and      dmin:  0.7836 A
 => The number of reflections generated is:    926
 => The max. scatt. variable (gen.ref.) is:       158.8522
 => Scattering coefficients from internal table


 => X-ray scattering coeff. (A1, B1, A2,...C, f(0), Z, Dfp,Dfpp)

 W      29.0818   1.7203  15.4300   9.2259  14.4327   0.3217   5.1198  57.0560   9.8875  73.9518  74.0000  -6.0480   5.5770
 O       3.0485  13.2771   2.2868   5.7011   1.5463   0.3239   0.8670  32.9089   0.2508   7.9994   8.0000   0.0470   0.0320

     --------------------------------------------------------------
      SYMBOLIC NAMES AND INITIAL VALUES OF PARAMETERS TO BE VARIED:
     --------------------------------------------------------------

      ->  Parameter number    1   -> Symbolic Name:                                     Scale_ph1_pat1    0.26431080E-03
      ->  Parameter number    2   -> Symbolic Name:                                         SyCos_pat1   -0.24480000E-01
      ->  Parameter number    3   -> Symbolic Name:                                    Cell_A_ph1_pat1     7.3103561    
      ->  Parameter number    4   -> Symbolic Name:                                         Bck_0_pat1     1126.5280    
      ->  Parameter number    5   -> Symbolic Name:                                    Cell_C_ph1_pat1     7.6810150    
      ->  Parameter number    6   -> Symbolic Name:                                    Cell_B_ph1_pat1     7.5237250    
      ->  Parameter number    7   -> Symbolic Name:                                         Bck_1_pat1    -323.07199    
      ->  Parameter number    8   -> Symbolic Name:                                         Bck_2_pat1     0.0000000    
      ->  Parameter number    9   -> Symbolic Name:                                         Bck_3_pat1     0.0000000    
      ->  Parameter number   10   -> Symbolic Name:                                         Bck_4_pat1     0.0000000    
      ->  Parameter number   11   -> Symbolic Name:                                    Cell_E_ph1_pat1     90.668381    
      ->  Parameter number   12   -> Symbolic Name:                                     Y-cos_ph1_pat1    0.20006999    
      ->  Parameter number   13   -> Symbolic Name:                                     X-tan_ph1_pat1    0.61440098    
  
 
 => No optimization for routine tasks
 ++++++++++++++++++++++++++++++++++++++++++++++++++++++++++++++++++++++++++++++++++++++++++++++++++++++++++++++++++++++++

 => CYCLE No.:    1
 ---------------------------------------------------------------------------------------
 => Phase  1 Name: WO3                                                                   
 ---------------------------------------------------------------------------------------
 => New parameters, shifts, and standard deviations

 Atom        x       dx      sx       y       dy      sy       z       dz      sz       B       dB      sB      occ.    docc.   socc.

 W1       0.24994 0.00000 0.00000  0.03276 0.00000 0.00000  0.28487 0.00000 0.00000  0.25402 0.00000 0.00000  1.00000 0.00000 0.00000
 W2       0.25103 0.00000 0.00000  0.02849 0.00000 0.00000  0.78208 0.00000 0.00000  0.25402 0.00000 0.00000  1.00000 0.00000 0.00000
 O1       0.00000 0.00000 0.00000  0.02500 0.00000 0.00000  0.22000 0.00000 0.00000  0.37140 0.00000 0.00000  1.00000 0.00000 0.00000
 O2       0.00000 0.00000 0.00000  0.47500 0.00000 0.00000  0.22000 0.00000 0.00000  0.37140 0.00000 0.00000  1.00000 0.00000 0.00000
 O3       0.29000 0.00000 0.00000  0.29000 0.00000 0.00000  0.26500 0.00000 0.00000  0.37140 0.00000 0.00000  1.00000 0.00000 0.00000
 O4       0.21000 0.00000 0.00000  0.29000 0.00000 0.00000  0.73500 0.00000 0.00000  0.37140 0.00000 0.00000  1.00000 0.00000 0.00000
 O5       0.28000 0.00000 0.00000  0.04000 0.00000 0.00000  0.03000 0.00000 0.00000  0.37140 0.00000 0.00000  1.00000 0.00000 0.00000
 O6       0.28000 0.00000 0.00000  0.24000 0.00000 0.00000 -0.03000 0.00000 0.00000  0.37140 0.00000 0.00000  1.00000 0.00000 0.00000

 ==> PROFILE PARAMETERS FOR PATTERN#  1

 => Overall scale factor:      0.000260866    -0.000003445     0.000003059
 => Eta(p-Voigt) or m(Pearson VII):   0.000000  0.000000  0.000000
 => Overall tem. factor:     0.000000    0.000000    0.000000
 => Halfwidth parameters: 
         0.004391    0.000000    0.000000
        -0.000389    0.000000    0.000000
         0.009813    0.000000    0.000000
 => Cell parameters: 
        7.310767    0.000411    0.001310
        7.522841   -0.000884    0.001270
        7.680393   -0.000622    0.001397
       90.000000    0.000000    0.000000
       90.663681   -0.004700    0.017011
       90.000000    0.000000    0.000000
 => Preferred orientation: 
         1.000000    0.000000    0.000000
         0.500000    0.000000    0.000000
 => Asymmetry parameters: 
         0.000000    0.000000    0.000000
         0.000000    0.000000    0.000000
         0.000000    0.000000    0.000000
         0.000000    0.000000    0.000000
 => X and Y parameters: 
         0.686008    0.071607    0.009267
         0.183378   -0.016692    0.002411
 => Strain parameters: 
         0.000000    0.000000    0.000000
         0.000000    0.000000    0.000000
         0.000000    0.000000    0.000000
 => Size   parameters (G,L): 
         0.000040    0.000000    0.000000
         0.000000    0.000000    0.000000
 => Further shape parameters (S_L and D_L): 
       0.000000  0.000000  0.000000
       0.000000  0.000000  0.000000

 ==> GLOBAL PARAMETERS FOR PATTERN#  1


 => Zero-point:     0.0000    0.0000    0.0000
 => Background Polynomial Parameters ==>
       1120.5     -6.0486      9.4141    
      -322.36     0.71699      54.365    
       0.0000      0.0000      0.0000    
       0.0000      0.0000      0.0000    
       0.0000      0.0000      0.0000    
       0.0000      0.0000      0.0000    

 => Cos( theta)-shift parameter :  -0.0240  0.0005  0.0097
 => Sin(2theta)-shift parameter :   0.0000  0.0000  0.0000

 ==> RELIABILITY FACTORS WITH ALL NON-EXCLUDED POINTS FOR PATTERN:  1

 => R-Factors:   12.1      17.0     Chi2:  48.2     DW-Stat.:  0.1410   Patt#:  1
 => Expected :            2.45                                1.8941
 => Deviance : 0.141E+06     Dev*:   48.39    
 => GoF-index:  6.9         Sqrt(Residual/N)
 => N-P+C:  2919

 =>    SumYdif       SumYobs      SumYcal      SumwYobsSQ     Residual    Condition
     0.5906E+06    0.4868E+07    0.4959E+07    0.4868E+07    0.1406E+06    0.2704E+18


 => Conventional Rietveld Rp,Rwp,Re and Chi2:   45.0      44.3      6.38      48.16    
 => (Values obtained using Ynet, but true sigma(y))
 =>  SumYnet, Sum(w Ynet**2):     0.1312E+07    0.7165E+06


 ==> RELIABILITY FACTORS FOR POINTS WITH BRAGG CONTRIBUTIONS FOR PATTERN:  1

 => R-Factors:   12.1      17.0     Chi2:  48.2     DW-Stat.:  0.1410   Patt#:
 => Expected :            2.45                                1.8941
 => Deviance : 0.141E+06     Dev*:   48.39    
 => GoF-index:  6.9         Sqrt(Residual/N)
 => N-P+C:  2919

 =>    SumYdif       SumYobs      SumYcal      SumwYobsSQ     Residual    Condition
     0.5906E+06    0.4868E+07    0.4959E+07    0.4868E+07    0.1406E+06    0.2704E+18


 => Conventional Rietveld Rp,Rwp,Re and Chi2:   45.0      44.3      6.38      48.16    
 => (Values obtained using Ynet, but true sigma(y))
 =>  SumYnet, Sum(w Ynet**2):     0.1312E+07    0.7165E+06


 => Global user-weigthed Chi2 (Bragg contrib.):   48.2    

 => ---------> Pattern#  1
 => Phase:  1
 =>    Bragg R-factor:  19.4    
 =>    RF-factor     :  10.2    
 ++++++++++++++++++++++++++++++++++++++++++++++++++++++++++++++++++++++++++++++++++++++++++++++++++++++++++++++++++++++++

 => CYCLE No.:    2
 ---------------------------------------------------------------------------------------
 => Phase  1 Name: WO3                                                                   
 ---------------------------------------------------------------------------------------
 => New parameters, shifts, and standard deviations

 Atom        x       dx      sx       y       dy      sy       z       dz      sz       B       dB      sB      occ.    docc.   socc.

 W1       0.24994 0.00000 0.00000  0.03276 0.00000 0.00000  0.28487 0.00000 0.00000  0.25402 0.00000 0.00000  1.00000 0.00000 0.00000
 W2       0.25103 0.00000 0.00000  0.02849 0.00000 0.00000  0.78208 0.00000 0.00000  0.25402 0.00000 0.00000  1.00000 0.00000 0.00000
 O1       0.00000 0.00000 0.00000  0.02500 0.00000 0.00000  0.22000 0.00000 0.00000  0.37140 0.00000 0.00000  1.00000 0.00000 0.00000
 O2       0.00000 0.00000 0.00000  0.47500 0.00000 0.00000  0.22000 0.00000 0.00000  0.37140 0.00000 0.00000  1.00000 0.00000 0.00000
 O3       0.29000 0.00000 0.00000  0.29000 0.00000 0.00000  0.26500 0.00000 0.00000  0.37140 0.00000 0.00000  1.00000 0.00000 0.00000
 O4       0.21000 0.00000 0.00000  0.29000 0.00000 0.00000  0.73500 0.00000 0.00000  0.37140 0.00000 0.00000  1.00000 0.00000 0.00000
 O5       0.28000 0.00000 0.00000  0.04000 0.00000 0.00000  0.03000 0.00000 0.00000  0.37140 0.00000 0.00000  1.00000 0.00000 0.00000
 O6       0.28000 0.00000 0.00000  0.24000 0.00000 0.00000 -0.03000 0.00000 0.00000  0.37140 0.00000 0.00000  1.00000 0.00000 0.00000

 ==> PROFILE PARAMETERS FOR PATTERN#  1

 => Overall scale factor:      0.000259134    -0.000001732     0.000003034
 => Eta(p-Voigt) or m(Pearson VII):   0.000000  0.000000  0.000000
 => Overall tem. factor:     0.000000    0.000000    0.000000
 => Halfwidth parameters: 
         0.004391    0.000000    0.000000
        -0.000389    0.000000    0.000000
         0.009813    0.000000    0.000000
 => Cell parameters: 
        7.310857    0.000090    0.001347
        7.522134   -0.000708    0.001307
        7.679833   -0.000560    0.001437
       90.000000    0.000000    0.000000
       90.657951   -0.005730    0.017644
       90.000000    0.000000    0.000000
 => Preferred orientation: 
         1.000000    0.000000    0.000000
         0.500000    0.000000    0.000000
 => Asymmetry parameters: 
         0.000000    0.000000    0.000000
         0.000000    0.000000    0.000000
         0.000000    0.000000    0.000000
         0.000000    0.000000    0.000000
 => X and Y parameters: 
         0.754125    0.068117    0.009606
         0.166973   -0.016405    0.002469
 => Strain parameters: 
         0.000000    0.000000    0.000000
         0.000000    0.000000    0.000000
         0.000000    0.000000    0.000000
 => Size   parameters (G,L): 
         0.000040    0.000000    0.000000
         0.000000    0.000000    0.000000
 => Further shape parameters (S_L and D_L): 
       0.000000  0.000000  0.000000
       0.000000  0.000000  0.000000

 ==> GLOBAL PARAMETERS FOR PATTERN#  1


 => Zero-point:     0.0000    0.0000    0.0000
 => Background Polynomial Parameters ==>
       1117.1     -3.4271      9.3046    
      -321.55     0.80397      53.736    
       0.0000      0.0000      0.0000    
       0.0000      0.0000      0.0000    
       0.0000      0.0000      0.0000    
       0.0000      0.0000      0.0000    

 => Cos( theta)-shift parameter :  -0.0256 -0.0016  0.0100
 => Sin(2theta)-shift parameter :   0.0000  0.0000  0.0000

 ==> RELIABILITY FACTORS WITH ALL NON-EXCLUDED POINTS FOR PATTERN:  1

 => R-Factors:   12.0      16.8     Chi2:  47.0     DW-Stat.:  0.1431   Patt#:  1
 => Expected :            2.45                                1.8941
 => Deviance : 0.141E+06     Dev*:   48.27    
 => GoF-index:  6.8         Sqrt(Residual/N)
 => N-P+C:  2919

 =>    SumYdif       SumYobs      SumYcal      SumwYobsSQ     Residual    Condition
     0.5850E+06    0.4868E+07    0.4921E+07    0.4868E+07    0.1373E+06    0.2697E+18


 => Conventional Rietveld Rp,Rwp,Re and Chi2:   44.0      43.6      6.36      47.05    
 => (Values obtained using Ynet, but true sigma(y))
 =>  SumYnet, Sum(w Ynet**2):     0.1330E+07    0.7227E+06


 ==> RELIABILITY FACTORS FOR POINTS WITH BRAGG CONTRIBUTIONS FOR PATTERN:  1

 => R-Factors:   12.0      16.8     Chi2:  47.0     DW-Stat.:  0.1431   Patt#:
 => Expected :            2.45                                1.8941
 => Deviance : 0.141E+06     Dev*:   48.27    
 => GoF-index:  6.8         Sqrt(Residual/N)
 => N-P+C:  2919

 =>    SumYdif       SumYobs      SumYcal      SumwYobsSQ     Residual    Condition
     0.5850E+06    0.4868E+07    0.4921E+07    0.4868E+07    0.1373E+06    0.2697E+18


 => Conventional Rietveld Rp,Rwp,Re and Chi2:   44.0      43.6      6.36      47.05    
 => (Values obtained using Ynet, but true sigma(y))
 =>  SumYnet, Sum(w Ynet**2):     0.1330E+07    0.7227E+06


 => Global user-weigthed Chi2 (Bragg contrib.):   47.0    

 => ---------> Pattern#  1
 => Phase:  1
 =>    Bragg R-factor:  18.6    
 =>    RF-factor     :  9.95    
 ++++++++++++++++++++++++++++++++++++++++++++++++++++++++++++++++++++++++++++++++++++++++++++++++++++++++++++++++++++++++

 => CYCLE No.:    3
 ---------------------------------------------------------------------------------------
 => Phase  1 Name: WO3                                                                   
 ---------------------------------------------------------------------------------------
 => New parameters, shifts, and standard deviations

 Atom        x       dx      sx       y       dy      sy       z       dz      sz       B       dB      sB      occ.    docc.   socc.

 W1       0.24994 0.00000 0.00000  0.03276 0.00000 0.00000  0.28487 0.00000 0.00000  0.25402 0.00000 0.00000  1.00000 0.00000 0.00000
 W2       0.25103 0.00000 0.00000  0.02849 0.00000 0.00000  0.78208 0.00000 0.00000  0.25402 0.00000 0.00000  1.00000 0.00000 0.00000
 O1       0.00000 0.00000 0.00000  0.02500 0.00000 0.00000  0.22000 0.00000 0.00000  0.37140 0.00000 0.00000  1.00000 0.00000 0.00000
 O2       0.00000 0.00000 0.00000  0.47500 0.00000 0.00000  0.22000 0.00000 0.00000  0.37140 0.00000 0.00000  1.00000 0.00000 0.00000
 O3       0.29000 0.00000 0.00000  0.29000 0.00000 0.00000  0.26500 0.00000 0.00000  0.37140 0.00000 0.00000  1.00000 0.00000 0.00000
 O4       0.21000 0.00000 0.00000  0.29000 0.00000 0.00000  0.73500 0.00000 0.00000  0.37140 0.00000 0.00000  1.00000 0.00000 0.00000
 O5       0.28000 0.00000 0.00000  0.04000 0.00000 0.00000  0.03000 0.00000 0.00000  0.37140 0.00000 0.00000  1.00000 0.00000 0.00000
 O6       0.28000 0.00000 0.00000  0.24000 0.00000 0.00000 -0.03000 0.00000 0.00000  0.37140 0.00000 0.00000  1.00000 0.00000 0.00000

 ==> PROFILE PARAMETERS FOR PATTERN#  1

 => Overall scale factor:      0.000258338    -0.000000797     0.000003021
 => Eta(p-Voigt) or m(Pearson VII):   0.000000  0.000000  0.000000
 => Overall tem. factor:     0.000000    0.000000    0.000000
 => Halfwidth parameters: 
         0.004391    0.000000    0.000000
        -0.000389    0.000000    0.000000
         0.009813    0.000000    0.000000
 => Cell parameters: 
        7.310853   -0.000003    0.001378
        7.521723   -0.000411    0.001339
        7.679517   -0.000316    0.001471
       90.000000    0.000000    0.000000
       90.652336   -0.005615    0.018199
       90.000000    0.000000    0.000000
 => Preferred orientation: 
         1.000000    0.000000    0.000000
         0.500000    0.000000    0.000000
 => Asymmetry parameters: 
         0.000000    0.000000    0.000000
         0.000000    0.000000    0.000000
         0.000000    0.000000    0.000000
         0.000000    0.000000    0.000000
 => X and Y parameters: 
         0.817922    0.063797    0.009898
         0.151049   -0.015924    0.002517
 => Strain parameters: 
         0.000000    0.000000    0.000000
         0.000000    0.000000    0.000000
         0.000000    0.000000    0.000000
 => Size   parameters (G,L): 
         0.000040    0.000000    0.000000
         0.000000    0.000000    0.000000
 => Further shape parameters (S_L and D_L): 
       0.000000  0.000000  0.000000
       0.000000  0.000000  0.000000

 ==> GLOBAL PARAMETERS FOR PATTERN#  1


 => Zero-point:     0.0000    0.0000    0.0000
 => Background Polynomial Parameters ==>
       1115.1     -1.9673      9.2422    
      -320.99     0.56171      53.380    
       0.0000      0.0000      0.0000    
       0.0000      0.0000      0.0000    
       0.0000      0.0000      0.0000    
       0.0000      0.0000      0.0000    

 => Cos( theta)-shift parameter :  -0.0265 -0.0009  0.0102
 => Sin(2theta)-shift parameter :   0.0000  0.0000  0.0000

 ==> RELIABILITY FACTORS WITH ALL NON-EXCLUDED POINTS FOR PATTERN:  1

 => R-Factors:   12.0      16.7     Chi2:  46.4     DW-Stat.:  0.1441   Patt#:  1
 => Expected :            2.45                                1.8941
 => Deviance : 0.141E+06     Dev*:   48.17    
 => GoF-index:  6.8         Sqrt(Residual/N)
 => N-P+C:  2919

 =>    SumYdif       SumYobs      SumYcal      SumwYobsSQ     Residual    Condition
     0.5826E+06    0.4868E+07    0.4900E+07    0.4868E+07    0.1355E+06    0.2694E+18


 => Conventional Rietveld Rp,Rwp,Re and Chi2:   43.4      43.2      6.34      46.42    
 => (Values obtained using Ynet, but true sigma(y))
 =>  SumYnet, Sum(w Ynet**2):     0.1341E+07    0.7264E+06


 ==> RELIABILITY FACTORS FOR POINTS WITH BRAGG CONTRIBUTIONS FOR PATTERN:  1

 => R-Factors:   12.0      16.7     Chi2:  46.4     DW-Stat.:  0.1441   Patt#:
 => Expected :            2.45                                1.8941
 => Deviance : 0.141E+06     Dev*:   48.17    
 => GoF-index:  6.8         Sqrt(Residual/N)
 => N-P+C:  2919

 =>    SumYdif       SumYobs      SumYcal      SumwYobsSQ     Residual    Condition
     0.5826E+06    0.4868E+07    0.4900E+07    0.4868E+07    0.1355E+06    0.2694E+18


 => Conventional Rietveld Rp,Rwp,Re and Chi2:   43.4      43.2      6.34      46.42    
 => (Values obtained using Ynet, but true sigma(y))
 =>  SumYnet, Sum(w Ynet**2):     0.1341E+07    0.7264E+06


 => Global user-weigthed Chi2 (Bragg contrib.):   46.4    

 => ---------> Pattern#  1
 => Phase:  1
 =>    Bragg R-factor:  18.2    
 =>    RF-factor     :  9.90    
 ++++++++++++++++++++++++++++++++++++++++++++++++++++++++++++++++++++++++++++++++++++++++++++++++++++++++++++++++++++++++

 => CYCLE No.:    4
 ---------------------------------------------------------------------------------------
 => Phase  1 Name: WO3                                                                   
 ---------------------------------------------------------------------------------------
 => New parameters, shifts, and standard deviations

 Atom        x       dx      sx       y       dy      sy       z       dz      sz       B       dB      sB      occ.    docc.   socc.

 W1       0.24994 0.00000 0.00000  0.03276 0.00000 0.00000  0.28487 0.00000 0.00000  0.25402 0.00000 0.00000  1.00000 0.00000 0.00000
 W2       0.25103 0.00000 0.00000  0.02849 0.00000 0.00000  0.78208 0.00000 0.00000  0.25402 0.00000 0.00000  1.00000 0.00000 0.00000
 O1       0.00000 0.00000 0.00000  0.02500 0.00000 0.00000  0.22000 0.00000 0.00000  0.37140 0.00000 0.00000  1.00000 0.00000 0.00000
 O2       0.00000 0.00000 0.00000  0.47500 0.00000 0.00000  0.22000 0.00000 0.00000  0.37140 0.00000 0.00000  1.00000 0.00000 0.00000
 O3       0.29000 0.00000 0.00000  0.29000 0.00000 0.00000  0.26500 0.00000 0.00000  0.37140 0.00000 0.00000  1.00000 0.00000 0.00000
 O4       0.21000 0.00000 0.00000  0.29000 0.00000 0.00000  0.73500 0.00000 0.00000  0.37140 0.00000 0.00000  1.00000 0.00000 0.00000
 O5       0.28000 0.00000 0.00000  0.04000 0.00000 0.00000  0.03000 0.00000 0.00000  0.37140 0.00000 0.00000  1.00000 0.00000 0.00000
 O6       0.28000 0.00000 0.00000  0.24000 0.00000 0.00000 -0.03000 0.00000 0.00000  0.37140 0.00000 0.00000  1.00000 0.00000 0.00000

 ==> PROFILE PARAMETERS FOR PATTERN#  1

 => Overall scale factor:      0.000258051    -0.000000286     0.000003014
 => Eta(p-Voigt) or m(Pearson VII):   0.000000  0.000000  0.000000
 => Overall tem. factor:     0.000000    0.000000    0.000000
 => Halfwidth parameters: 
         0.004391    0.000000    0.000000
        -0.000389    0.000000    0.000000
         0.009813    0.000000    0.000000
 => Cell parameters: 
        7.310761   -0.000092    0.001402
        7.521452   -0.000270    0.001363
        7.679312   -0.000205    0.001498
       90.000000    0.000000    0.000000
       90.647255   -0.005081    0.018661
       90.000000    0.000000    0.000000
 => Preferred orientation: 
         1.000000    0.000000    0.000000
         0.500000    0.000000    0.000000
 => Asymmetry parameters: 
         0.000000    0.000000    0.000000
         0.000000    0.000000    0.000000
         0.000000    0.000000    0.000000
         0.000000    0.000000    0.000000
 => X and Y parameters: 
         0.877084    0.059162    0.010137
         0.135708   -0.015341    0.002552
 => Strain parameters: 
         0.000000    0.000000    0.000000
         0.000000    0.000000    0.000000
         0.000000    0.000000    0.000000
 => Size   parameters (G,L): 
         0.000040    0.000000    0.000000
         0.000000    0.000000    0.000000
 => Further shape parameters (S_L and D_L): 
       0.000000  0.000000  0.000000
       0.000000  0.000000  0.000000

 ==> GLOBAL PARAMETERS FOR PATTERN#  1


 => Zero-point:     0.0000    0.0000    0.0000
 => Background Polynomial Parameters ==>
       1113.9     -1.1777      9.1987    
      -320.65     0.34138      53.133    
       0.0000      0.0000      0.0000    
       0.0000      0.0000      0.0000    
       0.0000      0.0000      0.0000    
       0.0000      0.0000      0.0000    

 => Cos( theta)-shift parameter :  -0.0271 -0.0006  0.0103
 => Sin(2theta)-shift parameter :   0.0000  0.0000  0.0000

 ==> RELIABILITY FACTORS WITH ALL NON-EXCLUDED POINTS FOR PATTERN:  1

 => R-Factors:   11.9      16.6     Chi2:  46.0     DW-Stat.:  0.1446   Patt#:  1
 => Expected :            2.45                                1.8941
 => Deviance : 0.140E+06     Dev*:   47.99    
 => GoF-index:  6.8         Sqrt(Residual/N)
 => N-P+C:  2919

 =>    SumYdif       SumYobs      SumYcal      SumwYobsSQ     Residual    Condition
     0.5813E+06    0.4868E+07    0.4889E+07    0.4868E+07    0.1343E+06    0.2689E+18


 => Conventional Rietveld Rp,Rwp,Re and Chi2:   43.1      42.9      6.33      46.00    
 => (Values obtained using Ynet, but true sigma(y))
 =>  SumYnet, Sum(w Ynet**2):     0.1347E+07    0.7286E+06


 ==> RELIABILITY FACTORS FOR POINTS WITH BRAGG CONTRIBUTIONS FOR PATTERN:  1

 => R-Factors:   11.9      16.6     Chi2:  46.0     DW-Stat.:  0.1446   Patt#:
 => Expected :            2.45                                1.8941
 => Deviance : 0.140E+06     Dev*:   47.99    
 => GoF-index:  6.8         Sqrt(Residual/N)
 => N-P+C:  2919

 =>    SumYdif       SumYobs      SumYcal      SumwYobsSQ     Residual    Condition
     0.5813E+06    0.4868E+07    0.4889E+07    0.4868E+07    0.1343E+06    0.2689E+18


 => Conventional Rietveld Rp,Rwp,Re and Chi2:   43.1      42.9      6.33      46.00    
 => (Values obtained using Ynet, but true sigma(y))
 =>  SumYnet, Sum(w Ynet**2):     0.1347E+07    0.7286E+06


 => Global user-weigthed Chi2 (Bragg contrib.):   46.0    

 => ---------> Pattern#  1
 => Phase:  1
 =>    Bragg R-factor:  18.1    
 =>    RF-factor     :  9.91    
 ++++++++++++++++++++++++++++++++++++++++++++++++++++++++++++++++++++++++++++++++++++++++++++++++++++++++++++++++++++++++

 => CYCLE No.:    5
 ---------------------------------------------------------------------------------------
 => Phase  1 Name: WO3                                                                   
 ---------------------------------------------------------------------------------------
 => New parameters, shifts, and standard deviations

 Atom        x       dx      sx       y       dy      sy       z       dz      sz       B       dB      sB      occ.    docc.   socc.

 W1       0.24994 0.00000 0.00000  0.03276 0.00000 0.00000  0.28487 0.00000 0.00000  0.25402 0.00000 0.00000  1.00000 0.00000 0.00000
 W2       0.25103 0.00000 0.00000  0.02849 0.00000 0.00000  0.78208 0.00000 0.00000  0.25402 0.00000 0.00000  1.00000 0.00000 0.00000
 O1       0.00000 0.00000 0.00000  0.02500 0.00000 0.00000  0.22000 0.00000 0.00000  0.37140 0.00000 0.00000  1.00000 0.00000 0.00000
 O2       0.00000 0.00000 0.00000  0.47500 0.00000 0.00000  0.22000 0.00000 0.00000  0.37140 0.00000 0.00000  1.00000 0.00000 0.00000
 O3       0.29000 0.00000 0.00000  0.29000 0.00000 0.00000  0.26500 0.00000 0.00000  0.37140 0.00000 0.00000  1.00000 0.00000 0.00000
 O4       0.21000 0.00000 0.00000  0.29000 0.00000 0.00000  0.73500 0.00000 0.00000  0.37140 0.00000 0.00000  1.00000 0.00000 0.00000
 O5       0.28000 0.00000 0.00000  0.04000 0.00000 0.00000  0.03000 0.00000 0.00000  0.37140 0.00000 0.00000  1.00000 0.00000 0.00000
 O6       0.28000 0.00000 0.00000  0.24000 0.00000 0.00000 -0.03000 0.00000 0.00000  0.37140 0.00000 0.00000  1.00000 0.00000 0.00000

 ==> PROFILE PARAMETERS FOR PATTERN#  1

 => Overall scale factor:      0.000258049    -0.000000002     0.000003007
 => Eta(p-Voigt) or m(Pearson VII):   0.000000  0.000000  0.000000
 => Overall tem. factor:     0.000000    0.000000    0.000000
 => Halfwidth parameters: 
         0.004391    0.000000    0.000000
        -0.000389    0.000000    0.000000
         0.009813    0.000000    0.000000
 => Cell parameters: 
        7.310648   -0.000113    0.001419
        7.521254   -0.000199    0.001382
        7.679162   -0.000150    0.001517
       90.000000    0.000000    0.000000
       90.642807   -0.004448    0.019024
       90.000000    0.000000    0.000000
 => Preferred orientation: 
         1.000000    0.000000    0.000000
         0.500000    0.000000    0.000000
 => Asymmetry parameters: 
         0.000000    0.000000    0.000000
         0.000000    0.000000    0.000000
         0.000000    0.000000    0.000000
         0.000000    0.000000    0.000000
 => X and Y parameters: 
         0.931636    0.054552    0.010325
         0.120997   -0.014711    0.002575
 => Strain parameters: 
         0.000000    0.000000    0.000000
         0.000000    0.000000    0.000000
         0.000000    0.000000    0.000000
 => Size   parameters (G,L): 
         0.000040    0.000000    0.000000
         0.000000    0.000000    0.000000
 => Further shape parameters (S_L and D_L): 
       0.000000  0.000000  0.000000
       0.000000  0.000000  0.000000

 ==> GLOBAL PARAMETERS FOR PATTERN#  1


 => Zero-point:     0.0000    0.0000    0.0000
 => Background Polynomial Parameters ==>
       1113.2    -0.74225      9.1615    
      -320.16     0.48458      52.923    
       0.0000      0.0000      0.0000    
       0.0000      0.0000      0.0000    
       0.0000      0.0000      0.0000    
       0.0000      0.0000      0.0000    

 => Cos( theta)-shift parameter :  -0.0276 -0.0005  0.0104
 => Sin(2theta)-shift parameter :   0.0000  0.0000  0.0000

 ==> RELIABILITY FACTORS WITH ALL NON-EXCLUDED POINTS FOR PATTERN:  1

 => R-Factors:   11.9      16.5     Chi2:  45.6     DW-Stat.:  0.1450   Patt#:  1
 => Expected :            2.45                                1.8941
 => Deviance : 0.139E+06     Dev*:   47.72    
 => GoF-index:  6.7         Sqrt(Residual/N)
 => N-P+C:  2919

 =>    SumYdif       SumYobs      SumYcal      SumwYobsSQ     Residual    Condition
     0.5804E+06    0.4868E+07    0.4883E+07    0.4868E+07    0.1332E+06    0.2685E+18


 => Conventional Rietveld Rp,Rwp,Re and Chi2:   43.0      42.7      6.32      45.63    
 => (Values obtained using Ynet, but true sigma(y))
 =>  SumYnet, Sum(w Ynet**2):     0.1351E+07    0.7299E+06


 ==> RELIABILITY FACTORS FOR POINTS WITH BRAGG CONTRIBUTIONS FOR PATTERN:  1

 => R-Factors:   11.9      16.5     Chi2:  45.6     DW-Stat.:  0.1450   Patt#:
 => Expected :            2.45                                1.8941
 => Deviance : 0.139E+06     Dev*:   47.72
