Repository: natkurdz/XRD-AI

File: Dane/Gr01/wo3_600rpm_20min.out (part 1 of 3)


        **********************************************************
        ** PROGRAM FullProf.2k (Version 7.70 - Apr2022-ILL JRC) **
        **********************************************************
                       M U L T I -- P A T T E R N                 
            Rietveld, Profile Matching & Integrated Intensity     
                 Refinement of X-ray and/or Neutron Data


    Date: 11/10/2024  Time: 10:24:46.175                              

 => PCR file code: wo3_600rpm_20min
 => DAT file code: WO3_600RPM_20min.xrd -> Relative contribution: 1.0000                                                            

 ==> CONDITIONS OF THIS RUN FOR PATTERN No.:  1

 => Global Refinement of X-ray powder diffraction data                                                                              
 => Global Refinement of X-ray powder diffraction data                                                                              
    Bragg-Brentano(X-rays) or Debye-Scherrer geometry(Neutrons)
 => Title:WO3

 => Number of phases:    1
 => Number of excluded regions:    1
 => Number of scattering factors supplied:    0
 => March-Dollase model for preferred orientation
 => Conventional weights: w=1.0/Variance(yobs)
 => Asymmetry correction as in J.Appl.Cryst. 26,128(1993)
 => Background refined by polynomial function
 => The    7th default profile function was selected
 => T-C-H Pseudo-Voigt function 
    This function is convoluted with asymmetry due to axial 
    divergence as formulated by: 
    van Laar and Yelon, J. Appl. Cryst. 17, 47(1984).
    and using the method of:
    Finger, Cox and Jephcoat, J. Appl. Cryst. 27, 892 (1994).
    Fortran 90 module adapted from function PROFVAL (in F77) : 
    L.W. Finger, J. Appl. Cryst. 31, 111 (1998).


 ==> INPUT/OUTPUT OPTIONS:

 => Generate bacground file *.bac
 => Generate file *.PRF for plot
 => Output Correlation Matrix
 => Generate new input file *.PCR
 => Plot pattern at each cycle
 => Wavelengths:  1.54060 1.54439
 => Alpha2/Alpha1 ratio:   0.5000
 => Cos(Monochromator angle)=   0.9000
 => Asymmetry correction for angles lower than   90.000 degrees
 => Absorption correction (AC), muR-eff =   0.0000  0.0000
 => Base of peaks: 2.0*HW*   25.00

 => Number of cycles:   20
 => Relaxation factors ==>    for coordinates:  0.90
 => for anisotropic temperature factors:  0.90
 => for halfwidth/strain/size parameters:  0.90
 => for lattice constants and propagation vectors:  0.90
 => EPS-value for convergence:    0.3

 => Excluded regions for Pattern#  1
    From     to
      0.0000     17.0000

 => Number of Least-Squares parameters varied:    13

 =>--------------------------->
 =>------->  PATTERN number:  1
 =>--------------------------->
 => Global parameters and codes ==>
 => Zero-point:     0.0000    0.0000
 => Background parameters and codes ==>
 => Origin of polynomial at 2theta/TOF/E(KeV):   90.000  
  612.94     -227.15      0.0000      0.0000      0.0000      0.0000    
       41.00       71.00       80.00       90.00      100.00        0.00
 => Displacement peak-shift parameter and code:    -0.03   21.00
 => Transparency peak-shift parameter and code:     0.00    0.00

 => Reading Intensity data  =>>

      Data from PANalytical formats
      Extension:  .xrdml
 ==> Angular range, step and number of points:
     2Thmin:      15.016511  2Thmax:     114.983322  Step:       0.033423  No. of points:   2992
 --------------------------------------------------------------------------------
 => Phase  No. 1
      WO3                                                                   
 --------------------------------------------------------------------------------
 =>-------> Pattern#  1
 => Crystal Structure Refinement
 => Preferred orientation vector:   1.0000  0.0000  0.0000

 =>-------> Data for PHASE: 1
 => Number of atoms:    8
 => Number of distance  constraints:    0
 => Number of angle     constraints:    0

 => Symmetry information on space group: P 1 21/n 1          
 -> The multiplicity of the general position is:   4
 -> The space group is Centric (-1 at origin)   
 -> Lattice type  P: { 000 }                                       
 -> Reduced set of symmetry operators:

  No.  IT   Symmetry symbol    Rotation part     Associated Translation
   1: ( 1)   1            -->     ( x, y, z) + {  0.0000  0.0000  0.0000}
   2: ( 3)   2 ( 0, y, 0) -->     (-x, y,-z) + {  0.5000  0.5000  0.5000}


        Information on Space Group: 
        --------------------------- 

 =>   Number of Space group:  14
 =>  Hermann-Mauguin Symbol: P 1 21/n 1
 =>             Hall Symbol: -P 2yn
 =>    Table Setting Choice: b2
 =>            Setting Type: IT (Generated from Hermann-Mauguin symbol)
 =>          Crystal System: Monoclinic
 =>              Laue Class: 2/m
 =>             Point Group: 2/m
 =>         Bravais Lattice: P
 =>          Lattice Symbol: mP
 =>  Reduced Number of S.O.:   2
 =>    General multiplicity:   4
 =>          Centrosymmetry: Centric (-1 at origin)
 =>  Generators (exc. -1&L):   1
 =>         Asymmetric unit:  0.000 <= x <=  1.000
                              0.000 <= y <=  0.250
                              0.000 <= z <=  1.000
 => Centring vectors:  0
                                                                                                    

 => List of all Symmetry Operators and Symmetry Symbols

 => SYMM(  1): x,y,z                             Symbol: 1
 => SYMM(  2): -x+1/2,y+1/2,-z+1/2               Symbol: 2 (0,1/2,0) 1/4,y,1/4
 => SYMM(  3): -x,-y,-z                          Symbol: -1 0,0,0
 => SYMM(  4): x+1/2,-y+1/2,z+1/2                Symbol: n (1/2,0,1/2) x,1/4,z

 => Initial parameters ==>
 Atom    Ntyp                  X         Y         Z         B         occ.         in  fin  Spc  Mult
                             B11       B22       B33       B12       B13       B23
 W1     W                  0.24994   0.03276   0.28487   0.25402   1.00000           0    0    0    4
                 Codes:    0.00000   0.00000   0.00000   0.00000   0.00000
 W2     W                  0.25103   0.02849   0.78208   0.25402   1.00000           0    0    0    4
                 Codes:    0.00000   0.00000   0.00000   0.00000   0.00000
 O1     O                  0.00000   0.02500   0.22000   0.37140   1.00000           0    0    0    4
                 Codes:    0.00000   0.00000   0.00000   0.00000   0.00000
 O2     O                  0.00000   0.47500   0.22000   0.37140   1.00000           0    0    0    4
                 Codes:    0.00000   0.00000   0.00000   0.00000   0.00000
 O3     O                  0.29000   0.29000   0.26500   0.37140   1.00000           0    0    0    4
                 Codes:    0.00000   0.00000   0.00000   0.00000   0.00000
 O4     O                  0.21000   0.29000   0.73500   0.37140   1.00000           0    0    0    4
                 Codes:    0.00000   0.00000   0.00000   0.00000   0.00000
 O5     O                  0.28000   0.04000   0.03000   0.37140   1.00000           0    0    0    4
                 Codes:    0.00000   0.00000   0.00000   0.00000   0.00000
 O6     O                  0.28000   0.24000  -0.03000   0.37140   1.00000           0    0    0    4
                 Codes:    0.00000   0.00000   0.00000   0.00000   0.00000

 => IT IS ASSUMED THAT THE FIRST GIVEN SITE IS FULLY OCCUPIED 
    OR THE FIRST AND SECOND ATOMS ARE IN THE SAME SITE WITH TOTAL FULL OCCUPATION
  (If this is not the case, change the order of atoms to obtain correct values for the content of the unit cell)
    The given occupation factors have been obtained mutiplying m/M by   1.0000
      -> Atom: W   ,  Chemical element: W   Atomic Mass:   183.8500
      -> Atom: W   ,  Chemical element: W   Atomic Mass:   183.8500
      -> Atom: O   ,  Chemical element: O   Atomic Mass:    15.9994
      -> Atom: O   ,  Chemical element: O   Atomic Mass:    15.9994
      -> Atom: O   ,  Chemical element: O   Atomic Mass:    15.9994
      -> Atom: O   ,  Chemical element: O   Atomic Mass:    15.9994
      -> Atom: O   ,  Chemical element: O   Atomic Mass:    15.9994
      -> Atom: O   ,  Chemical element: O   Atomic Mass:    15.9994
 => The given value of ATZ is       1854.79 the program has calculated:        1854.79
    The value of ATZ given in the input PCR file will be used for quantitative analysis
 => The chemical content of the unit cell is: 
       4.0000 W    +   4.0000 W    +   4.0000 O    +   4.0000 O    +   4.0000 O    +   4.0000 O    +   4.0000 O    +   4.0000 O      
 => The normalized site occupation numbers in % are: 
     100.0000 W1     :      100.0000 W2     :      100.0000 O1     :      100.0000 O2     :      100.0000 O3     :      100.0000 O4     :      100.0000 O5     :      100.0000 O6       
 => The density (volumic mass) of the compound is:    7.272 g/cm3

 =>-------> PROFILE PARAMETERS FOR PATTERN:  1

 => Overall scale factor:   0.421826E-03
 => ETA (p-Voigt) OR M (Pearson VII):   0.0000
 => Overall temperature factor:      0.00000
 => Halfwidth U,V,W:      0.00439    -0.00039     0.00981
 => X and Y parameters:       0.2571      0.0021
 => Direct cell parameters:    7.3109   7.5344   7.6894  90.0000  90.7963  90.0000
 => Preferred orientation parameters:   1.0000  0.5000
 => Asymmetry parameters     :      0.00000     0.00000     0.00000     0.00000
 => Strain parameters        :      0.00000     0.00000     0.00000
 => Size   parameters        :      0.00004     0.00000
 => Further shape parameters (S_L and D_L):   0.00000   0.00000
    S_L is source width/detector distance
    D_L is detector width/detector distance

 ==> CODEWORDS FOR PROFILE PARAMETERS of PATTERN#  1

 => Overall scale factor:   11.000
 => ETA (p-Voigt) OR M (Pearson VII):    0.000
 => Overall temperature factor:    0.000
 => Halfwidth U,V,W:    0.000   0.000   0.000
 => X and Y parameters:  130.100 120.100
 => Direct cell parameters:   31.000  61.000  51.000   0.000 111.000   0.000
 => Preferred orientation parameters:    0.000   0.000
 => Asymmetry parameters     :    0.000   0.000   0.000   0.000
 => Strain parameters        :    0.000   0.000   0.000
 => Size   parameters        :    0.000   0.000

 => Cell constraints according to Laue symmetry: 2/m  

        Metric information:
        -------------------

 => Direct cell parameters:

         a =       7.3109      b =       7.5344      c =       7.6894
     alpha =       90.000   beta =       90.796  gamma =       90.000
                        Direct Cell Volume =     423.5189

 => Reciprocal cell parameters:

         a*=     0.136796      b*=     0.132724      c*=     0.130061
     alpha*=       90.000   beta*=       89.204  gamma*=       90.000
                    Reciprocal Cell Volume =   0.00236117

 => Direct and Reciprocal Metric Tensors:

                   GD                                       GR
     53.4491      0.0000     -0.7813          0.018713    0.000000    0.000247
      0.0000     56.7679      0.0000          0.000000    0.017616    0.000000
     -0.7813      0.0000     59.1271          0.000247    0.000000    0.016916

 =>  Cartesian frame: x // a; z is along c*; y is within the ab-plane   

     Crystal_to_Orthonormal_Matrix              Orthonormal_to_Crystal Matrix
              Cr_Orth_cel                               Orth_Cr_cel  
      7.3109      0.0000     -0.1069          0.136782   -0.000000    0.001901
      0.0000      7.5344      0.0000          0.000000    0.132724   -0.000000
      0.0000      0.0000      7.6887          0.000000    0.000000    0.130061

     Busing-Levy B-matrix: Hc=B.H            Inverse of the Busing-Levy B-matrix
                BL_M                                      BL_Minv  
    0.136796    0.000000    0.001808            7.3102     -0.0000     -0.1016
    0.000000    0.132724   -0.000000            0.0000      7.5344      0.0000
    0.000000    0.000000    0.130049            0.0000      0.0000      7.6894

 => Laue symmetry 2/m   will be used to generate HKL for pattern#   1
 => Reflections generated between S(1/d)min:  0.1692 A-1 and S(1/d)max:  1.1767 A-1
 =>                                    dmax:  5.9095 A   and      dmin:  0.8498 A
 => The number of reflections generated is:    729
 => The max. scatt. variable (gen.ref.) is:       130.0314
 => Scattering coefficients from internal table


 => X-ray scattering coeff. (A1, B1, A2,...C, f(0), Z, Dfp,Dfpp)

 W      29.0818   1.7203  15.4300   9.2259  14.4327   0.3217   5.1198  57.0560   9.8875  73.9518  74.0000  -6.0480   5.5770
 O       3.0485  13.2771   2.2868   5.7011   1.5463   0.3239   0.8670  32.9089   0.2508   7.9994   8.0000   0.0470   0.0320

     --------------------------------------------------------------
      SYMBOLIC NAMES AND INITIAL VALUES OF PARAMETERS TO BE VARIED:
     --------------------------------------------------------------

      ->  Parameter number    1   -> Symbolic Name:                                     Scale_ph1_pat1    0.42182609E-03
      ->  Parameter number    2   -> Symbolic Name:                                         SyCos_pat1   -0.27589999E-01
      ->  Parameter number    3   -> Symbolic Name:                                    Cell_A_ph1_pat1     7.3108869    
      ->  Parameter number    4   -> Symbolic Name:                                         Bck_0_pat1     612.94202    
      ->  Parameter number    5   -> Symbolic Name:                                    Cell_C_ph1_pat1     7.6894159    
      ->  Parameter number    6   -> Symbolic Name:                                    Cell_B_ph1_pat1     7.5344458    
      ->  Parameter number    7   -> Symbolic Name:                                         Bck_1_pat1    -227.14600    
      ->  Parameter number    8   -> Symbolic Name:                                         Bck_2_pat1     0.0000000    
      ->  Parameter number    9   -> Symbolic Name:                                         Bck_3_pat1     0.0000000    
      ->  Parameter number   10   -> Symbolic Name:                                         Bck_4_pat1     0.0000000    
      ->  Parameter number   11   -> Symbolic Name:                                    Cell_E_ph1_pat1     90.796318    
      ->  Parameter number   12   -> Symbolic Name:                                     Y-cos_ph1_pat1    0.20820000E-02
      ->  Parameter number   13   -> Symbolic Name:                                     X-tan_ph1_pat1    0.25706100    
  
 
 => No optimization for routine tasks
 ++++++++++++++++++++++++++++++++++++++++++++++++++++++++++++++++++++++++++++++++++++++++++++++++++++++++++++++++++++++++

 => CYCLE No.:    1
 ---------------------------------------------------------------------------------------
 => Phase  1 Name: WO3                                                                   
 ---------------------------------------------------------------------------------------
 => New parameters, shifts, and standard deviations

 Atom        x       dx      sx       y       dy      sy       z       dz      sz       B       dB      sB      occ.    docc.   socc.

 W1       0.24994 0.00000 0.00000  0.03276 0.00000 0.00000  0.28487 0.00000 0.00000  0.25402 0.00000 0.00000  1.00000 0.00000 0.00000
 W2       0.25103 0.00000 0.00000  0.02849 0.00000 0.00000  0.78208 0.00000 0.00000  0.25402 0.00000 0.00000  1.00000 0.00000 0.00000
 O1       0.00000 0.00000 0.00000  0.02500 0.00000 0.00000  0.22000 0.00000 0.00000  0.37140 0.00000 0.00000  1.00000 0.00000 0.00000
 O2       0.00000 0.00000 0.00000  0.47500 0.00000 0.00000  0.22000 0.00000 0.00000  0.37140 0.00000 0.00000  1.00000 0.00000 0.00000
 O3       0.29000 0.00000 0.00000  0.29000 0.00000 0.00000  0.26500 0.00000 0.00000  0.37140 0.00000 0.00000  1.00000 0.00000 0.00000
 O4       0.21000 0.00000 0.00000  0.29000 0.00000 0.00000  0.73500 0.00000 0.00000  0.37140 0.00000 0.00000  1.00000 0.00000 0.00000
 O5       0.28000 0.00000 0.00000  0.04000 0.00000 0.00000  0.03000 0.00000 0.00000  0.37140 0.00000 0.00000  1.00000 0.00000 0.00000
 O6       0.28000 0.00000 0.00000  0.24000 0.00000 0.00000 -0.03000 0.00000 0.00000  0.37140 0.00000 0.00000  1.00000 0.00000 0.00000
 WARNING, parameter Y < 0, fixed to 0.0001: Multiplier divided by 2

 ==> PROFILE PARAMETERS FOR PATTERN#  1

 => Overall scale factor:      0.000413742    -0.000008084     0.000005941
 => Eta(p-Voigt) or m(Pearson VII):   0.000000  0.000000  0.000000
 => Overall tem. factor:     0.000000    0.000000    0.000000
 => Halfwidth parameters: 
         0.004391    0.000000    0.000000
        -0.000389    0.000000    0.000000
         0.009813    0.000000    0.000000
 => Cell parameters: 
        7.310802   -0.000085    0.000447
        7.534507    0.000062    0.000468
        7.689506    0.000090    0.000495
       90.000000    0.000000    0.000000
       90.798347    0.002029    0.005640
       90.000000    0.000000    0.000000
 => Preferred orientation: 
         1.000000    0.000000    0.000000
         0.500000    0.000000    0.000000
 => Asymmetry parameters: 
         0.000000    0.000000    0.000000
         0.000000    0.000000    0.000000
         0.000000    0.000000    0.000000
         0.000000    0.000000    0.000000
 => X and Y parameters: 
         0.293072    0.036011    0.002949
         0.000100   -0.002197    1.000000
 => Strain parameters: 
         0.000000    0.000000    0.000000
         0.000000    0.000000    0.000000
         0.000000    0.000000    0.000000
 => Size   parameters (G,L): 
         0.000040    0.000000    0.000000
         0.000000    0.000000    0.000000
 => Further shape parameters (S_L and D_L): 
       0.000000  0.000000  0.000000
       0.000000  0.000000  0.000000

 ==> GLOBAL PARAMETERS FOR PATTERN#  1


 => Zero-point:     0.0000    0.0000    0.0000
 => Background Polynomial Parameters ==>
       618.50      5.5534      15.916    
      -241.32     -14.174      98.121    
       0.0000      0.0000      0.0000    
       0.0000      0.0000      0.0000    
       0.0000      0.0000      0.0000    
       0.0000      0.0000      0.0000    

 => Cos( theta)-shift parameter :  -0.0273  0.0003  0.0034
 => Sin(2theta)-shift parameter :   0.0000  0.0000  0.0000

 ==> RELIABILITY FACTORS WITH ALL NON-EXCLUDED POINTS FOR PATTERN:  1

 => R-Factors:   27.2      33.8     Chi2:  196.     DW-Stat.:  0.0612   Patt#:  1
 => Expected :            2.41                                1.8941
 => Deviance : 0.745E+06     Dev*:   255.2    
 => GoF-index:  14.         Sqrt(Residual/N)
 => N-P+C:  2919

 =>    SumYdif       SumYobs      SumYcal      SumwYobsSQ     Residual    Condition
     0.1360E+07    0.5007E+07    0.4236E+07    0.5007E+07    0.5709E+06    0.2888E+19


 => Conventional Rietveld Rp,Rwp,Re and Chi2:   44.8      52.0      3.72      195.6    
 => (Values obtained using Ynet, but true sigma(y))
 =>  SumYnet, Sum(w Ynet**2):     0.3033E+07    0.2112E+07


 ==> RELIABILITY FACTORS FOR POINTS WITH BRAGG CONTRIBUTIONS FOR PATTERN:  1

 => R-Factors:   27.2      33.8     Chi2:  196.     DW-Stat.:  0.0612   Patt#:
 => Expected :            2.41                                1.8941
 => Deviance : 0.745E+06     Dev*:   255.2    
 => GoF-index:  14.         Sqrt(Residual/N)
 => N-P+C:  2919

 =>    SumYdif       SumYobs      SumYcal      SumwYobsSQ     Residual    Condition
     0.1360E+07    0.5007E+07    0.4236E+07    0.5007E+07    0.5709E+06    0.2888E+19


 => Conventional Rietveld Rp,Rwp,Re and Chi2:   44.8      52.0      3.72      195.6    
 => (Values obtained using Ynet, but true sigma(y))
 =>  SumYnet, Sum(w Ynet**2):     0.3033E+07    0.2112E+07


 => Global user-weigthed Chi2 (Bragg contrib.):   196.    

 => ---------> Pattern#  1
 => Phase:  1
 =>    Bragg R-factor:  31.5    
 =>    RF-factor     :  15.9    
 ++++++++++++++++++++++++++++++++++++++++++++++++++++++++++++++++++++++++++++++++++++++++++++++++++++++++++++++++++++++++

 => CYCLE No.:    2
 ---------------------------------------------------------------------------------------
 => Phase  1 Name: WO3                                                                   
 ---------------------------------------------------------------------------------------
 => New parameters, shifts, and standard deviations

 Atom        x       dx      sx       y       dy      sy       z       dz      sz       B       dB      sB      occ.    docc.   socc.

 W1       0.24994 0.00000 0.00000  0.03276 0.00000 0.00000  0.28487 0.00000 0.00000  0.25402 0.00000 0.00000  1.00000 0.00000 0.00000
 W2       0.25103 0.00000 0.00000  0.02849 0.00000 0.00000  0.78208 0.00000 0.00000  0.25402 0.00000 0.00000  1.00000 0.00000 0.00000
 O1       0.00000 0.00000 0.00000  0.02500 0.00000 0.00000  0.22000 0.00000 0.00000  0.37140 0.00000 0.00000  1.00000 0.00000 0.00000
 O2       0.00000 0.00000 0.00000  0.47500 0.00000 0.00000  0.22000 0.00000 0.00000  0.37140 0.00000 0.00000  1.00000 0.00000 0.00000
 O3       0.29000 0.00000 0.00000  0.29000 0.00000 0.00000  0.26500 0.00000 0.00000  0.37140 0.00000 0.00000  1.00000 0.00000 0.00000
 O4       0.21000 0.00000 0.00000  0.29000 0.00000 0.00000  0.73500 0.00000 0.00000  0.37140 0.00000 0.00000  1.00000 0.00000 0.00000
 O5       0.28000 0.00000 0.00000  0.04000 0.00000 0.00000  0.03000 0.00000 0.00000  0.37140 0.00000 0.00000  1.00000 0.00000 0.00000
 O6       0.28000 0.00000 0.00000  0.24000 0.00000 0.00000 -0.03000 0.00000 0.00000  0.37140 0.00000 0.00000  1.00000 0.00000 0.00000
 WARNING, parameter Y < 0, fixed to 0.0001: Multiplier divided by 2

 ==> PROFILE PARAMETERS FOR PATTERN#  1

 => Overall scale factor:      0.000411601    -0.000002141     0.000005756
 => Eta(p-Voigt) or m(Pearson VII):   0.000000  0.000000  0.000000
 => Overall tem. factor:     0.000000    0.000000    0.000000
 => Halfwidth parameters: 
         0.004391    0.000000    0.000000
        -0.000389    0.000000    0.000000
         0.009813    0.000000    0.000000
 => Cell parameters: 
        7.310758   -0.000044    0.000475
        7.534549    0.000041    0.000495
        7.689559    0.000053    0.000525
       90.000000    0.000000    0.000000
       90.799370    0.001022    0.005951
       90.000000    0.000000    0.000000
 => Preferred orientation: 
         1.000000    0.000000    0.000000
         0.500000    0.000000    0.000000
 => Asymmetry parameters: 
         0.000000    0.000000    0.000000
         0.000000    0.000000    0.000000
         0.000000    0.000000    0.000000
         0.000000    0.000000    0.000000
 => X and Y parameters: 
         0.333471    0.040400    0.003170
         0.000100   -0.001385    1.000000
 => Strain parameters: 
         0.000000    0.000000    0.000000
         0.000000    0.000000    0.000000
         0.000000    0.000000    0.000000
 => Size   parameters (G,L): 
         0.000040    0.000000    0.000000
         0.000000    0.000000    0.000000
 => Further shape parameters (S_L and D_L): 
       0.000000  0.000000  0.000000
       0.000000  0.000000  0.000000

 ==> GLOBAL PARAMETERS FOR PATTERN#  1


 => Zero-point:     0.0000    0.0000    0.0000
 => Background Polynomial Parameters ==>
       617.27     -1.2217      15.239    
      -244.69     -3.3666      93.936    
       0.0000      0.0000      0.0000    
       0.0000      0.0000      0.0000    
       0.0000      0.0000      0.0000    
       0.0000      0.0000      0.0000    

 => Cos( theta)-shift parameter :  -0.0273 -0.0000  0.0036
 => Sin(2theta)-shift parameter :   0.0000  0.0000  0.0000

 ==> RELIABILITY FACTORS WITH ALL NON-EXCLUDED POINTS FOR PATTERN:  1

 => R-Factors:   26.1      32.3     Chi2:  179.     DW-Stat.:  0.0569   Patt#:  1
 => Expected :            2.41                                1.8941
 => Deviance : 0.687E+06     Dev*:   235.2    
 => GoF-index:  13.         Sqrt(Residual/N)
 => N-P+C:  2919

 =>    SumYdif       SumYobs      SumYcal      SumwYobsSQ     Residual    Condition
     0.1306E+07    0.5007E+07    0.4216E+07    0.5007E+07    0.5231E+06    0.2425E+19


 => Conventional Rietveld Rp,Rwp,Re and Chi2:   43.5      50.1      3.74      179.2    
 => (Values obtained using Ynet, but true sigma(y))
 =>  SumYnet, Sum(w Ynet**2):     0.3005E+07    0.2085E+07


 ==> RELIABILITY FACTORS FOR POINTS WITH BRAGG CONTRIBUTIONS FOR PATTERN:  1

 => R-Factors:   26.1      32.3     Chi2:  179.     DW-Stat.:  0.0569   Patt#:
 => Expected :            2.41                                1.8941
 => Deviance : 0.687E+06     Dev*:   235.2    
 => GoF-index:  13.         Sqrt(Residual/N)
 => N-P+C:  2919

 =>    SumYdif       SumYobs      SumYcal      SumwYobsSQ     Residual    Condition
     0.1306E+07    0.5007E+07    0.4216E+07    0.5007E+07    0.5231E+06    0.2425E+19


 => Conventional Rietveld Rp,Rwp,Re and Chi2:   43.5      50.1      3.74      179.2    
 => (Values obtained using Ynet, but true sigma(y))
 =>  SumYnet, Sum(w Ynet**2):     0.3005E+07    0.2085E+07


 => Global user-weigthed Chi2 (Bragg contrib.):   179.    

 => ---------> Pattern#  1
 => Phase:  1
 =>    Bragg R-factor:  32.0    
 =>    RF-factor     :  15.4    
 ++++++++++++++++++++++++++++++++++++++++++++++++++++++++++++++++++++++++++++++++++++++++++++++++++++++++++++++++++++++++

 => CYCLE No.:    3
 ---------------------------------------------------------------------------------------
 => Phase  1 Name: WO3                                                                   
 ---------------------------------------------------------------------------------------
 => New parameters, shifts, and standard deviations

 Atom        x       dx      sx       y       dy      sy       z       dz      sz       B       dB      sB      occ.    docc.   socc.

 W1       0.24994 0.00000 0.00000  0.03276 0.00000 0.00000  0.28487 0.00000 0.00000  0.25402 0.00000 0.00000  1.00000 0.00000 0.00000
 W2       0.25103 0.00000 0.00000  0.02849 0.00000 0.00000  0.78208 0.00000 0.00000  0.25402 0.00000 0.00000  1.00000 0.00000 0.00000
 O1       0.00000 0.00000 0.00000  0.02500 0.00000 0.00000  0.22000 0.00000 0.00000  0.37140 0.00000 0.00000  1.00000 0.00000 0.00000
 O2       0.00000 0.00000 0.00000  0.47500 0.00000 0.00000  0.22000 0.00000 0.00000  0.37140 0.00000 0.00000  1.00000 0.00000 0.00000
 O3       0.29000 0.00000 0.00000  0.29000 0.00000 0.00000  0.26500 0.00000 0.00000  0.37140 0.00000 0.00000  1.00000 0.00000 0.00000
 O4       0.21000 0.00000 0.00000  0.29000 0.00000 0.00000  0.73500 0.00000 0.00000  0.37140 0.00000 0.00000  1.00000 0.00000 0.00000
 O5       0.28000 0.00000 0.00000  0.04000 0.00000 0.00000  0.03000 0.00000 0.00000  0.37140 0.00000 0.00000  1.00000 0.00000 0.00000
 O6       0.28000 0.00000 0.00000  0.24000 0.00000 0.00000 -0.03000 0.00000 0.00000  0.37140 0.00000 0.00000  1.00000 0.00000 0.00000
 WARNING, parameter Y < 0, fixed to 0.0001: Multiplier divided by 2

 ==> PROFILE PARAMETERS FOR PATTERN#  1

 => Overall scale factor:      0.000414456     0.000002855     0.000005625
 => Eta(p-Voigt) or m(Pearson VII):   0.000000  0.000000  0.000000
 => Overall tem. factor:     0.000000    0.000000    0.000000
 => Halfwidth parameters: 
         0.004391    0.000000    0.000000
        -0.000389    0.000000    0.000000
         0.009813    0.000000    0.000000
 => Cell parameters: 
        7.310765    0.000007    0.000507
        7.534568    0.000019    0.000526
        7.689575    0.000016    0.000560
       90.000000    0.000000    0.000000
       90.799255   -0.000114    0.006315
       90.000000    0.000000    0.000000
 => Preferred orientation: 
         1.000000    0.000000    0.000000
         0.500000    0.000000    0.000000
 => Asymmetry parameters: 
         0.000000    0.000000    0.000000
         0.000000    0.000000    0.000000
         0.000000    0.000000    0.000000
         0.000000    0.000000    0.000000
 => X and Y parameters: 
         0.378512    0.045041    0.003428
         0.000100   -0.000871    1.000000
 => Strain parameters: 
         0.000000    0.000000    0.000000
         0.000000    0.000000    0.000000
         0.000000    0.000000    0.000000
 => Size   parameters (G,L): 
         0.000040    0.000000    0.000000
         0.000000    0.000000    0.000000
 => Further shape parameters (S_L and D_L): 
       0.000000  0.000000  0.000000
       0.000000  0.000000  0.000000

 ==> GLOBAL PARAMETERS FOR PATTERN#  1


 => Zero-point:     0.0000    0.0000    0.0000
 => Background Polynomial Parameters ==>
       615.23     -2.0435      14.686    
      -239.21      5.4753      90.502    
       0.0000      0.0000      0.0000    
       0.0000      0.0000      0.0000    
       0.0000      0.0000      0.0000    
       0.0000      0.0000      0.0000    

 => Cos( theta)-shift parameter :  -0.0274 -0.0001  0.0038
 => Sin(2theta)-shift parameter :   0.0000  0.0000  0.0000

 ==> RELIABILITY FACTORS WITH ALL NON-EXCLUDED POINTS FOR PATTERN:  1

 => R-Factors:   25.2      31.1     Chi2:  166.     DW-Stat.:  0.0534   Patt#:  1
 => Expected :            2.41                                1.8941
 => Deviance : 0.638E+06     Dev*:   218.6    
 => GoF-index:  13.         Sqrt(Residual/N)
 => N-P+C:  2919

 =>    SumYdif       SumYobs      SumYcal      SumwYobsSQ     Residual    Condition
     0.1262E+07    0.5007E+07    0.4199E+07    0.5007E+07    0.4854E+06    0.2022E+19


 => Conventional Rietveld Rp,Rwp,Re and Chi2:   42.0      48.2      3.74      166.3    
 => (Values obtained using Ynet, but true sigma(y))
 =>  SumYnet, Sum(w Ynet**2):     0.3006E+07    0.2085E+07


 ==> RELIABILITY FACTORS FOR POINTS WITH BRAGG CONTRIBUTIONS FOR PATTERN:  1

 => R-Factors:   25.2      31.1     Chi2:  166.     DW-Stat.:  0.0534   Patt#:
 => Expected :            2.41                                1.8941
 => Deviance : 0.638E+06     Dev*:   218.6    
 => GoF-index:  13.         Sqrt(Residual/N)
 => N-P+C:  2919

 =>    SumYdif       SumYobs      SumYcal      SumwYobsSQ     Residual    Condition
     0.1262E+07    0.5007E+07    0.4199E+07    0.5007E+07    0.4854E+06    0.2022E+19


 => Conventional Rietveld Rp,Rwp,Re and Chi2:   42.0      48.2      3.74      166.3    
 => (Values obtained using Ynet, but true sigma(y))
 =>  SumYnet, Sum(w Ynet**2):     0.3006E+07    0.2085E+07


 => Global user-weigthed Chi2 (Bragg contrib.):   166.    

 => ---------> Pattern#  1
 => Phase:  1
 =>    Bragg R-factor:  32.3    
 =>    RF-factor     :  14.8    
 ++++++++++++++++++++++++++++++++++++++++++++++++++++++++++++++++++++++++++++++++++++++++++++++++++++++++++++++++++++++++

 => CYCLE No.:    4
 ---------------------------------------------------------------------------------------
 => Phase  1 Name: WO3                                                                   
 ---------------------------------------------------------------------------------------
 => New parameters, shifts, and standard deviations

 Atom        x       dx      sx       y       dy      sy       z       dz      sz       B       dB      sB      occ.    docc.   socc.

 W1       0.24994 0.00000 0.00000  0.03276 0.00000 0.00000  0.28487 0.00000 0.00000  0.25402 0.00000 0.00000  1.00000 0.00000 0.00000
 W2       0.25103 0.00000 0.00000  0.02849 0.00000 0.00000  0.78208 0.00000 0.00000  0.25402 0.00000 0.00000  1.00000 0.00000 0.00000
 O1       0.00000 0.00000 0.00000  0.02500 0.00000 0.00000  0.22000 0.00000 0.00000  0.37140 0.00000 0.00000  1.00000 0.00000 0.00000
 O2       0.00000 0.00000 0.00000  0.47500 0.00000 0.00000  0.22000 0.00000 0.00000  0.37140 0.00000 0.00000  1.00000 0.00000 0.00000
 O3       0.29000 0.00000 0.00000  0.29000 0.00000 0.00000  0.26500 0.00000 0.00000  0.37140 0.00000 0.00000  1.00000 0.00000 0.00000
 O4       0.21000 0.00000 0.00000  0.29000 0.00000 0.00000  0.73500 0.00000 0.00000  0.37140 0.00000 0.00000  1.00000 0.00000 0.00000
 O5       0.28000 0.00000 0.00000  0.04000 0.00000 0.00000  0.03000 0.00000 0.00000  0.37140 0.00000 0.00000  1.00000 0.00000 0.00000
 O6       0.28000 0.00000 0.00000  0.24000 0.00000 0.00000 -0.03000 0.00000 0.00000  0.37140 0.00000 0.00000  1.00000 0.00000 0.00000
 WARNING, parameter Y < 0, fixed to 0.0001: Multiplier divided by 2

 ==> PROFILE PARAMETERS FOR PATTERN#  1

 => Overall scale factor:      0.000419812     0.000005356     0.000005534
 => Eta(p-Voigt) or m(Pearson VII):   0.000000  0.000000  0.000000
 => Overall tem. factor:     0.000000    0.000000    0.000000
 => Halfwidth parameters: 
         0.004391    0.000000    0.000000
        -0.000389    0.000000    0.000000
         0.009813    0.000000    0.000000
 => Cell parameters: 
        7.310819    0.000054    0.000539
        7.534547   -0.000021    0.000558
        7.689538   -0.000037    0.000596
       90.000000    0.000000    0.000000
       90.798019   -0.001236    0.006675
       90.000000    0.000000    0.000000
 => Preferred orientation: 
         1.000000    0.000000    0.000000
         0.500000    0.000000    0.000000
 => Asymmetry parameters: 
         0.000000    0.000000    0.000000
         0.000000    0.000000    0.000000
         0.000000    0.000000    0.000000
         0.000000    0.000000    0.000000
 => X and Y parameters: 
         0.427774    0.049262    0.003688
         0.000100   -0.000527    1.000000
 => Strain parameters: 
         0.000000    0.000000    0.000000
         0.000000    0.000000    0.000000
         0.000000    0.000000    0.000000
 => Size   parameters (G,L): 
         0.000040    0.000000    0.000000
         0.000000    0.000000    0.000000
 => Further shape parameters (S_L and D_L): 
       0.000000  0.000000  0.000000
       0.000000  0.000000  0.000000

 ==> GLOBAL PARAMETERS FOR PATTERN#  1


 => Zero-point:     0.0000    0.0000    0.0000
 => Background Polynomial Parameters ==>
       613.40     -1.8260      14.244    
      -229.87      9.3387      87.756    
       0.0000      0.0000      0.0000    
       0.0000      0.0000      0.0000    
       0.0000      0.0000      0.0000    
       0.0000      0.0000      0.0000    

 => Cos( theta)-shift parameter :  -0.0275 -0.0001  0.0040
 => Sin(2theta)-shift parameter :   0.0000  0.0000  0.0000

 ==> RELIABILITY FACTORS WITH ALL NON-EXCLUDED POINTS FOR PATTERN:  1

 => R-Factors:   24.5      30.2     Chi2:  156.     DW-Stat.:  0.0520   Patt#:  1
 => Expected :            2.41                                1.8941
 => Deviance : 0.598E+06     Dev*:   204.8    
 => GoF-index:  12.         Sqrt(Residual/N)
 => N-P+C:  2919

 =>    SumYdif       SumYobs      SumYcal      SumwYobsSQ     Residual    Condition
     0.1225E+07    0.5007E+07    0.4198E+07    0.5007E+07    0.4562E+06    0.1717E+19


 => Conventional Rietveld Rp,Rwp,Re and Chi2:   40.6      46.7      3.73      156.3    
 => (Values obtained using Ynet, but true sigma(y))
 =>  SumYnet, Sum(w Ynet**2):     0.3017E+07    0.2095E+07


 ==> RELIABILITY FACTORS FOR POINTS WITH BRAGG CONTRIBUTIONS FOR PATTERN:  1

 => R-Factors:   24.5      30.2     Chi2:  156.     DW-Stat.:  0.0520   Patt#:
 => Expected :            2.41                                1.8941
 => Deviance : 0.598E+06     Dev*:   204.8    
 => GoF-index:  12.         Sqrt(Residual/N)
 => N-P+C:  2919

 =>    SumYdif       SumYobs      SumYcal      SumwYobsSQ     Residual    Condition
     0.1225E+07    0.5007E+07    0.4198E+07    0.5007E+07    0.4562E+06    0.1717E+19


 => Conventional Rietveld Rp,Rwp,Re and Chi2:   40.6      46.7      3.73      156.3    
 => (Values obtained using Ynet, but true sigma(y))
 =>  SumYnet, Sum(w Ynet**2):     0.3017E+07    0.2095E+07


 => Global user-weigthed Chi2 (Bragg contrib.):   156.    

 => ---------> Pattern#  1
 => Phase:  1
 =>    Bragg R-factor:  32.4    
 =>    RF-factor     :  14.3    
 ++++++++++++++++++++++++++++++++++++++++++++++++++++++++++++++++++++++++++++++++++++++++++++++++++++++++++++++++++++++++

 => CYCLE No.:    5
 ---------------------------------------------------------------------------------------
 => Phase  1 Name: WO3                                                                   
 ---------------------------------------------------------------------------------------
 => New parameters, shifts, and standard deviations

 Atom        x       dx      sx       y       dy      sy       z       dz      sz       B       dB      sB      occ.    docc.   socc.

 W1       0.24994 0.00000 0.00000  0.03276 0.00000 0.00000  0.28487 0.00000 0.00000  0.25402 0.00000 0.00000  1.00000 0.00000 0.00000
 W2       0.25103 0.00000 0.00000  0.02849 0.00000 0.00000  0.78208 0.00000 0.00000  0.25402 0.00000 0.00000  1.00000 0.00000 0.00000
 O1       0.00000 0.00000 0.00000  0.02500 0.00000 0.00000  0.22000 0.00000 0.00000  0.37140 0.00000 0.00000  1.00000 0.00000 0.00000
 O2       0.00000 0.00000 0.00000  0.47500 0.00000 0.00000  0.22000 0.00000 0.00000  0.37140 0.00000 0.00000  1.00000 0.00000 0.00000
 O3       0.29000 0.00000 0.00000  0.29000 0.00000 0.00000  0.26500 0.00000 0.00000  0.37140 0.00000 0.00000  1.00000 0.00000 0.00000
 O4       0.21000 0.00000 0.00000  0.29000 0.00000 0.00000  0.73500 0.00000 0.00000  0.37140 0.00000 0.00000  1.00000 0.00000 0.00000
 O5       0.28000 0.00000 0.00000  0.04000 0.00000 0.00000  0.03000 0.00000 0.00000  0.37140 0.00000 0.00000  1.00000 0.00000 0.00000
 O6       0.28000 0.00000 0.00000  0.24000 0.00000 0.00000 -0.03000 0.00000 0.00000  0.37140 0.00000 0.00000  1.00000 0.00000 0.00000
 WARNING, parameter Y < 0, fixed to 0.0001: Multiplier divided by 2

 ==> PROFILE PARAMETERS FOR PATTERN#  1

 => Overall scale factor:      0.000425207     0.000005395     0.000005464
 => Eta(p-Voigt) or m(Pearson VII):   0.000000  0.000000  0.000000
 => Overall tem. factor:     0.000000    0.000000    0.000000
 => Halfwidth parameters: 
         0.004391    0.000000    0.000000
        -0.000389    0.000000    0.000000
         0.009813    0.000000    0.000000
 => Cell parameters: 
        7.310905    0.000086    0.000573
        7.534453   -0.000094    0.000589
        7.689438   -0.000099    0.000632
       90.000000    0.000000    0.000000
       90.795753   -0.002266    0.007041
       90.000000    0.000000    0.000000
 => Preferred orientation: 
         1.000000    0.000000    0.000000
         0.500000    0.000000    0.000000
 => Asymmetry parameters: 
         0.000000    0.000000    0.000000
         0.000000    0.000000    0.000000
         0.000000    0.000000    0.000000
         0.000000    0.000000    0.000000
 => X and Y parameters: 
         0.481049    0.053275    0.003958
         0.000100   -0.000312    1.000000
 => Strain parameters: 
         0.000000    0.000000    0.000000
         0.000000    0.000000    0.000000
         0.000000    0.000000    0.000000
 => Size   parameters (G,L): 
         0.000040    0.000000    0.000000
         0.000000    0.000000    0.000000
 => Further shape parameters (S_L and D_L): 
       0.000000  0.000000  0.000000
       0.000000  0.000000  0.000000

 ==> GLOBAL PARAMETERS FOR PATTERN#  1


 => Zero-point:     0.0000    0.0000    0.0000
 => Background Polynomial Parameters ==>
       611.93     -1.4698      13.859    
      -220.43      9.4465      85.367    
       0.0000      0.0000      0.0000    
       0.0000      0.0000      0.0000    
       0.0000      0.0000      0.0000    
       0.0000      0.0000      0.0000    

 => Cos( theta)-shift parameter :  -0.0276 -0.0002  0.0043
 => Sin(2theta)-shift parameter :   0.0000  0.0000  0.0000

 ==> RELIABILITY FACTORS WITH ALL NON-EXCLUDED POINTS FOR PATTERN:  1

 => R-Factors:   23.8      29.4     Chi2:  148.     DW-Stat.:  0.0527   Patt#:  1
 => Expected :            2.41                                1.8941
 => Deviance : 0.563E+06     Dev*:   192.9    
 => GoF-index:  12.         Sqrt(Residual/N)
 => N-P+C:  2919

 =>    SumYdif       SumYobs      SumYcal      SumwYobsSQ     Residual    Condition
     0.1193E+07    0.5007E+07    0.4208E+07    0.5007E+07    0.4315E+06    0.1472E+19


 => Conventional Rietveld Rp,Rwp,Re and Chi2:   39.4      45.2      3.72      147.8    
 => (Values obtained using Ynet, but true sigma(y))
