Repository: natkurdz/XRD-AI

File: Dane/Gr01/wo3_raw.out (part 1 of 3)


        **********************************************************
        ** PROGRAM FullProf.2k (Version 7.70 - Apr2022-ILL JRC) **
        **********************************************************
                       M U L T I -- P A T T E R N                 
            Rietveld, Profile Matching & Integrated Intensity     
                 Refinement of X-ray and/or Neutron Data


    Date: 11/10/2024  Time: 10:12:05.292                              

 => PCR file code: wo3_raw
 => DAT file code: wo3_raw.xrdml        -> Relative contribution: 1.0000                                                            

 ==> CONDITIONS OF THIS RUN FOR PATTERN No.:  1

 => Global Refinement of X-ray powder diffraction data                                                                              
 => Global Refinement of X-ray powder diffraction data                                                                              
    Bragg-Brentano(X-rays) or Debye-Scherrer geometry(Neutrons)
 => Title:WO3

 => Number of phases:    1
 => Number of excluded regions:    1
 => Number of scattering factors supplied:    0
 => March-Dollase model for preferred orientation
 => Conventional weights: w=1.0/Variance(yobs)
 => Asymmetry correction as in J.Appl.Cryst. 26,128(1993)
 => Background refined by polynomial function
 => The    7th default profile function was selected
 => T-C-H Pseudo-Voigt function 
    This function is convoluted with asymmetry due to axial 
    divergence as formulated by: 
    van Laar and Yelon, J. Appl. Cryst. 17, 47(1984).
    and using the method of:
    Finger, Cox and Jephcoat, J. Appl. Cryst. 27, 892 (1994).
    Fortran 90 module adapted from function PROFVAL (in F77) : 
    L.W. Finger, J. Appl. Cryst. 31, 111 (1998).


 ==> INPUT/OUTPUT OPTIONS:

 => Generate bacground file *.bac
 => Generate file *.PRF for plot
 => Output Correlation Matrix
 => Generate new input file *.PCR
 => Plot pattern at each cycle
 => Wavelengths:  1.54060 1.54439
 => Alpha2/Alpha1 ratio:   0.5000
 => Cos(Monochromator angle)=   0.9000
 => Asymmetry correction for angles lower than   90.000 degrees
 => Absorption correction (AC), muR-eff =   0.0000  0.0000
 => Base of peaks: 2.0*HW*   25.00

 => Number of cycles:   20
 => Relaxation factors ==>    for coordinates:  0.90
 => for anisotropic temperature factors:  0.90
 => for halfwidth/strain/size parameters:  0.90
 => for lattice constants and propagation vectors:  0.90
 => EPS-value for convergence:    0.3

 => Excluded regions for Pattern#  1
    From     to
      0.0000     17.0000

 => Number of Least-Squares parameters varied:    19

 =>--------------------------->
 =>------->  PATTERN number:  1
 =>--------------------------->
 => Global parameters and codes ==>
 => Zero-point:     0.0000    0.0000
 => Background parameters and codes ==>
 => Origin of polynomial at 2theta/TOF/E(KeV):   90.000  
  1825.4     -14.489      0.0000      0.0000      0.0000      0.0000    
       41.00       71.00       80.00       90.00      100.00        0.00
 => Displacement peak-shift parameter and code:     0.08   21.00
 => Transparency peak-shift parameter and code:     0.00    0.00

 => Reading Intensity data  =>>

      Data from PANalytical formats
      Extension:  .xrdml
 ==> Angular range, step and number of points:
     2Thmin:      15.016511  2Thmax:     114.983322  Step:       0.033423  No. of points:   2992
 --------------------------------------------------------------------------------
 => Phase  No. 1
      WO3                                                                   
 --------------------------------------------------------------------------------
 =>-------> Pattern#  1
 => Crystal Structure Refinement
 => Preferred orientation vector:   1.0000  0.0000  0.0000

 =>-------> Data for PHASE: 1
 => Number of atoms:    8
 => Number of distance  constraints:    0
 => Number of angle     constraints:    0

 => Symmetry information on space group: P 1 21/n 1          
 -> The multiplicity of the general position is:   4
 -> The space group is Centric (-1 at origin)   
 -> Lattice type  P: { 000 }                                       
 -> Reduced set of symmetry operators:

  No.  IT   Symmetry symbol    Rotation part     Associated Translation
   1: ( 1)   1            -->     ( x, y, z) + {  0.0000  0.0000  0.0000}
   2: ( 3)   2 ( 0, y, 0) -->     (-x, y,-z) + {  0.5000  0.5000  0.5000}


        Information on Space Group: 
        --------------------------- 

 =>   Number of Space group:  14
 =>  Hermann-Mauguin Symbol: P 1 21/n 1
 =>             Hall Symbol: -P 2yn
 =>    Table Setting Choice: b2
 =>            Setting Type: IT (Generated from Hermann-Mauguin symbol)
 =>          Crystal System: Monoclinic
 =>              Laue Class: 2/m
 =>             Point Group: 2/m
 =>         Bravais Lattice: P
 =>          Lattice Symbol: mP
 =>  Reduced Number of S.O.:   2
 =>    General multiplicity:   4
 =>          Centrosymmetry: Centric (-1 at origin)
 =>  Generators (exc. -1&L):   1
 =>         Asymmetric unit:  0.000 <= x <=  1.000
                              0.000 <= y <=  0.250
                              0.000 <= z <=  1.000
 => Centring vectors:  0
                                                                                                    

 => List of all Symmetry Operators and Symmetry Symbols

 => SYMM(  1): x,y,z                             Symbol: 1
 => SYMM(  2): -x+1/2,y+1/2,-z+1/2               Symbol: 2 (0,1/2,0) 1/4,y,1/4
 => SYMM(  3): -x,-y,-z                          Symbol: -1 0,0,0
 => SYMM(  4): x+1/2,-y+1/2,z+1/2                Symbol: n (1/2,0,1/2) x,1/4,z

 => Initial parameters ==>
 Atom    Ntyp                  X         Y         Z         B         occ.         in  fin  Spc  Mult
                             B11       B22       B33       B12       B13       B23
 W1     W                  0.24994   0.03275   0.28487   0.25402   1.00000           0    0    0    4
                 Codes:  121.00000 131.00000 141.00000   0.00000   0.00000
 W2     W                  0.25102   0.02850   0.78208   0.25402   1.00000           0    0    0    4
                 Codes:  151.00000 161.00000 171.00000   0.00000   0.00000
 O1     O                  0.00000   0.02500   0.22000   0.37140   1.00000           0    0    0    4
                 Codes:    0.00000   0.00000   0.00000   0.00000   0.00000
 O2     O                  0.00000   0.47500   0.22000   0.37140   1.00000           0    0    0    4
                 Codes:    0.00000   0.00000   0.00000   0.00000   0.00000
 O3     O                  0.29000   0.29000   0.26500   0.37140   1.00000           0    0    0    4
                 Codes:    0.00000   0.00000   0.00000   0.00000   0.00000
 O4     O                  0.21000   0.29000   0.73500   0.37140   1.00000           0    0    0    4
                 Codes:    0.00000   0.00000   0.00000   0.00000   0.00000
 O5     O                  0.28000   0.04000   0.03000   0.37140   1.00000           0    0    0    4
                 Codes:    0.00000   0.00000   0.00000   0.00000   0.00000
 O6     O                  0.28000   0.24000  -0.03000   0.37140   1.00000           0    0    0    4
                 Codes:    0.00000   0.00000   0.00000   0.00000   0.00000

 => IT IS ASSUMED THAT THE FIRST GIVEN SITE IS FULLY OCCUPIED 
    OR THE FIRST AND SECOND ATOMS ARE IN THE SAME SITE WITH TOTAL FULL OCCUPATION
  (If this is not the case, change the order of atoms to obtain correct values for the content of the unit cell)
    The given occupation factors have been obtained mutiplying m/M by   1.0000
      -> Atom: W   ,  Chemical element: W   Atomic Mass:   183.8500
      -> Atom: W   ,  Chemical element: W   Atomic Mass:   183.8500
      -> Atom: O   ,  Chemical element: O   Atomic Mass:    15.9994
      -> Atom: O   ,  Chemical element: O   Atomic Mass:    15.9994
      -> Atom: O   ,  Chemical element: O   Atomic Mass:    15.9994
      -> Atom: O   ,  Chemical element: O   Atomic Mass:    15.9994
      -> Atom: O   ,  Chemical element: O   Atomic Mass:    15.9994
      -> Atom: O   ,  Chemical element: O   Atomic Mass:    15.9994
 => The given value of ATZ is       1854.79 the program has calculated:        1854.79
    The value of ATZ given in the input PCR file will be used for quantitative analysis
 => The chemical content of the unit cell is: 
       4.0000 W    +   4.0000 W    +   4.0000 O    +   4.0000 O    +   4.0000 O    +   4.0000 O    +   4.0000 O    +   4.0000 O      
 => The normalized site occupation numbers in % are: 
     100.0000 W1     :      100.0000 W2     :      100.0000 O1     :      100.0000 O2     :      100.0000 O3     :      100.0000 O4     :      100.0000 O5     :      100.0000 O6       
 => The density (volumic mass) of the compound is:    7.279 g/cm3

 =>-------> PROFILE PARAMETERS FOR PATTERN:  1

 => Overall scale factor:   0.639953E-03
 => ETA (p-Voigt) OR M (Pearson VII):   0.0000
 => Overall temperature factor:      0.00000
 => Halfwidth U,V,W:      0.00439    -0.00039     0.00981
 => X and Y parameters:       0.2565      0.0066
 => Direct cell parameters:    7.3021   7.5357   7.6901  90.0000  90.8211  90.0000
 => Preferred orientation parameters:   1.0000  0.5000
 => Asymmetry parameters     :      0.00000     0.00000     0.00000     0.00000
 => Strain parameters        :      0.00000     0.00000     0.00000
 => Size   parameters        :      0.00004     0.00000
 => Further shape parameters (S_L and D_L):   0.00000   0.00000
    S_L is source width/detector distance
    D_L is detector width/detector distance

 ==> CODEWORDS FOR PROFILE PARAMETERS of PATTERN#  1

 => Overall scale factor:   11.000
 => ETA (p-Voigt) OR M (Pearson VII):    0.000
 => Overall temperature factor:    0.000
 => Halfwidth U,V,W:    0.000   0.000   0.000
 => X and Y parameters:  181.000 191.000
 => Direct cell parameters:   31.000  61.000  51.000   0.000 111.000   0.000
 => Preferred orientation parameters:    0.000   0.000
 => Asymmetry parameters     :    0.000   0.000   0.000   0.000
 => Strain parameters        :    0.000   0.000   0.000
 => Size   parameters        :    0.000   0.000

 => Cell constraints according to Laue symmetry: 2/m  

        Metric information:
        -------------------

 => Direct cell parameters:

         a =       7.3021      b =       7.5357      c =       7.6901
     alpha =       90.000   beta =       90.821  gamma =       90.000
                        Direct Cell Volume =     423.1199

 => Reciprocal cell parameters:

         a*=     0.136960      b*=     0.132701      c*=     0.130050
     alpha*=       90.000   beta*=       89.179  gamma*=       90.000
                    Reciprocal Cell Volume =   0.00236340

 => Direct and Reciprocal Metric Tensors:

                   GD                                       GR
     53.3211      0.0000     -0.8047          0.018758    0.000000    0.000255
      0.0000     56.7872      0.0000          0.000000    0.017610    0.000000
     -0.8047      0.0000     59.1380          0.000255    0.000000    0.016913

 =>  Cartesian frame: x // a; z is along c*; y is within the ab-plane   

     Crystal_to_Orthonormal_Matrix              Orthonormal_to_Crystal Matrix
              Cr_Orth_cel                               Orth_Cr_cel  
      7.3021      0.0000     -0.1102          0.136946   -0.000000    0.001963
      0.0000      7.5357      0.0000          0.000000    0.132701   -0.000000
      0.0000      0.0000      7.6893          0.000000    0.000000    0.130050

     Busing-Levy B-matrix: Hc=B.H            Inverse of the Busing-Levy B-matrix
                BL_M                                      BL_Minv  
    0.136960    0.000000    0.001864            7.3014     -0.0000     -0.1046
    0.000000    0.132701   -0.000000            0.0000      7.5357      0.0000
    0.000000    0.000000    0.130037            0.0000      0.0000      7.6901

 => Laue symmetry 2/m   will be used to generate HKL for pattern#   1
 => Reflections generated between S(1/d)min:  0.1692 A-1 and S(1/d)max:  1.1781 A-1
 =>                                    dmax:  5.9095 A   and      dmin:  0.8488 A
 => The number of reflections generated is:    731
 => The max. scatt. variable (gen.ref.) is:       130.3179
 => Scattering coefficients from internal table


 => X-ray scattering coeff. (A1, B1, A2,...C, f(0), Z, Dfp,Dfpp)

 W      29.0818   1.7203  15.4300   9.2259  14.4327   0.3217   5.1198  57.0560   9.8875  73.9518  74.0000  -6.0480   5.5770
 O       3.0485  13.2771   2.2868   5.7011   1.5463   0.3239   0.8670  32.9089   0.2508   7.9994   8.0000   0.0470   0.0320

     --------------------------------------------------------------
      SYMBOLIC NAMES AND INITIAL VALUES OF PARAMETERS TO BE VARIED:
     --------------------------------------------------------------

      ->  Parameter number    1   -> Symbolic Name:                                     Scale_ph1_pat1    0.63995260E-03
      ->  Parameter number    2   -> Symbolic Name:                                         SyCos_pat1    0.83080001E-01
      ->  Parameter number    3   -> Symbolic Name:                                    Cell_A_ph1_pat1     7.3021288    
      ->  Parameter number    4   -> Symbolic Name:                                         Bck_0_pat1     1825.3630    
      ->  Parameter number    5   -> Symbolic Name:                                    Cell_C_ph1_pat1     7.6901231    
      ->  Parameter number    6   -> Symbolic Name:                                    Cell_B_ph1_pat1     7.5357289    
      ->  Parameter number    7   -> Symbolic Name:                                         Bck_1_pat1    -14.489000    
      ->  Parameter number    8   -> Symbolic Name:                                         Bck_2_pat1     0.0000000    
      ->  Parameter number    9   -> Symbolic Name:                                         Bck_3_pat1     0.0000000    
      ->  Parameter number   10   -> Symbolic Name:                                         Bck_4_pat1     0.0000000    
      ->  Parameter number   11   -> Symbolic Name:                                    Cell_E_ph1_pat1     90.821060    
      ->  Parameter number   12   -> Symbolic Name:                                           X_W1_ph1    0.24993999    
      ->  Parameter number   13   -> Symbolic Name:                                           Y_W1_ph1    0.32749999E-01
      ->  Parameter number   14   -> Symbolic Name:                                           Z_W1_ph1    0.28487000    
      ->  Parameter number   15   -> Symbolic Name:                                           X_W2_ph1    0.25102001    
      ->  Parameter number   16   -> Symbolic Name:                                           Y_W2_ph1    0.28500000E-01
      ->  Parameter number   17   -> Symbolic Name:                                           Z_W2_ph1    0.78207999    
      ->  Parameter number   18   -> Symbolic Name:                                     X-tan_ph1_pat1    0.25653899    
      ->  Parameter number   19   -> Symbolic Name:                                     Y-cos_ph1_pat1    0.65850001E-02
  
 
 => No optimization for routine tasks
 ++++++++++++++++++++++++++++++++++++++++++++++++++++++++++++++++++++++++++++++++++++++++++++++++++++++++++++++++++++++++

 => CYCLE No.:    1
 ---------------------------------------------------------------------------------------
 => Phase  1 Name: WO3                                                                   
 ---------------------------------------------------------------------------------------
 => New parameters, shifts, and standard deviations

 Atom        x       dx      sx       y       dy      sy       z       dz      sz       B       dB      sB      occ.    docc.   socc.

 W1       0.24994-0.00000 0.00126  0.03278 0.00003 0.00143  0.28487-0.00000 0.00123  0.25402 0.00000 0.00000  1.00000 0.00000 0.00000
 W2       0.25102 0.00000 0.00124  0.02849-0.00001 0.00145  0.78208-0.00000 0.00123  0.25402 0.00000 0.00000  1.00000 0.00000 0.00000
 O1       0.00000 0.00000 0.00000  0.02500 0.00000 0.00000  0.22000 0.00000 0.00000  0.37140 0.00000 0.00000  1.00000 0.00000 0.00000
 O2       0.00000 0.00000 0.00000  0.47500 0.00000 0.00000  0.22000 0.00000 0.00000  0.37140 0.00000 0.00000  1.00000 0.00000 0.00000
 O3       0.29000 0.00000 0.00000  0.29000 0.00000 0.00000  0.26500 0.00000 0.00000  0.37140 0.00000 0.00000  1.00000 0.00000 0.00000
 O4       0.21000 0.00000 0.00000  0.29000 0.00000 0.00000  0.73500 0.00000 0.00000  0.37140 0.00000 0.00000  1.00000 0.00000 0.00000
 O5       0.28000 0.00000 0.00000  0.04000 0.00000 0.00000  0.03000 0.00000 0.00000  0.37140 0.00000 0.00000  1.00000 0.00000 0.00000
 O6       0.28000 0.00000 0.00000  0.24000 0.00000 0.00000 -0.03000 0.00000 0.00000  0.37140 0.00000 0.00000  1.00000 0.00000 0.00000

 ==> PROFILE PARAMETERS FOR PATTERN#  1

 => Overall scale factor:      0.000640004     0.000000052     0.000002652
 => Eta(p-Voigt) or m(Pearson VII):   0.000000  0.000000  0.000000
 => Overall tem. factor:     0.000000    0.000000    0.000000
 => Halfwidth parameters: 
         0.004391    0.000000    0.000000
        -0.000389    0.000000    0.000000
         0.009813    0.000000    0.000000
 => Cell parameters: 
        7.302129    0.000000    0.000143
        7.535729    0.000000    0.000150
        7.690123    0.000000    0.000159
       90.000000    0.000000    0.000000
       90.821060    0.000000    0.001778
       90.000000    0.000000    0.000000
 => Preferred orientation: 
         1.000000    0.000000    0.000000
         0.500000    0.000000    0.000000
 => Asymmetry parameters: 
         0.000000    0.000000    0.000000
         0.000000    0.000000    0.000000
         0.000000    0.000000    0.000000
         0.000000    0.000000    0.000000
 => X and Y parameters: 
         0.256479   -0.000060    0.009913
         0.006607    0.000022    0.002490
 => Strain parameters: 
         0.000000    0.000000    0.000000
         0.000000    0.000000    0.000000
         0.000000    0.000000    0.000000
 => Size   parameters (G,L): 
         0.000040    0.000000    0.000000
         0.000000    0.000000    0.000000
 => Further shape parameters (S_L and D_L): 
       0.000000  0.000000  0.000000
       0.000000  0.000000  0.000000

 ==> GLOBAL PARAMETERS FOR PATTERN#  1


 => Zero-point:     0.0000    0.0000    0.0000
 => Background Polynomial Parameters ==>
       1825.8     0.40732      8.8048    
      -14.720    -0.23050      50.450    
       0.0000      0.0000      0.0000    
       0.0000      0.0000      0.0000    
       0.0000      0.0000      0.0000    
       0.0000      0.0000      0.0000    

 => Cos( theta)-shift parameter :   0.0831 -0.0000  0.0011
 => Sin(2theta)-shift parameter :   0.0000  0.0000  0.0000

 ==> RELIABILITY FACTORS WITH ALL NON-EXCLUDED POINTS FOR PATTERN:  1

 => R-Factors:   6.20      8.86     Chi2:  24.2     DW-Stat.:  0.2692   Patt#:  1
 => Expected :            1.80                                1.8983
 => Deviance : 0.747E+05     Dev*:   25.63    
 => GoF-index:  4.9         Sqrt(Residual/N)
 => N-P+C:  2913

 =>    SumYdif       SumYobs      SumYcal      SumwYobsSQ     Residual    Condition
     0.5571E+06    0.8986E+07    0.8787E+07    0.8986E+07    0.7052E+05    0.9002E+19


 => Conventional Rietveld Rp,Rwp,Re and Chi2:   15.4      17.6      3.57      24.21    
 => (Values obtained using Ynet, but true sigma(y))
 =>  SumYnet, Sum(w Ynet**2):     0.3623E+07    0.2284E+07


 ==> RELIABILITY FACTORS FOR POINTS WITH BRAGG CONTRIBUTIONS FOR PATTERN:  1

 => R-Factors:   6.20      8.86     Chi2:  24.2     DW-Stat.:  0.2692   Patt#:
 => Expected :            1.80                                1.8983
 => Deviance : 0.747E+05     Dev*:   25.63    
 => GoF-index:  4.9         Sqrt(Residual/N)
 => N-P+C:  2913

 =>    SumYdif       SumYobs      SumYcal      SumwYobsSQ     Residual    Condition
     0.5571E+06    0.8986E+07    0.8787E+07    0.8986E+07    0.7052E+05    0.9002E+19


 => Conventional Rietveld Rp,Rwp,Re and Chi2:   15.4      17.6      3.57      24.21    
 => (Values obtained using Ynet, but true sigma(y))
 =>  SumYnet, Sum(w Ynet**2):     0.3623E+07    0.2284E+07


 => Global user-weigthed Chi2 (Bragg contrib.):   24.2    

 => ---------> Pattern#  1
 => Phase:  1
 =>    Bragg R-factor:  9.49    
 =>    RF-factor     :  4.60    
 ++++++++++++++++++++++++++++++++++++++++++++++++++++++++++++++++++++++++++++++++++++++++++++++++++++++++++++++++++++++++

 => CYCLE No.:    2
 ---------------------------------------------------------------------------------------
 => Phase  1 Name: WO3                                                                   
 ---------------------------------------------------------------------------------------
 => New parameters, shifts, and standard deviations

 Atom        x       dx      sx       y       dy      sy       z       dz      sz       B       dB      sB      occ.    docc.   socc.

 W1       0.24994-0.00000 0.00126  0.03277-0.00001 0.00142  0.28487 0.00000 0.00123  0.25402 0.00000 0.00000  1.00000 0.00000 0.00000
 W2       0.25103 0.00000 0.00124  0.02849 0.00001 0.00144  0.78208-0.00000 0.00123  0.25402 0.00000 0.00000  1.00000 0.00000 0.00000
 O1       0.00000 0.00000 0.00000  0.02500 0.00000 0.00000  0.22000 0.00000 0.00000  0.37140 0.00000 0.00000  1.00000 0.00000 0.00000
 O2       0.00000 0.00000 0.00000  0.47500 0.00000 0.00000  0.22000 0.00000 0.00000  0.37140 0.00000 0.00000  1.00000 0.00000 0.00000
 O3       0.29000 0.00000 0.00000  0.29000 0.00000 0.00000  0.26500 0.00000 0.00000  0.37140 0.00000 0.00000  1.00000 0.00000 0.00000
 O4       0.21000 0.00000 0.00000  0.29000 0.00000 0.00000  0.73500 0.00000 0.00000  0.37140 0.00000 0.00000  1.00000 0.00000 0.00000
 O5       0.28000 0.00000 0.00000  0.04000 0.00000 0.00000  0.03000 0.00000 0.00000  0.37140 0.00000 0.00000  1.00000 0.00000 0.00000
 O6       0.28000 0.00000 0.00000  0.24000 0.00000 0.00000 -0.03000 0.00000 0.00000  0.37140 0.00000 0.00000  1.00000 0.00000 0.00000

 ==> PROFILE PARAMETERS FOR PATTERN#  1

 => Overall scale factor:      0.000640004    -0.000000000     0.000002651
 => Eta(p-Voigt) or m(Pearson VII):   0.000000  0.000000  0.000000
 => Overall tem. factor:     0.000000    0.000000    0.000000
 => Halfwidth parameters: 
         0.004391    0.000000    0.000000
        -0.000389    0.000000    0.000000
         0.009813    0.000000    0.000000
 => Cell parameters: 
        7.302129    0.000000    0.000143
        7.535729    0.000000    0.000150
        7.690123    0.000000    0.000159
       90.000000    0.000000    0.000000
       90.821053   -0.000008    0.001777
       90.000000    0.000000    0.000000
 => Preferred orientation: 
         1.000000    0.000000    0.000000
         0.500000    0.000000    0.000000
 => Asymmetry parameters: 
         0.000000    0.000000    0.000000
         0.000000    0.000000    0.000000
         0.000000    0.000000    0.000000
         0.000000    0.000000    0.000000
 => X and Y parameters: 
         0.256451   -0.000028    0.009908
         0.006606   -0.000000    0.002488
 => Strain parameters: 
         0.000000    0.000000    0.000000
         0.000000    0.000000    0.000000
         0.000000    0.000000    0.000000
 => Size   parameters (G,L): 
         0.000040    0.000000    0.000000
         0.000000    0.000000    0.000000
 => Further shape parameters (S_L and D_L): 
       0.000000  0.000000  0.000000
       0.000000  0.000000  0.000000

 ==> GLOBAL PARAMETERS FOR PATTERN#  1


 => Zero-point:     0.0000    0.0000    0.0000
 => Background Polynomial Parameters ==>
       1825.8     0.49506E-01  8.8011    
      -14.830    -0.11086      50.427    
       0.0000      0.0000      0.0000    
       0.0000      0.0000      0.0000    
       0.0000      0.0000      0.0000    
       0.0000      0.0000      0.0000    

 => Cos( theta)-shift parameter :   0.0831 -0.0000  0.0011
 => Sin(2theta)-shift parameter :   0.0000  0.0000  0.0000

 ==> RELIABILITY FACTORS WITH ALL NON-EXCLUDED POINTS FOR PATTERN:  1

 => R-Factors:   6.20      8.86     Chi2:  24.2     DW-Stat.:  0.2695   Patt#:  1
 => Expected :            1.80                                1.8983
 => Deviance : 0.746E+05     Dev*:   25.60    
 => GoF-index:  4.9         Sqrt(Residual/N)
 => N-P+C:  2913

 =>    SumYdif       SumYobs      SumYcal      SumwYobsSQ     Residual    Condition
     0.5567E+06    0.8986E+07    0.8788E+07    0.8986E+07    0.7046E+05    0.9003E+19


 => Conventional Rietveld Rp,Rwp,Re and Chi2:   15.4      17.6      3.57      24.19    
 => (Values obtained using Ynet, but true sigma(y))
 =>  SumYnet, Sum(w Ynet**2):     0.3621E+07    0.2283E+07


 ==> RELIABILITY FACTORS FOR POINTS WITH BRAGG CONTRIBUTIONS FOR PATTERN:  1

 => R-Factors:   6.20      8.86     Chi2:  24.2     DW-Stat.:  0.2695   Patt#:
 => Expected :            1.80                                1.8983
 => Deviance : 0.746E+05     Dev*:   25.60    
 => GoF-index:  4.9         Sqrt(Residual/N)
 => N-P+C:  2913

 =>    SumYdif       SumYobs      SumYcal      SumwYobsSQ     Residual    Condition
     0.5567E+06    0.8986E+07    0.8788E+07    0.8986E+07    0.7046E+05    0.9003E+19


 => Conventional Rietveld Rp,Rwp,Re and Chi2:   15.4      17.6      3.57      24.19    
 => (Values obtained using Ynet, but true sigma(y))
 =>  SumYnet, Sum(w Ynet**2):     0.3621E+07    0.2283E+07


 => Global user-weigthed Chi2 (Bragg contrib.):   24.2    

 => ---------> Pattern#  1
 => Phase:  1
 =>    Bragg R-factor:  9.48    
 =>    RF-factor     :  4.58    
 ++++++++++++++++++++++++++++++++++++++++++++++++++++++++++++++++++++++++++++++++++++++++++++++++++++++++++++++++++++++++

 => CYCLE No.:    3
 ---------------------------------------------------------------------------------------
 => Phase  1 Name: WO3                                                                   
 ---------------------------------------------------------------------------------------
 => New parameters, shifts, and standard deviations

 Atom        x       dx      sx       y       dy      sy       z       dz      sz       B       dB      sB      occ.    docc.   socc.

 W1       0.24994-0.00000 0.00126  0.03277 0.00000 0.00142  0.28487-0.00000 0.00122  0.25402 0.00000 0.00000  1.00000 0.00000 0.00000
 W2       0.25103-0.00000 0.00124  0.02849-0.00001 0.00144  0.78208 0.00000 0.00122  0.25402 0.00000 0.00000  1.00000 0.00000 0.00000
 O1       0.00000 0.00000 0.00000  0.02500 0.00000 0.00000  0.22000 0.00000 0.00000  0.37140 0.00000 0.00000  1.00000 0.00000 0.00000
 O2       0.00000 0.00000 0.00000  0.47500 0.00000 0.00000  0.22000 0.00000 0.00000  0.37140 0.00000 0.00000  1.00000 0.00000 0.00000
 O3       0.29000 0.00000 0.00000  0.29000 0.00000 0.00000  0.26500 0.00000 0.00000  0.37140 0.00000 0.00000  1.00000 0.00000 0.00000
 O4       0.21000 0.00000 0.00000  0.29000 0.00000 0.00000  0.73500 0.00000 0.00000  0.37140 0.00000 0.00000  1.00000 0.00000 0.00000
 O5       0.28000 0.00000 0.00000  0.04000 0.00000 0.00000  0.03000 0.00000 0.00000  0.37140 0.00000 0.00000  1.00000 0.00000 0.00000
 O6       0.28000 0.00000 0.00000  0.24000 0.00000 0.00000 -0.03000 0.00000 0.00000  0.37140 0.00000 0.00000  1.00000 0.00000 0.00000

 ==> PROFILE PARAMETERS FOR PATTERN#  1

 => Overall scale factor:      0.000640005     0.000000001     0.000002651
 => Eta(p-Voigt) or m(Pearson VII):   0.000000  0.000000  0.000000
 => Overall tem. factor:     0.000000    0.000000    0.000000
 => Halfwidth parameters: 
         0.004391    0.000000    0.000000
        -0.000389    0.000000    0.000000
         0.009813    0.000000    0.000000
 => Cell parameters: 
        7.302129    0.000000    0.000143
        7.535729    0.000000    0.000150
        7.690123    0.000000    0.000159
       90.000000    0.000000    0.000000
       90.821053    0.000000    0.001777
       90.000000    0.000000    0.000000
 => Preferred orientation: 
         1.000000    0.000000    0.000000
         0.500000    0.000000    0.000000
 => Asymmetry parameters: 
         0.000000    0.000000    0.000000
         0.000000    0.000000    0.000000
         0.000000    0.000000    0.000000
         0.000000    0.000000    0.000000
 => X and Y parameters: 
         0.256428   -0.000023    0.009906
         0.006608    0.000002    0.002488
 => Strain parameters: 
         0.000000    0.000000    0.000000
         0.000000    0.000000    0.000000
         0.000000    0.000000    0.000000
 => Size   parameters (G,L): 
         0.000040    0.000000    0.000000
         0.000000    0.000000    0.000000
 => Further shape parameters (S_L and D_L): 
       0.000000  0.000000  0.000000
       0.000000  0.000000  0.000000

 ==> GLOBAL PARAMETERS FOR PATTERN#  1


 => Zero-point:     0.0000    0.0000    0.0000
 => Background Polynomial Parameters ==>
       1825.8     0.11782E-03  8.8005    
      -14.905    -0.74438E-01  50.425    
       0.0000      0.0000      0.0000    
       0.0000      0.0000      0.0000    
       0.0000      0.0000      0.0000    
       0.0000      0.0000      0.0000    

 => Cos( theta)-shift parameter :   0.0831 -0.0000  0.0011
 => Sin(2theta)-shift parameter :   0.0000  0.0000  0.0000

 ==> RELIABILITY FACTORS WITH ALL NON-EXCLUDED POINTS FOR PATTERN:  1

 => R-Factors:   6.19      8.85     Chi2:  24.2     DW-Stat.:  0.2695   Patt#:  1
 => Expected :            1.80                                1.8983
 => Deviance : 0.746E+05     Dev*:   25.60    
 => GoF-index:  4.9         Sqrt(Residual/N)
 => N-P+C:  2913

 =>    SumYdif       SumYobs      SumYcal      SumwYobsSQ     Residual    Condition
     0.5566E+06    0.8986E+07    0.8789E+07    0.8986E+07    0.7045E+05    0.9004E+19


 => Conventional Rietveld Rp,Rwp,Re and Chi2:   15.4      17.6      3.57      24.19    
 => (Values obtained using Ynet, but true sigma(y))
 =>  SumYnet, Sum(w Ynet**2):     0.3621E+07    0.2283E+07


 ==> RELIABILITY FACTORS FOR POINTS WITH BRAGG CONTRIBUTIONS FOR PATTERN:  1

 => R-Factors:   6.19      8.85     Chi2:  24.2     DW-Stat.:  0.2695   Patt#:
 => Expected :            1.80                                1.8983
 => Deviance : 0.746E+05     Dev*:   25.60    
 => GoF-index:  4.9         Sqrt(Residual/N)
 => N-P+C:  2913

 =>    SumYdif       SumYobs      SumYcal      SumwYobsSQ     Residual    Condition
     0.5566E+06    0.8986E+07    0.8789E+07    0.8986E+07    0.7045E+05    0.9004E+19


 => Conventional Rietveld Rp,Rwp,Re and Chi2:   15.4      17.6      3.57      24.19    
 => (Values obtained using Ynet, but true sigma(y))
 =>  SumYnet, Sum(w Ynet**2):     0.3621E+07    0.2283E+07


 => Global user-weigthed Chi2 (Bragg contrib.):   24.2    

 => ---------> Pattern#  1
 => Phase:  1
 =>    Bragg R-factor:  9.48    
 =>    RF-factor     :  4.58    
 ++++++++++++++++++++++++++++++++++++++++++++++++++++++++++++++++++++++++++++++++++++++++++++++++++++++++++++++++++++++++

 => CYCLE No.:    4
 ---------------------------------------------------------------------------------------
 => Phase  1 Name: WO3                                                                   
 ---------------------------------------------------------------------------------------
 => New parameters, shifts, and standard deviations

 Atom        x       dx      sx       y       dy      sy       z       dz      sz       B       dB      sB      occ.    docc.   socc.

 W1       0.24994-0.00000 0.00126  0.03276-0.00000 0.00142  0.28487-0.00000 0.00122  0.25402 0.00000 0.00000  1.00000 0.00000 0.00000
 W2       0.25103 0.00000 0.00124  0.02849-0.00000 0.00144  0.78208-0.00000 0.00123  0.25402 0.00000 0.00000  1.00000 0.00000 0.00000
 O1       0.00000 0.00000 0.00000  0.02500 0.00000 0.00000  0.22000 0.00000 0.00000  0.37140 0.00000 0.00000  1.00000 0.00000 0.00000
 O2       0.00000 0.00000 0.00000  0.47500 0.00000 0.00000  0.22000 0.00000 0.00000  0.37140 0.00000 0.00000  1.00000 0.00000 0.00000
 O3       0.29000 0.00000 0.00000  0.29000 0.00000 0.00000  0.26500 0.00000 0.00000  0.37140 0.00000 0.00000  1.00000 0.00000 0.00000
 O4       0.21000 0.00000 0.00000  0.29000 0.00000 0.00000  0.73500 0.00000 0.00000  0.37140 0.00000 0.00000  1.00000 0.00000 0.00000
 O5       0.28000 0.00000 0.00000  0.04000 0.00000 0.00000  0.03000 0.00000 0.00000  0.37140 0.00000 0.00000  1.00000 0.00000 0.00000
 O6       0.28000 0.00000 0.00000  0.24000 0.00000 0.00000 -0.03000 0.00000 0.00000  0.37140 0.00000 0.00000  1.00000 0.00000 0.00000

 ==> PROFILE PARAMETERS FOR PATTERN#  1

 => Overall scale factor:      0.000640005     0.000000000     0.000002651
 => Eta(p-Voigt) or m(Pearson VII):   0.000000  0.000000  0.000000
 => Overall tem. factor:     0.000000    0.000000    0.000000
 => Halfwidth parameters: 
         0.004391    0.000000    0.000000
        -0.000389    0.000000    0.000000
         0.009813    0.000000    0.000000
 => Cell parameters: 
        7.302129    0.000000    0.000143
        7.535729    0.000000    0.000150
        7.690123    0.000000    0.000159
       90.000000    0.000000    0.000000
       90.821053    0.000000    0.001777
       90.000000    0.000000    0.000000
 => Preferred orientation: 
         1.000000    0.000000    0.000000
         0.500000    0.000000    0.000000
 => Asymmetry parameters: 
         0.000000    0.000000    0.000000
         0.000000    0.000000    0.000000
         0.000000    0.000000    0.000000
         0.000000    0.000000    0.000000
 => X and Y parameters: 
         0.256415   -0.000013    0.009905
         0.006609    0.000001    0.002488
 => Strain parameters: 
         0.000000    0.000000    0.000000
         0.000000    0.000000    0.000000
         0.000000    0.000000    0.000000
 => Size   parameters (G,L): 
         0.000040    0.000000    0.000000
         0.000000    0.000000    0.000000
 => Further shape parameters (S_L and D_L): 
       0.000000  0.000000  0.000000
       0.000000  0.000000  0.000000

 ==> GLOBAL PARAMETERS FOR PATTERN#  1


 => Zero-point:     0.0000    0.0000    0.0000
 => Background Polynomial Parameters ==>
       1825.8    -0.20541E-03  8.8004    
      -14.950    -0.44933E-01  50.424    
       0.0000      0.0000      0.0000    
       0.0000      0.0000      0.0000    
       0.0000      0.0000      0.0000    
       0.0000      0.0000      0.0000    

 => Cos( theta)-shift parameter :   0.0831 -0.0000  0.0011
 => Sin(2theta)-shift parameter :   0.0000  0.0000  0.0000

 ==> RELIABILITY FACTORS WITH ALL NON-EXCLUDED POINTS FOR PATTERN:  1

 => R-Factors:   6.19      8.85     Chi2:  24.2     DW-Stat.:  0.2695   Patt#:  1
 => Expected :            1.80                                1.8983
 => Deviance : 0.746E+05     Dev*:   25.60    
 => GoF-index:  4.9         Sqrt(Residual/N)
 => N-P+C:  2913

 =>    SumYdif       SumYobs      SumYcal      SumwYobsSQ     Residual    Condition
     0.5566E+06    0.8986E+07    0.8789E+07    0.8986E+07    0.7045E+05    0.9005E+19


 => Conventional Rietveld Rp,Rwp,Re and Chi2:   15.4      17.6      3.57      24.19    
 => (Values obtained using Ynet, but true sigma(y))
 =>  SumYnet, Sum(w Ynet**2):     0.3621E+07    0.2283E+07


 ==> RELIABILITY FACTORS FOR POINTS WITH BRAGG CONTRIBUTIONS FOR PATTERN:  1

 => R-Factors:   6.19      8.85     Chi2:  24.2     DW-Stat.:  0.2695   Patt#:
 => Expected :            1.80                                1.8983
 => Deviance : 0.746E+05     Dev*:   25.60    
 => GoF-index:  4.9         Sqrt(Residual/N)
 => N-P+C:  2913

 =>    SumYdif       SumYobs      SumYcal      SumwYobsSQ     Residual    Condition
     0.5566E+06    0.8986E+07    0.8789E+07    0.8986E+07    0.7045E+05    0.9005E+19


 => Conventional Rietveld Rp,Rwp,Re and Chi2:   15.4      17.6      3.57      24.19    
 => (Values obtained using Ynet, but true sigma(y))
 =>  SumYnet, Sum(w Ynet**2):     0.3621E+07    0.2283E+07


 => Global user-weigthed Chi2 (Bragg contrib.):   24.2    

 => ---------> Pattern#  1
 => Phase:  1
 =>    Bragg R-factor:  9.48    
 =>    RF-factor     :  4.58    
 ++++++++++++++++++++++++++++++++++++++++++++++++++++++++++++++++++++++++++++++++++++++++++++++++++++++++++++++++++++++++

 => CYCLE No.:    5
 ---------------------------------------------------------------------------------------
 => Phase  1 Name: WO3                                                                   
 ---------------------------------------------------------------------------------------
 => New parameters, shifts, and standard deviations

 Atom        x       dx      sx       y       dy      sy       z       dz      sz       B       dB      sB      occ.    docc.   socc.

 W1       0.24994-0.00000 0.00126  0.03276-0.00000 0.00142  0.28487-0.00000 0.00122  0.25402 0.00000 0.00000  1.00000 0.00000 0.00000
 W2       0.25103 0.00000 0.00124  0.02849 0.00000 0.00144  0.78208-0.00000 0.00122  0.25402 0.00000 0.00000  1.00000 0.00000 0.00000
 O1       0.00000 0.00000 0.00000  0.02500 0.00000 0.00000  0.22000 0.00000 0.00000  0.37140 0.00000 0.00000  1.00000 0.00000 0.00000
 O2       0.00000 0.00000 0.00000  0.47500 0.00000 0.00000  0.22000 0.00000 0.00000  0.37140 0.00000 0.00000  1.00000 0.00000 0.00000
 O3       0.29000 0.00000 0.00000  0.29000 0.00000 0.00000  0.26500 0.00000 0.00000  0.37140 0.00000 0.00000  1.00000 0.00000 0.00000
 O4       0.21000 0.00000 0.00000  0.29000 0.00000 0.00000  0.73500 0.00000 0.00000  0.37140 0.00000 0.00000  1.00000 0.00000 0.00000
 O5       0.28000 0.00000 0.00000  0.04000 0.00000 0.00000  0.03000 0.00000 0.00000  0.37140 0.00000 0.00000  1.00000 0.00000 0.00000
 O6       0.28000 0.00000 0.00000  0.24000 0.00000 0.00000 -0.03000 0.00000 0.00000  0.37140 0.00000 0.00000  1.00000 0.00000 0.00000

 ==> PROFILE PARAMETERS FOR PATTERN#  1

 => Overall scale factor:      0.000640005     0.000000000     0.000002651
 => Eta(p-Voigt) or m(Pearson VII):   0.000000  0.000000  0.000000
 => Overall tem. factor:     0.000000    0.000000    0.000000
 => Halfwidth parameters: 
         0.004391    0.000000    0.000000
        -0.000389    0.000000    0.000000
         0.009813    0.000000    0.000000
 => Cell parameters: 
        7.302129    0.000000    0.000143
        7.535729    0.000000    0.000150
        7.690124    0.000000    0.000159
       90.000000    0.000000    0.000000
       90.821053    0.000000    0.001777
       90.000000    0.000000    0.000000
 => Preferred orientation: 
         1.000000    0.000000    0.000000
         0.500000    0.000000    0.000000
 => Asymmetry parameters: 
         0.000000    0.000000    0.000000
         0.000000    0.000000    0.000000
         0.000000    0.000000    0.000000
         0.000000    0.000000    0.000000
 => X and Y parameters: 
         0.256406   -0.000009    0.009905
         0.006610    0.000001    0.002488
 => Strain parameters: 
         0.000000    0.000000    0.000000
         0.000000    0.000000    0.000000
         0.000000    0.000000    0.000000
 => Size   parameters (G,L): 
         0.000040    0.000000    0.000000
         0.000000    0.000000    0.000000
 => Further shape parameters (S_L and D_L): 
       0.000000  0.000000  0.000000
       0.000000  0.000000  0.000000

 ==> GLOBAL PARAMETERS FOR PATTERN#  1


 => Zero-point:     0.0000    0.0000    0.0000
 => Background Polynomial Parameters ==>
       1825.8     0.30602E-03  8.8003    
      -14.970    -0.19796E-01  50.423    
       0.0000      0.0000      0.0000    
       0.0000      0.0000      0.0000    
       0.0000      0.0000      0.0000    
       0.0000      0.0000      0.0000    

 => Cos( theta)-shift parameter :   0.0831  0.0000  0.0011
 => Sin(2theta)-shift parameter :   0.0000  0.0000  0.0000

 ==> RELIABILITY FACTORS WITH ALL NON-EXCLUDED POINTS FOR PATTERN:  1

 => R-Factors:   6.19      8.85     Chi2:  24.2     DW-Stat.:  0.2695   Patt#:  1
 => Expected :            1.80                                1.8983
 => Deviance : 0.746E+05     Dev*:   25.60
