Repository: natkurdz/XRD-AI

File: Dane/Gr02/zro2_800rpm_005min.out (part 1 of 3)


        **********************************************************
        ** PROGRAM FullProf.2k (Version 7.70 - Apr2022-ILL JRC) **
        **********************************************************
                       M U L T I -- P A T T E R N                 
            Rietveld, Profile Matching & Integrated Intensity     
                 Refinement of X-ray and/or Neutron Data


    Date: 23/10/2024  Time: 08:34:18.617                              

 => PCR file code: zro2_800rpm_005min
 => DAT file code: zro2_raw.xrdml       -> Relative contribution: 1.0000                                                            

 ==> CONDITIONS OF THIS RUN FOR PATTERN No.:  1

 => Global Refinement of X-ray powder diffraction data                                                                              
 => Global Refinement of X-ray powder diffraction data                                                                              
    Bragg-Brentano(X-rays) or Debye-Scherrer geometry(Neutrons)
 => Title:ZrO2 monoclinic

 => Number of phases:    1
 => Number of excluded regions:    1
 => Number of scattering factors supplied:    0
 => March-Dollase model for preferred orientation
 => Conventional weights: w=1.0/Variance(yobs)
 => Asymmetry correction as in J.Appl.Cryst. 26,128(1993)
 => Background refined by polynomial function
 => The    7th default profile function was selected
 => T-C-H Pseudo-Voigt function 
    This function is convoluted with asymmetry due to axial 
    divergence as formulated by: 
    van Laar and Yelon, J. Appl. Cryst. 17, 47(1984).
    and using the method of:
    Finger, Cox and Jephcoat, J. Appl. Cryst. 27, 892 (1994).
    Fortran 90 module adapted from function PROFVAL (in F77) : 
    L.W. Finger, J. Appl. Cryst. 31, 111 (1998).


 ==> INPUT/OUTPUT OPTIONS:

 => Generate bacground file *.bac
 => Generate file *.PRF for plot
 => Output Correlation Matrix
 => Generate new input file *.PCR
 => Plot pattern at each cycle
 => Wavelengths:  1.54060 1.54439
 => Alpha2/Alpha1 ratio:   0.5000
 => Cos(Monochromator angle)=   0.9000
 => Asymmetry correction for angles lower than   90.000 degrees
 => Absorption correction (AC), muR-eff =   0.0000  0.0000
 => Base of peaks: 2.0*HW*   25.00

 => Number of cycles:   20
 => Relaxation factors ==>    for coordinates:  0.90
 => for anisotropic temperature factors:  0.90
 => for halfwidth/strain/size parameters:  0.90
 => for lattice constants and propagation vectors:  0.90
 => EPS-value for convergence:    0.3

 => Excluded regions for Pattern#  1
    From     to
      0.0000     15.0000

 => Number of Least-Squares parameters varied:    14

 =>--------------------------->
 =>------->  PATTERN number:  1
 =>--------------------------->
 => Global parameters and codes ==>
 => Zero-point:     0.0000    0.0000
 => Background parameters and codes ==>
 => Origin of polynomial at 2theta/TOF/E(KeV):   90.000  
  269.98     -121.43     -242.58     -157.86     0.45700      0.0000    
       41.00       70.50       80.20       90.20      100.20        0.00
 => Displacement peak-shift parameter and code:     0.09   20.20
 => Transparency peak-shift parameter and code:     0.00    0.00

 => Reading Intensity data  =>>

      Data from PANalytical formats
      Extension:  .xrdml
 ==> Angular range, step and number of points:
     2Thmin:      10.029911  2Thmax:      79.983284  Step:       0.033423  No. of points:   2094
 --------------------------------------------------------------------------------
 => Phase  No. 1
      ZrO2 mono                                                             
 --------------------------------------------------------------------------------
 =>-------> Pattern#  1
 => Crystal Structure Refinement
 => Preferred orientation vector:   1.0000  0.0000  0.0000

 =>-------> Data for PHASE: 1
 => Number of atoms:    3
 => Number of distance  constraints:    0
 => Number of angle     constraints:    0

 => Symmetry information on space group: P 1 21/c 1          
 -> The multiplicity of the general position is:   4
 -> The space group is Centric (-1 at origin)   
 -> Lattice type  P: { 000 }                                       
 -> Reduced set of symmetry operators:

  No.  IT   Symmetry symbol    Rotation part     Associated Translation
   1: ( 1)   1            -->     ( x, y, z) + {  0.0000  0.0000  0.0000}
   2: ( 3)   2 ( 0, y, 0) -->     (-x, y,-z) + {  0.0000  0.5000  0.5000}


        Information on Space Group: 
        --------------------------- 

 =>   Number of Space group:  14
 =>  Hermann-Mauguin Symbol: P 1 21/c 1
 =>             Hall Symbol: -P 2ybc
 =>    Table Setting Choice: b1
 =>            Setting Type: IT (Generated from Hermann-Mauguin symbol)
 =>          Crystal System: Monoclinic
 =>              Laue Class: 2/m
 =>             Point Group: 2/m
 =>         Bravais Lattice: P
 =>          Lattice Symbol: mP
 =>  Reduced Number of S.O.:   2
 =>    General multiplicity:   4
 =>          Centrosymmetry: Centric (-1 at origin)
 =>  Generators (exc. -1&L):   1
 =>         Asymmetric unit:  0.000 <= x <=  1.000
                              0.000 <= y <=  0.250
                              0.000 <= z <=  1.000
 => Centring vectors:  0
                                                                                                    

 => List of all Symmetry Operators and Symmetry Symbols

 => SYMM(  1): x,y,z                             Symbol: 1
 => SYMM(  2): -x,y+1/2,-z+1/2                   Symbol: 2 (0,1/2,0) 0,y,1/4
 => SYMM(  3): -x,-y,-z                          Symbol: -1 0,0,0
 => SYMM(  4): x,-y+1/2,z+1/2                    Symbol: c x,1/4,z

 => Initial parameters ==>
 Atom    Ntyp                  X         Y         Z         B         occ.         in  fin  Spc  Mult
                             B11       B22       B33       B12       B13       B23
 Zr     Zr                 0.27530   0.03650   0.21010   0.25402   1.00000           0    0    0    4
                 Codes:    0.00000   0.00000   0.00000 100.00000   0.00000
 O1     O                  0.08270   0.35850   0.31760   0.25402   1.00000           0    0    0    4
                 Codes:    0.00000   0.00000   0.00000 100.00000   0.00000
 O2     O                  0.44360   0.75950   0.49030   0.37140   1.00000           0    0    0    4
                 Codes:    0.00000   0.00000   0.00000 120.00000   0.00000

 => IT IS ASSUMED THAT THE FIRST GIVEN SITE IS FULLY OCCUPIED 
    OR THE FIRST AND SECOND ATOMS ARE IN THE SAME SITE WITH TOTAL FULL OCCUPATION
  (If this is not the case, change the order of atoms to obtain correct values for the content of the unit cell)
    The given occupation factors have been obtained mutiplying m/M by   1.0000
      -> Atom: Zr  ,  Chemical element: ZR  Atomic Mass:    91.2200
      -> Atom: O   ,  Chemical element: O   Atomic Mass:    15.9994
      -> Atom: O   ,  Chemical element: O   Atomic Mass:    15.9994
 => The given value of ATZ is        492.88 the program has calculated:         492.88
    The value of ATZ given in the input PCR file will be used for quantitative analysis
 => The chemical content of the unit cell is: 
       4.0000 Zr   +   4.0000 O    +   4.0000 O      
 => The normalized site occupation numbers in % are: 
     100.0000 Zr     :      100.0000 O1     :      100.0000 O2       
 => The density (volumic mass) of the compound is:    5.820 g/cm3

 =>-------> PROFILE PARAMETERS FOR PATTERN:  1

 => Overall scale factor:   0.189090E-02
 => ETA (p-Voigt) OR M (Pearson VII):   0.0000
 => Overall temperature factor:      0.00000
 => Halfwidth U,V,W:      0.00439    -0.00039     0.00981
 => X and Y parameters:       0.1540      0.0930
 => Direct cell parameters:    5.1472   5.2026   5.3201  90.0000  99.1905  90.0000
 => Preferred orientation parameters:   1.0000  0.5000
 => Asymmetry parameters     :      0.00000     0.00000     0.00000     0.00000
 => Strain parameters        :      0.00000     0.00000     0.00000
 => Size   parameters        :      0.00004     0.00000
 => Further shape parameters (S_L and D_L):   0.00000   0.00000
    S_L is source width/detector distance
    D_L is detector width/detector distance

 ==> CODEWORDS FOR PROFILE PARAMETERS of PATTERN#  1

 => Overall scale factor:   11.000
 => ETA (p-Voigt) OR M (Pearson VII):    0.000
 => Overall temperature factor:    0.000
 => Halfwidth U,V,W:    0.000   0.000   0.000
 => X and Y parameters:  131.000 141.000
 => Direct cell parameters:   31.000 111.000  61.000   0.000  50.050   0.000
 => Preferred orientation parameters:    0.000   0.000
 => Asymmetry parameters     :    0.000   0.000   0.000   0.000
 => Strain parameters        :    0.000   0.000   0.000
 => Size   parameters        :    0.000   0.000

 => Cell constraints according to Laue symmetry: 2/m  

        Metric information:
        -------------------

 => Direct cell parameters:

         a =       5.1472      b =       5.2026      c =       5.3201
     alpha =       90.000   beta =       99.191  gamma =       90.000
                        Direct Cell Volume =     140.6337

 => Reciprocal cell parameters:

         a*=     0.196809      b*=     0.192213      c*=     0.190412
     alpha*=       90.000   beta*=       80.809  gamma*=       90.000
                    Reciprocal Cell Volume =   0.00711067

 => Direct and Reciprocal Metric Tensors:

                   GD                                       GR
     26.4932      0.0000     -4.3736          0.038734    0.000000    0.005985
      0.0000     27.0666      0.0000          0.000000    0.036946    0.000000
     -4.3736      0.0000     28.3031          0.005985    0.000000    0.036257

 =>  Cartesian frame: x // a; z is along c*; y is within the ab-plane   

     Crystal_to_Orthonormal_Matrix              Orthonormal_to_Crystal Matrix
              Cr_Orth_cel                               Orth_Cr_cel  
      5.1472      0.0000     -0.8497          0.194282   -0.000000    0.031434
      0.0000      5.2026      0.0000          0.000000    0.192213   -0.000000
      0.0000      0.0000      5.2518          0.000000    0.000000    0.190412

     Busing-Levy B-matrix: Hc=B.H            Inverse of the Busing-Levy B-matrix
                BL_M                                      BL_Minv  
    0.196809    0.000000    0.030412            5.0811     -0.0000     -0.8221
    0.000000    0.192213   -0.000000            0.0000      5.2026      0.0000
    0.000000    0.000000    0.187968            0.0000      0.0000      5.3201

 => Laue symmetry 2/m   will be used to generate HKL for pattern#   1
 => Reflections generated between S(1/d)min:  0.1132 A-1 and S(1/d)max:  0.9611 A-1
 =>                                    dmax:  8.8336 A   and      dmin:  1.0405 A
 => The number of reflections generated is:    127
 => The max. scatt. variable (gen.ref.) is:        95.5202
 => Scattering coefficients from internal table


 => X-ray scattering coeff. (A1, B1, A2,...C, f(0), Z, Dfp,Dfpp)

 ZR     17.8765   1.2762  10.9480  11.9160   5.4173   0.1176   3.6572  87.6627   2.0693  39.9683  40.0000  -0.3140   2.2450
 O       3.0485  13.2771   2.2868   5.7011   1.5463   0.3239   0.8670  32.9089   0.2508   7.9994   8.0000   0.0470   0.0320

     --------------------------------------------------------------
      SYMBOLIC NAMES AND INITIAL VALUES OF PARAMETERS TO BE VARIED:
     --------------------------------------------------------------

      ->  Parameter number    1   -> Symbolic Name:                                     Scale_ph1_pat1    0.18909030E-02
      ->  Parameter number    2   -> Symbolic Name:                                         SyCos_pat1    0.94310001E-01
      ->  Parameter number    3   -> Symbolic Name:                                    Cell_A_ph1_pat1     5.1471519    
      ->  Parameter number    4   -> Symbolic Name:                                         Bck_0_pat1     269.98499    
      ->  Parameter number    5   -> Symbolic Name:                                    Cell_E_ph1_pat1     99.190521    
      ->  Parameter number    6   -> Symbolic Name:                                    Cell_C_ph1_pat1     5.3200612    
      ->  Parameter number    7   -> Symbolic Name:                                         Bck_1_pat1    -121.42600    
      ->  Parameter number    8   -> Symbolic Name:                                         Bck_2_pat1    -242.57600    
      ->  Parameter number    9   -> Symbolic Name:                                         Bck_3_pat1    -157.86200    
      ->  Parameter number   10   -> Symbolic Name:                                        Biso_Zr_ph1    0.45699999    
      ->  Parameter number   11   -> Symbolic Name:                                    Cell_B_ph1_pat1     5.2025590    
      ->  Parameter number   12   -> Symbolic Name:                                        Biso_O2_ph1     0.0000000    
      ->  Parameter number   13   -> Symbolic Name:                                     X-tan_ph1_pat1    0.15399800    
      ->  Parameter number   14   -> Symbolic Name:                                     Y-cos_ph1_pat1    0.92993997E-01
  
 
 => No optimization for routine tasks
 ++++++++++++++++++++++++++++++++++++++++++++++++++++++++++++++++++++++++++++++++++++++++++++++++++++++++++++++++++++++++

 => CYCLE No.:    1
 ---------------------------------------------------------------------------------------
 => Phase  1 Name: ZrO2 mono                                                             
 ---------------------------------------------------------------------------------------
 => New parameters, shifts, and standard deviations

 Atom        x       dx      sx       y       dy      sy       z       dz      sz       B       dB      sB      occ.    docc.   socc.

 Zr       0.27530 0.00000 0.00000  0.03650 0.00000 0.00000  0.21010 0.00000 0.00000  0.25402 0.00000 0.00000  1.00000 0.00000 0.00000
 O1       0.08270 0.00000 0.00000  0.35850 0.00000 0.00000  0.31760 0.00000 0.00000  0.25402 0.00000 0.00000  1.00000 0.00000 0.00000
 O2       0.44360 0.00000 0.00000  0.75950 0.00000 0.00000  0.49030 0.00000 0.00000  0.37140 0.00000 0.00000  1.00000 0.00000 0.00000

 ==> PROFILE PARAMETERS FOR PATTERN#  1

 => Overall scale factor:      0.001890928     0.000000025     0.000016755
 => Eta(p-Voigt) or m(Pearson VII):   0.000000  0.000000  0.000000
 => Overall tem. factor:     0.000000    0.000000    0.000000
 => Halfwidth parameters: 
         0.004391    0.000000    0.000000
        -0.000389    0.000000    0.000000
         0.009813    0.000000    0.000000
 => Cell parameters: 
        5.147148   -0.000004    0.000148
        5.202559    0.000000    0.000158
        5.320057   -0.000004    0.000164
       90.000000    0.000000    0.000000
       99.190262   -0.000259    0.000438
       90.000000    0.000000    0.000000
 => Preferred orientation: 
         1.000000    0.000000    0.000000
         0.500000    0.000000    0.000000
 => Asymmetry parameters: 
         0.000000    0.000000    0.000000
         0.000000    0.000000    0.000000
         0.000000    0.000000    0.000000
         0.000000    0.000000    0.000000
 => X and Y parameters: 
         0.153985   -0.000013    0.017200
         0.092992   -0.000002    0.005174
 => Strain parameters: 
         0.000000    0.000000    0.000000
         0.000000    0.000000    0.000000
         0.000000    0.000000    0.000000
 => Size   parameters (G,L): 
         0.000040    0.000000    0.000000
         0.000000    0.000000    0.000000
 => Further shape parameters (S_L and D_L): 
       0.000000  0.000000  0.000000
       0.000000  0.000000  0.000000

 ==> GLOBAL PARAMETERS FOR PATTERN#  1


 => Zero-point:     0.0000    0.0000    0.0000
 => Background Polynomial Parameters ==>
       269.99     0.67042E-02  8.9360    
      -121.33     0.91770E-01  37.770    
      -242.58    -0.25173E-02  35.606    
      -160.30     -2.4400      24.787    
      0.47978     0.22782E-01 0.17177E-01
       0.0000      0.0000      0.0000    

 => Cos( theta)-shift parameter :   0.0943 -0.0000  0.0004
 => Sin(2theta)-shift parameter :   0.0000  0.0000  0.0000

 ==> RELIABILITY FACTORS WITH ALL NON-EXCLUDED POINTS FOR PATTERN:  1

 => R-Factors:   6.28      8.16     Chi2:  3.28     DW-Stat.:  0.7411   Patt#:  1
 => Expected :            4.51                                1.8734
 => Deviance : 0.645E+04     Dev*:   3.340    
 => GoF-index:  1.8         Sqrt(Residual/N)
 => N-P+C:  1930

 =>    SumYdif       SumYobs      SumYcal      SumwYobsSQ     Residual    Condition
     0.5958E+05    0.9485E+06    0.9376E+06    0.9485E+06     6323.        0.8033E+17


 => Conventional Rietveld Rp,Rwp,Re and Chi2:   15.4      16.0      8.85      3.276    
 => (Values obtained using Ynet, but true sigma(y))
 =>  SumYnet, Sum(w Ynet**2):     0.3865E+06    0.2466E+06


 ==> RELIABILITY FACTORS FOR POINTS WITH BRAGG CONTRIBUTIONS FOR PATTERN:  1

 => R-Factors:   6.28      8.16     Chi2:  3.28     DW-Stat.:  0.7411   Patt#:
 => Expected :            4.51                                1.8734
 => Deviance : 0.645E+04     Dev*:   3.340    
 => GoF-index:  1.8         Sqrt(Residual/N)
 => N-P+C:  1930

 =>    SumYdif       SumYobs      SumYcal      SumwYobsSQ     Residual    Condition
     0.5958E+05    0.9485E+06    0.9376E+06    0.9485E+06     6323.        0.8033E+17


 => Conventional Rietveld Rp,Rwp,Re and Chi2:   15.4      16.0      8.85      3.276    
 => (Values obtained using Ynet, but true sigma(y))
 =>  SumYnet, Sum(w Ynet**2):     0.3865E+06    0.2466E+06


 => Global user-weigthed Chi2 (Bragg contrib.):   3.28    

 => ---------> Pattern#  1
 => Phase:  1
 =>    Bragg R-factor:  8.70    
 =>    RF-factor     :  4.71    
 ++++++++++++++++++++++++++++++++++++++++++++++++++++++++++++++++++++++++++++++++++++++++++++++++++++++++++++++++++++++++

 => CYCLE No.:    2
 ---------------------------------------------------------------------------------------
 => Phase  1 Name: ZrO2 mono                                                             
 ---------------------------------------------------------------------------------------
 => New parameters, shifts, and standard deviations

 Atom        x       dx      sx       y       dy      sy       z       dz      sz       B       dB      sB      occ.    docc.   socc.

 Zr       0.27530 0.00000 0.00000  0.03650 0.00000 0.00000  0.21010 0.00000 0.00000  0.25402 0.00000 0.00000  1.00000 0.00000 0.00000
 O1       0.08270 0.00000 0.00000  0.35850 0.00000 0.00000  0.31760 0.00000 0.00000  0.25402 0.00000 0.00000  1.00000 0.00000 0.00000
 O2       0.44360 0.00000 0.00000  0.75950 0.00000 0.00000  0.49030 0.00000 0.00000  0.37140 0.00000 0.00000  1.00000 0.00000 0.00000

 ==> PROFILE PARAMETERS FOR PATTERN#  1

 => Overall scale factor:      0.001890922    -0.000000006     0.000016705
 => Eta(p-Voigt) or m(Pearson VII):   0.000000  0.000000  0.000000
 => Overall tem. factor:     0.000000    0.000000    0.000000
 => Halfwidth parameters: 
         0.004391    0.000000    0.000000
        -0.000389    0.000000    0.000000
         0.009813    0.000000    0.000000
 => Cell parameters: 
        5.147144   -0.000004    0.000147
        5.202559    0.000000    0.000158
        5.320053   -0.000004    0.000164
       90.000000    0.000000    0.000000
       99.189995   -0.000267    0.000436
       90.000000    0.000000    0.000000
 => Preferred orientation: 
         1.000000    0.000000    0.000000
         0.500000    0.000000    0.000000
 => Asymmetry parameters: 
         0.000000    0.000000    0.000000
         0.000000    0.000000    0.000000
         0.000000    0.000000    0.000000
         0.000000    0.000000    0.000000
 => X and Y parameters: 
         0.153970   -0.000015    0.017148
         0.092991   -0.000001    0.005158
 => Strain parameters: 
         0.000000    0.000000    0.000000
         0.000000    0.000000    0.000000
         0.000000    0.000000    0.000000
 => Size   parameters (G,L): 
         0.000040    0.000000    0.000000
         0.000000    0.000000    0.000000
 => Further shape parameters (S_L and D_L): 
       0.000000  0.000000  0.000000
       0.000000  0.000000  0.000000

 ==> GLOBAL PARAMETERS FOR PATTERN#  1


 => Zero-point:     0.0000    0.0000    0.0000
 => Background Polynomial Parameters ==>
       269.99    -0.78415E-03  8.9094    
      -121.29     0.48040E-01  37.657    
      -242.58    -0.10551E-02  35.499    
      -162.52     -2.2169      24.713    
      0.50256     0.22778E-01 0.17125E-01
       0.0000      0.0000      0.0000    

 => Cos( theta)-shift parameter :   0.0943 -0.0000  0.0004
 => Sin(2theta)-shift parameter :   0.0000  0.0000  0.0000

 ==> RELIABILITY FACTORS WITH ALL NON-EXCLUDED POINTS FOR PATTERN:  1

 => R-Factors:   6.26      8.14     Chi2:  3.26     DW-Stat.:  0.7461   Patt#:  1
 => Expected :            4.51                                1.8734
 => Deviance : 0.640E+04     Dev*:   3.314    
 => GoF-index:  1.8         Sqrt(Residual/N)
 => N-P+C:  1930

 =>    SumYdif       SumYobs      SumYcal      SumwYobsSQ     Residual    Condition
     0.5938E+05    0.9485E+06    0.9384E+06    0.9485E+06     6286.        0.8033E+17


 => Conventional Rietveld Rp,Rwp,Re and Chi2:   15.4      16.0      8.85      3.257    
 => (Values obtained using Ynet, but true sigma(y))
 =>  SumYnet, Sum(w Ynet**2):     0.3858E+06    0.2463E+06


 ==> RELIABILITY FACTORS FOR POINTS WITH BRAGG CONTRIBUTIONS FOR PATTERN:  1

 => R-Factors:   6.26      8.14     Chi2:  3.26     DW-Stat.:  0.7461   Patt#:
 => Expected :            4.51                                1.8734
 => Deviance : 0.640E+04     Dev*:   3.314    
 => GoF-index:  1.8         Sqrt(Residual/N)
 => N-P+C:  1930

 =>    SumYdif       SumYobs      SumYcal      SumwYobsSQ     Residual    Condition
     0.5938E+05    0.9485E+06    0.9384E+06    0.9485E+06     6286.        0.8033E+17


 => Conventional Rietveld Rp,Rwp,Re and Chi2:   15.4      16.0      8.85      3.257    
 => (Values obtained using Ynet, but true sigma(y))
 =>  SumYnet, Sum(w Ynet**2):     0.3858E+06    0.2463E+06


 => Global user-weigthed Chi2 (Bragg contrib.):   3.26    

 => ---------> Pattern#  1
 => Phase:  1
 =>    Bragg R-factor:  8.58    
 =>    RF-factor     :  4.68    
 ++++++++++++++++++++++++++++++++++++++++++++++++++++++++++++++++++++++++++++++++++++++++++++++++++++++++++++++++++++++++

 => CYCLE No.:    3
 ---------------------------------------------------------------------------------------
 => Phase  1 Name: ZrO2 mono                                                             
 ---------------------------------------------------------------------------------------
 => New parameters, shifts, and standard deviations

 Atom        x       dx      sx       y       dy      sy       z       dz      sz       B       dB      sB      occ.    docc.   socc.

 Zr       0.27530 0.00000 0.00000  0.03650 0.00000 0.00000  0.21010 0.00000 0.00000  0.25402 0.00000 0.00000  1.00000 0.00000 0.00000
 O1       0.08270 0.00000 0.00000  0.35850 0.00000 0.00000  0.31760 0.00000 0.00000  0.25402 0.00000 0.00000  1.00000 0.00000 0.00000
 O2       0.44360 0.00000 0.00000  0.75950 0.00000 0.00000  0.49030 0.00000 0.00000  0.37140 0.00000 0.00000  1.00000 0.00000 0.00000

 ==> PROFILE PARAMETERS FOR PATTERN#  1

 => Overall scale factor:      0.001890909    -0.000000013     0.000016662
 => Eta(p-Voigt) or m(Pearson VII):   0.000000  0.000000  0.000000
 => Overall tem. factor:     0.000000    0.000000    0.000000
 => Halfwidth parameters: 
         0.004391    0.000000    0.000000
        -0.000389    0.000000    0.000000
         0.009813    0.000000    0.000000
 => Cell parameters: 
        5.147140   -0.000004    0.000147
        5.202559   -0.000000    0.000157
        5.320048   -0.000004    0.000163
       90.000000    0.000000    0.000000
       99.189743   -0.000252    0.000435
       90.000000    0.000000    0.000000
 => Preferred orientation: 
         1.000000    0.000000    0.000000
         0.500000    0.000000    0.000000
 => Asymmetry parameters: 
         0.000000    0.000000    0.000000
         0.000000    0.000000    0.000000
         0.000000    0.000000    0.000000
         0.000000    0.000000    0.000000
 => X and Y parameters: 
         0.153958   -0.000012    0.017104
         0.092989   -0.000002    0.005145
 => Strain parameters: 
         0.000000    0.000000    0.000000
         0.000000    0.000000    0.000000
         0.000000    0.000000    0.000000
 => Size   parameters (G,L): 
         0.000040    0.000000    0.000000
         0.000000    0.000000    0.000000
 => Further shape parameters (S_L and D_L): 
       0.000000  0.000000  0.000000
       0.000000  0.000000  0.000000

 ==> GLOBAL PARAMETERS FOR PATTERN#  1


 => Zero-point:     0.0000    0.0000    0.0000
 => Background Polynomial Parameters ==>
       269.99    -0.29663E-02  8.8866    
      -121.27     0.16979E-01  37.561    
      -242.58    -0.27319E-02  35.408    
      -164.53     -2.0157      24.649    
      0.52533     0.22773E-01 0.17081E-01
       0.0000      0.0000      0.0000    

 => Cos( theta)-shift parameter :   0.0943 -0.0000  0.0004
 => Sin(2theta)-shift parameter :   0.0000  0.0000  0.0000

 ==> RELIABILITY FACTORS WITH ALL NON-EXCLUDED POINTS FOR PATTERN:  1

 => R-Factors:   6.24      8.12     Chi2:  3.24     DW-Stat.:  0.7505   Patt#:  1
 => Expected :            4.51                                1.8734
 => Deviance : 0.635E+04     Dev*:   3.291    
 => GoF-index:  1.8         Sqrt(Residual/N)
 => N-P+C:  1930

 =>    SumYdif       SumYobs      SumYcal      SumwYobsSQ     Residual    Condition
     0.5921E+05    0.9485E+06    0.9390E+06    0.9485E+06     6253.        0.8033E+17


 => Conventional Rietveld Rp,Rwp,Re and Chi2:   15.4      15.9      8.86      3.240    
 => (Values obtained using Ynet, but true sigma(y))
 =>  SumYnet, Sum(w Ynet**2):     0.3851E+06    0.2460E+06


 ==> RELIABILITY FACTORS FOR POINTS WITH BRAGG CONTRIBUTIONS FOR PATTERN:  1

 => R-Factors:   6.24      8.12     Chi2:  3.24     DW-Stat.:  0.7505   Patt#:
 => Expected :            4.51                                1.8734
 => Deviance : 0.635E+04     Dev*:   3.291    
 => GoF-index:  1.8         Sqrt(Residual/N)
 => N-P+C:  1930

 =>    SumYdif       SumYobs      SumYcal      SumwYobsSQ     Residual    Condition
     0.5921E+05    0.9485E+06    0.9390E+06    0.9485E+06     6253.        0.8033E+17


 => Conventional Rietveld Rp,Rwp,Re and Chi2:   15.4      15.9      8.86      3.240    
 => (Values obtained using Ynet, but true sigma(y))
 =>  SumYnet, Sum(w Ynet**2):     0.3851E+06    0.2460E+06


 => Global user-weigthed Chi2 (Bragg contrib.):   3.24    

 => ---------> Pattern#  1
 => Phase:  1
 =>    Bragg R-factor:  8.47    
 =>    RF-factor     :  4.66    
 ++++++++++++++++++++++++++++++++++++++++++++++++++++++++++++++++++++++++++++++++++++++++++++++++++++++++++++++++++++++++

 => CYCLE No.:    4
 ---------------------------------------------------------------------------------------
 => Phase  1 Name: ZrO2 mono                                                             
 ---------------------------------------------------------------------------------------
 => New parameters, shifts, and standard deviations

 Atom        x       dx      sx       y       dy      sy       z       dz      sz       B       dB      sB      occ.    docc.   socc.

 Zr       0.27530 0.00000 0.00000  0.03650 0.00000 0.00000  0.21010 0.00000 0.00000  0.25402 0.00000 0.00000  1.00000 0.00000 0.00000
 O1       0.08270 0.00000 0.00000  0.35850 0.00000 0.00000  0.31760 0.00000 0.00000  0.25402 0.00000 0.00000  1.00000 0.00000 0.00000
 O2       0.44360 0.00000 0.00000  0.75950 0.00000 0.00000  0.49030 0.00000 0.00000  0.37140 0.00000 0.00000  1.00000 0.00000 0.00000

 ==> PROFILE PARAMETERS FOR PATTERN#  1

 => Overall scale factor:      0.001890887    -0.000000023     0.000016624
 => Eta(p-Voigt) or m(Pearson VII):   0.000000  0.000000  0.000000
 => Overall tem. factor:     0.000000    0.000000    0.000000
 => Halfwidth parameters: 
         0.004391    0.000000    0.000000
        -0.000389    0.000000    0.000000
         0.009813    0.000000    0.000000
 => Cell parameters: 
        5.147135   -0.000004    0.000147
        5.202558   -0.000000    0.000157
        5.320044   -0.000004    0.000163
       90.000000    0.000000    0.000000
       99.189476   -0.000267    0.000434
       90.000000    0.000000    0.000000
 => Preferred orientation: 
         1.000000    0.000000    0.000000
         0.500000    0.000000    0.000000
 => Asymmetry parameters: 
         0.000000    0.000000    0.000000
         0.000000    0.000000    0.000000
         0.000000    0.000000    0.000000
         0.000000    0.000000    0.000000
 => X and Y parameters: 
         0.153955   -0.000003    0.017064
         0.092984   -0.000004    0.005133
 => Strain parameters: 
         0.000000    0.000000    0.000000
         0.000000    0.000000    0.000000
         0.000000    0.000000    0.000000
 => Size   parameters (G,L): 
         0.000040    0.000000    0.000000
         0.000000    0.000000    0.000000
 => Further shape parameters (S_L and D_L): 
       0.000000  0.000000  0.000000
       0.000000  0.000000  0.000000

 ==> GLOBAL PARAMETERS FOR PATTERN#  1


 => Zero-point:     0.0000    0.0000    0.0000
 => Background Polynomial Parameters ==>
       270.00     0.86074E-02  8.8665    
      -121.18     0.93866E-01  37.475    
      -242.50     0.80513E-01  35.327    
      -166.34     -1.8021      24.593    
      0.54809     0.22756E-01 0.17043E-01
       0.0000      0.0000      0.0000    

 => Cos( theta)-shift parameter :   0.0943 -0.0000  0.0004
 => Sin(2theta)-shift parameter :   0.0000  0.0000  0.0000

 ==> RELIABILITY FACTORS WITH ALL NON-EXCLUDED POINTS FOR PATTERN:  1

 => R-Factors:   6.23      8.10     Chi2:  3.23     DW-Stat.:  0.7544   Patt#:  1
 => Expected :            4.51                                1.8734
 => Deviance : 0.632E+04     Dev*:   3.271    
 => GoF-index:  1.8         Sqrt(Residual/N)
 => N-P+C:  1930

 =>    SumYdif       SumYobs      SumYcal      SumwYobsSQ     Residual    Condition
     0.5906E+05    0.9485E+06    0.9397E+06    0.9485E+06     6226.        0.8032E+17


 => Conventional Rietveld Rp,Rwp,Re and Chi2:   15.4      15.9      8.86      3.226    
 => (Values obtained using Ynet, but true sigma(y))
 =>  SumYnet, Sum(w Ynet**2):     0.3845E+06    0.2458E+06


 ==> RELIABILITY FACTORS FOR POINTS WITH BRAGG CONTRIBUTIONS FOR PATTERN:  1

 => R-Factors:   6.23      8.10     Chi2:  3.23     DW-Stat.:  0.7544   Patt#:
 => Expected :            4.51                                1.8734
 => Deviance : 0.632E+04     Dev*:   3.271    
 => GoF-index:  1.8         Sqrt(Residual/N)
 => N-P+C:  1930

 =>    SumYdif       SumYobs      SumYcal      SumwYobsSQ     Residual    Condition
     0.5906E+05    0.9485E+06    0.9397E+06    0.9485E+06     6226.        0.8032E+17


 => Conventional Rietveld Rp,Rwp,Re and Chi2:   15.4      15.9      8.86      3.226    
 => (Values obtained using Ynet, but true sigma(y))
 =>  SumYnet, Sum(w Ynet**2):     0.3845E+06    0.2458E+06


 => Global user-weigthed Chi2 (Bragg contrib.):   3.23    

 => ---------> Pattern#  1
 => Phase:  1
 =>    Bragg R-factor:  8.38    
 =>    RF-factor     :  4.64    
 ++++++++++++++++++++++++++++++++++++++++++++++++++++++++++++++++++++++++++++++++++++++++++++++++++++++++++++++++++++++++

 => CYCLE No.:    5
 ---------------------------------------------------------------------------------------
 => Phase  1 Name: ZrO2 mono                                                             
 ---------------------------------------------------------------------------------------
 => New parameters, shifts, and standard deviations

 Atom        x       dx      sx       y       dy      sy       z       dz      sz       B       dB      sB      occ.    docc.   socc.

 Zr       0.27530 0.00000 0.00000  0.03650 0.00000 0.00000  0.21010 0.00000 0.00000  0.25402 0.00000 0.00000  1.00000 0.00000 0.00000
 O1       0.08270 0.00000 0.00000  0.35850 0.00000 0.00000  0.31760 0.00000 0.00000  0.25402 0.00000 0.00000  1.00000 0.00000 0.00000
 O2       0.44360 0.00000 0.00000  0.75950 0.00000 0.00000  0.49030 0.00000 0.00000  0.37140 0.00000 0.00000  1.00000 0.00000 0.00000

 ==> PROFILE PARAMETERS FOR PATTERN#  1

 => Overall scale factor:      0.001890877    -0.000000010     0.000016594
 => Eta(p-Voigt) or m(Pearson VII):   0.000000  0.000000  0.000000
 => Overall tem. factor:     0.000000    0.000000    0.000000
 => Halfwidth parameters: 
         0.004391    0.000000    0.000000
        -0.000389    0.000000    0.000000
         0.009813    0.000000    0.000000
 => Cell parameters: 
        5.147131   -0.000004    0.000146
        5.202558    0.000000    0.000157
        5.320040   -0.000004    0.000163
       90.000000    0.000000    0.000000
       99.189224   -0.000252    0.000434
       90.000000    0.000000    0.000000
 => Preferred orientation: 
         1.000000    0.000000    0.000000
         0.500000    0.000000    0.000000
 => Asymmetry parameters: 
         0.000000    0.000000    0.000000
         0.000000    0.000000    0.000000
         0.000000    0.000000    0.000000
         0.000000    0.000000    0.000000
 => X and Y parameters: 
         0.153945   -0.000009    0.017035
         0.092982   -0.000003    0.005124
 => Strain parameters: 
         0.000000    0.000000    0.000000
         0.000000    0.000000    0.000000
         0.000000    0.000000    0.000000
 => Size   parameters (G,L): 
         0.000040    0.000000    0.000000
         0.000000    0.000000    0.000000
 => Further shape parameters (S_L and D_L): 
       0.000000  0.000000  0.000000
       0.000000  0.000000  0.000000

 ==> GLOBAL PARAMETERS FOR PATTERN#  1


 => Zero-point:     0.0000    0.0000    0.0000
 => Background Polynomial Parameters ==>
       270.00     0.59948E-02  8.8503    
      -121.11     0.65528E-01  37.408    
      -242.42     0.83739E-01  35.264    
      -167.97     -1.6310      24.549    
      0.57084     0.22752E-01 0.17012E-01
       0.0000      0.0000      0.0000    

 => Cos( theta)-shift parameter :   0.0943 -0.0000  0.0004
 => Sin(2theta)-shift parameter :   0.0000  0.0000  0.0000

 ==> RELIABILITY FACTORS WITH ALL NON-EXCLUDED POINTS FOR PATTERN:  1

 => R-Factors:   6.21      8.09     Chi2:  3.21     DW-Stat.:  0.7577   Patt#:  1
 => Expected :            4.51                                1.8734
 => Deviance : 0.628E+04     Dev*:   3.254    
 => GoF-index:  1.8         Sqrt(Residual/N)
 => N-P+C:  1930

 =>    SumYdif       SumYobs      SumYcal      SumwYobsSQ     Residual    Condition
     0.5894E+05    0.9485E+06    0.9402E+06    0.9485E+06     6202.        0.8033E+17


 => Conventional Rietveld Rp,Rwp,Re and Chi2:   15.4      15.9      8.87      3.214    
 => (Values obtained using Ynet, but true sigma(y))
 =>  SumYnet, Sum(w Ynet**2):     0.3839E+06    0.2455E+06


 ==> RELIABILITY FACTORS FOR POINTS WITH BRAGG CONTRIBUTIONS FOR PATTERN:  1

 => R-Factors:   6.21      8.09     Chi2:  3.21     DW-Stat.:  0.7577   Patt#:
 => Expected :            4.51                                1.8734
 => Deviance : 0.628E+04     Dev*:   3.254    
 => GoF-index:  1.8         Sqrt(Residual/N)
 => N-P+C:  1930

 =>    SumYdif       SumYobs      SumYcal      SumwYobsSQ     Residual    Condition
     0.5894E+05    0.9485E+06    0.9402E+06    0.9485E+06     6202.        0.8033E+17


 => Conventional Rietveld Rp,Rwp,Re and Chi2:   15.4      15.9      8.87      3.214    
 => (Values obtained using Ynet, but true sigma(y))
 =>  SumYnet, Sum(w Ynet**2):     0.3839E+06    0.2455E+06


 => Global user-weigthed Chi2 (Bragg contrib.):   3.21    

 => ---------> Pattern#  1
 => Phase:  1
 =>    Bragg R-factor:  8.29    
 =>    RF-factor     :  4.62    
 ++++++++++++++++++++++++++++++++++++++++++++++++++++++++++++++++++++++++++++++++++++++++++++++++++++++++++++++++++++++++

 => CYCLE No.:    6
 ---------------------------------------------------------------------------------------
 => Phase  1 Name: ZrO2 mono                                                             
 ---------------------------------------------------------------------------------------
 => New parameters, shifts, and standard deviations

 Atom        x       dx      sx       y       dy      sy       z       dz      sz       B       dB      sB      occ.    docc.   socc.

 Zr       0.27530 0.00000 0.00000  0.03650 0.00000 0.00000  0.21010 0.00000 0.00000  0.25402 0.00000 0.00000  1.00000 0.00000 0.00000
 O1       0.08270 0.00000 0.00000  0.35850 0.00000 0.00000  0.31760 0.00000 0.00000  0.25402 0.00000 0.00000  1.00000 0.00000 0.00000
 O2       0.44360 0.00000 0.00000  0.75950 0.00000 0.00000  0.49030 0.00000 0.00000  0.37140 0.00000 0.00000  1.00000 0.00000 0.00000

 ==> PROFILE PARAMETERS FOR PATTERN#  1

 => Overall scale factor:      0.001890864    -0.000000012     0.000016566
 => Eta(p-Voigt) or m(Pearson VII):   0.000000  0.000000  0.000000
 => Overall tem. factor:     0.000000    0.000000    0.000000
 => Halfwidth parameters: 
         0.004391    0.000000    0.000000
        -0.000389    0.000000    0.000000
         0.009813    0.000000    0.000000
 => Cell parameters: 
        5.147127   -0.000004    0.000146
        5.202558    0.000000    0.000156
        5.320036   -0.000004    0.000162
       90.000000    0.000000    0.000000
       99.188980   -0.000244    0.000433
       90.000000    0.000000    0.000000
 => Preferred orientation: 
         1.000000    0.000000    0.000000
         0.500000    0.000000    0.000000
 => Asymmetry parameters: 
         0.000000    0.000000    0.000000
         0.000000    0.000000    0.000000
         0.000000    0.000000    0.000000
         0.000000    0.000000    0.000000
 => X and Y parameters: 
         0.153937   -0.000008    0.017006
         0.092979   -0.000003    0.005116
 => Strain parameters: 
         0.000000    0.000000    0.000000
         0.000000    0.000000    0.000000
         0.000000    0.000000    0.000000
 => Size   parameters (G,L): 
         0.000040    0.000000    0.000000
         0.000000    0.000000    0.000000
 => Further shape parameters (S_L and D_L): 
       0.000000  0.000000  0.000000
       0.000000  0.000000  0.000000

 ==> GLOBAL PARAMETERS FOR PATTERN#  1


 => Zero-point:     0.0000    0.0000    0.0000
 => Background Polynomial Parameters ==>
       270.00     0.19730E-02  8.8357    
      -121.08     0.28566E-01  37.345    
      -242.35     0.66869E-01  35.205    
      -169.45     -1.4821      24.508    
      0.59359     0.22748E-01 0.16984E-01
       0.0000      0.0000      0.0000    

 => Cos( theta)-shift parameter :   0.0943 -0.0000  0.0004
 => Sin(2theta)-shift parameter :   0.0000  0.0000  0.0000

 ==> RELIABILITY FACTORS WITH ALL NON-EXCLUDED POINTS FOR PATTERN:  1

 => R-Factors:   6.20      8.07     Chi2:  3.20     DW-Stat.:  0.7607   Patt#:  1
 => Expected :            4.51                                1.8734
 => Deviance : 0.625E+04     Dev*:   3.239    
 => GoF-index:  1.8         Sqrt(Residual/N)
 => N-P+C:  1930

 =>    SumYdif       SumYobs      SumYcal      SumwYobsSQ     Residual    Condition
     0.5883E+05    0.9485E+06    0.9408E+06    0.9485E+06     6182.        0.8032E+17


 => Conventional Rietveld Rp,Rwp,Re and Chi2:   15.3      15.9      8.87      3.203    
 => (Values obtained using Ynet, but true sigma(y))
 =>  SumYnet, Sum(w Ynet**2):     0.3834E+06    0.2453E+06


 ==> RELIABILITY FACTORS FOR POINTS WITH BRAGG CONTRIBUTIONS FOR PATTERN:  1

 => R-Factors:   6.20      8.07     Chi2:  3.20     DW-Stat.:  0.7607   Patt#:
 => Expected :            4.51                                1.8734
 => Deviance : 0.625E+04     Dev*:   3.239    
 => GoF-index:  1.8         Sqrt(Residual/N)
 => N-P+C:  1930
