Repository: natkurdz/XRD-AI

File: Dane/Gr02/zro2_800rpm_120min.out (part 1 of 3)


        **********************************************************
        ** PROGRAM FullProf.2k (Version 7.70 - Apr2022-ILL JRC) **
        **********************************************************
                       M U L T I -- P A T T E R N                 
            Rietveld, Profile Matching & Integrated Intensity     
                 Refinement of X-ray and/or Neutron Data


    Date: 18/10/2024  Time: 10:06:29.981                              

 => PCR file code: zro2_800rpm_120min
 => DAT file code: ZrO2_800RPM_120min.x -> Relative contribution: 1.0000                                                            

 ==> CONDITIONS OF THIS RUN FOR PATTERN No.:  1

 => Global Refinement of X-ray powder diffraction data                                                                              
 => Global Refinement of X-ray powder diffraction data                                                                              
    Bragg-Brentano(X-rays) or Debye-Scherrer geometry(Neutrons)
 => Title:ZrO2 monoclinic

 => Number of phases:    1
 => Number of excluded regions:    1
 => Number of scattering factors supplied:    0
 => March-Dollase model for preferred orientation
 => Conventional weights: w=1.0/Variance(yobs)
 => Asymmetry correction as in J.Appl.Cryst. 26,128(1993)
 => Background refined by polynomial function
 => The    7th default profile function was selected
 => T-C-H Pseudo-Voigt function 
    This function is convoluted with asymmetry due to axial 
    divergence as formulated by: 
    van Laar and Yelon, J. Appl. Cryst. 17, 47(1984).
    and using the method of:
    Finger, Cox and Jephcoat, J. Appl. Cryst. 27, 892 (1994).
    Fortran 90 module adapted from function PROFVAL (in F77) : 
    L.W. Finger, J. Appl. Cryst. 31, 111 (1998).


 ==> INPUT/OUTPUT OPTIONS:

 => Generate bacground file *.bac
 => Generate file *.PRF for plot
 => Output Correlation Matrix
 => Generate new input file *.PCR
 => Plot pattern at each cycle
 => Wavelengths:  1.54060 1.54439
 => Alpha2/Alpha1 ratio:   0.5000
 => Cos(Monochromator angle)=   0.9000
 => Asymmetry correction for angles lower than   90.000 degrees
 => Absorption correction (AC), muR-eff =   0.0000  0.0000
 => Base of peaks: 2.0*HW*   25.00

 => Number of cycles:   20
 => Relaxation factors ==>    for coordinates:  0.90
 => for anisotropic temperature factors:  0.90
 => for halfwidth/strain/size parameters:  0.90
 => for lattice constants and propagation vectors:  0.90
 => EPS-value for convergence:    0.3

 => Excluded regions for Pattern#  1
    From     to
      0.0000     15.0000

 => Number of Least-Squares parameters varied:    14

 =>--------------------------->
 =>------->  PATTERN number:  1
 =>--------------------------->
 => Global parameters and codes ==>
 => Zero-point:     0.0000    0.0000
 => Background parameters and codes ==>
 => Origin of polynomial at 2theta/TOF/E(KeV):   90.000  
  269.98     -121.43     -242.58     -157.86     0.45700      0.0000    
       41.00       70.50       80.20       90.20      100.20        0.00
 => Displacement peak-shift parameter and code:     0.09   20.20
 => Transparency peak-shift parameter and code:     0.00    0.00

 => Reading Intensity data  =>>

      Data from PANalytical formats
      Extension:  .xrdml
 ==> Angular range, step and number of points:
     2Thmin:      10.056511  2Thmax:     119.983238  Step:       0.033423  No. of points:   3290
 --------------------------------------------------------------------------------
 => Phase  No. 1
      ZrO2 mono                                                             
 --------------------------------------------------------------------------------
 =>-------> Pattern#  1
 => Crystal Structure Refinement
 => Preferred orientation vector:   1.0000  0.0000  0.0000

 =>-------> Data for PHASE: 1
 => Number of atoms:    3
 => Number of distance  constraints:    0
 => Number of angle     constraints:    0

 => Symmetry information on space group: P 1 21/c 1          
 -> The multiplicity of the general position is:   4
 -> The space group is Centric (-1 at origin)   
 -> Lattice type  P: { 000 }                                       
 -> Reduced set of symmetry operators:

  No.  IT   Symmetry symbol    Rotation part     Associated Translation
   1: ( 1)   1            -->     ( x, y, z) + {  0.0000  0.0000  0.0000}
   2: ( 3)   2 ( 0, y, 0) -->     (-x, y,-z) + {  0.0000  0.5000  0.5000}


        Information on Space Group: 
        --------------------------- 

 =>   Number of Space group:  14
 =>  Hermann-Mauguin Symbol: P 1 21/c 1
 =>             Hall Symbol: -P 2ybc
 =>    Table Setting Choice: b1
 =>            Setting Type: IT (Generated from Hermann-Mauguin symbol)
 =>          Crystal System: Monoclinic
 =>              Laue Class: 2/m
 =>             Point Group: 2/m
 =>         Bravais Lattice: P
 =>          Lattice Symbol: mP
 =>  Reduced Number of S.O.:   2
 =>    General multiplicity:   4
 =>          Centrosymmetry: Centric (-1 at origin)
 =>  Generators (exc. -1&L):   1
 =>         Asymmetric unit:  0.000 <= x <=  1.000
                              0.000 <= y <=  0.250
                              0.000 <= z <=  1.000
 => Centring vectors:  0
                                                                                                    

 => List of all Symmetry Operators and Symmetry Symbols

 => SYMM(  1): x,y,z                             Symbol: 1
 => SYMM(  2): -x,y+1/2,-z+1/2                   Symbol: 2 (0,1/2,0) 0,y,1/4
 => SYMM(  3): -x,-y,-z                          Symbol: -1 0,0,0
 => SYMM(  4): x,-y+1/2,z+1/2                    Symbol: c x,1/4,z

 => Initial parameters ==>
 Atom    Ntyp                  X         Y         Z         B         occ.         in  fin  Spc  Mult
                             B11       B22       B33       B12       B13       B23
 Zr     Zr                 0.27530   0.03650   0.21010   0.25402   1.00000           0    0    0    4
                 Codes:    0.00000   0.00000   0.00000 100.00000   0.00000
 O1     O                  0.08270   0.35850   0.31760   0.25402   1.00000           0    0    0    4
                 Codes:    0.00000   0.00000   0.00000 100.00000   0.00000
 O2     O                  0.44360   0.75950   0.49030   0.37140   1.00000           0    0    0    4
                 Codes:    0.00000   0.00000   0.00000 120.00000   0.00000

 => IT IS ASSUMED THAT THE FIRST GIVEN SITE IS FULLY OCCUPIED 
    OR THE FIRST AND SECOND ATOMS ARE IN THE SAME SITE WITH TOTAL FULL OCCUPATION
  (If this is not the case, change the order of atoms to obtain correct values for the content of the unit cell)
    The given occupation factors have been obtained mutiplying m/M by   1.0000
      -> Atom: Zr  ,  Chemical element: ZR  Atomic Mass:    91.2200
      -> Atom: O   ,  Chemical element: O   Atomic Mass:    15.9994
      -> Atom: O   ,  Chemical element: O   Atomic Mass:    15.9994
 => The given value of ATZ is        492.88 the program has calculated:         492.88
    The value of ATZ given in the input PCR file will be used for quantitative analysis
 => The chemical content of the unit cell is: 
       4.0000 Zr   +   4.0000 O    +   4.0000 O      
 => The normalized site occupation numbers in % are: 
     100.0000 Zr     :      100.0000 O1     :      100.0000 O2       
 => The density (volumic mass) of the compound is:    5.820 g/cm3

 =>-------> PROFILE PARAMETERS FOR PATTERN:  1

 => Overall scale factor:   0.189090E-02
 => ETA (p-Voigt) OR M (Pearson VII):   0.0000
 => Overall temperature factor:      0.00000
 => Halfwidth U,V,W:      0.00439    -0.00039     0.00981
 => X and Y parameters:       0.1540      0.0930
 => Direct cell parameters:    5.1472   5.2026   5.3201  90.0000  99.1905  90.0000
 => Preferred orientation parameters:   1.0000  0.5000
 => Asymmetry parameters     :      0.00000     0.00000     0.00000     0.00000
 => Strain parameters        :      0.00000     0.00000     0.00000
 => Size   parameters        :      0.00004     0.00000
 => Further shape parameters (S_L and D_L):   0.00000   0.00000
    S_L is source width/detector distance
    D_L is detector width/detector distance

 ==> CODEWORDS FOR PROFILE PARAMETERS of PATTERN#  1

 => Overall scale factor:   11.000
 => ETA (p-Voigt) OR M (Pearson VII):    0.000
 => Overall temperature factor:    0.000
 => Halfwidth U,V,W:    0.000   0.000   0.000
 => X and Y parameters:  131.000 141.000
 => Direct cell parameters:   31.000 111.000  61.000   0.000  50.050   0.000
 => Preferred orientation parameters:    0.000   0.000
 => Asymmetry parameters     :    0.000   0.000   0.000   0.000
 => Strain parameters        :    0.000   0.000   0.000
 => Size   parameters        :    0.000   0.000

 => Cell constraints according to Laue symmetry: 2/m  

        Metric information:
        -------------------

 => Direct cell parameters:

         a =       5.1472      b =       5.2026      c =       5.3201
     alpha =       90.000   beta =       99.191  gamma =       90.000
                        Direct Cell Volume =     140.6337

 => Reciprocal cell parameters:

         a*=     0.196809      b*=     0.192213      c*=     0.190412
     alpha*=       90.000   beta*=       80.809  gamma*=       90.000
                    Reciprocal Cell Volume =   0.00711067

 => Direct and Reciprocal Metric Tensors:

                   GD                                       GR
     26.4932      0.0000     -4.3736          0.038734    0.000000    0.005985
      0.0000     27.0666      0.0000          0.000000    0.036946    0.000000
     -4.3736      0.0000     28.3031          0.005985    0.000000    0.036257

 =>  Cartesian frame: x // a; z is along c*; y is within the ab-plane   

     Crystal_to_Orthonormal_Matrix              Orthonormal_to_Crystal Matrix
              Cr_Orth_cel                               Orth_Cr_cel  
      5.1472      0.0000     -0.8497          0.194282   -0.000000    0.031434
      0.0000      5.2026      0.0000          0.000000    0.192213   -0.000000
      0.0000      0.0000      5.2518          0.000000    0.000000    0.190412

     Busing-Levy B-matrix: Hc=B.H            Inverse of the Busing-Levy B-matrix
                BL_M                                      BL_Minv  
    0.196809    0.000000    0.030412            5.0811     -0.0000     -0.8221
    0.000000    0.192213   -0.000000            0.0000      5.2026      0.0000
    0.000000    0.000000    0.187968            0.0000      0.0000      5.3201

 => Laue symmetry 2/m   will be used to generate HKL for pattern#   1
 => Reflections generated between S(1/d)min:  0.1135 A-1 and S(1/d)max:  1.2131 A-1
 =>                                    dmax:  8.8103 A   and      dmin:  0.8243 A
 => The number of reflections generated is:    263
 => The max. scatt. variable (gen.ref.) is:       138.2907
 => Scattering coefficients from internal table


 => X-ray scattering coeff. (A1, B1, A2,...C, f(0), Z, Dfp,Dfpp)

 ZR     17.8765   1.2762  10.9480  11.9160   5.4173   0.1176   3.6572  87.6627   2.0693  39.9683  40.0000  -0.3140   2.2450
 O       3.0485  13.2771   2.2868   5.7011   1.5463   0.3239   0.8670  32.9089   0.2508   7.9994   8.0000   0.0470   0.0320

     --------------------------------------------------------------
      SYMBOLIC NAMES AND INITIAL VALUES OF PARAMETERS TO BE VARIED:
     --------------------------------------------------------------

      ->  Parameter number    1   -> Symbolic Name:                                     Scale_ph1_pat1    0.18909030E-02
      ->  Parameter number    2   -> Symbolic Name:                                         SyCos_pat1    0.94310001E-01
      ->  Parameter number    3   -> Symbolic Name:                                    Cell_A_ph1_pat1     5.1471519    
      ->  Parameter number    4   -> Symbolic Name:                                         Bck_0_pat1     269.98499    
      ->  Parameter number    5   -> Symbolic Name:                                    Cell_E_ph1_pat1     99.190521    
      ->  Parameter number    6   -> Symbolic Name:                                    Cell_C_ph1_pat1     5.3200612    
      ->  Parameter number    7   -> Symbolic Name:                                         Bck_1_pat1    -121.42600    
      ->  Parameter number    8   -> Symbolic Name:                                         Bck_2_pat1    -242.57600    
      ->  Parameter number    9   -> Symbolic Name:                                         Bck_3_pat1    -157.86200    
      ->  Parameter number   10   -> Symbolic Name:                                        Biso_Zr_ph1    0.45699999    
      ->  Parameter number   11   -> Symbolic Name:                                    Cell_B_ph1_pat1     5.2025590    
      ->  Parameter number   12   -> Symbolic Name:                                        Biso_O2_ph1     0.0000000    
      ->  Parameter number   13   -> Symbolic Name:                                     X-tan_ph1_pat1    0.15399800    
      ->  Parameter number   14   -> Symbolic Name:                                     Y-cos_ph1_pat1    0.92993997E-01
  
 
 => No optimization for routine tasks
 ++++++++++++++++++++++++++++++++++++++++++++++++++++++++++++++++++++++++++++++++++++++++++++++++++++++++++++++++++++++++

 => CYCLE No.:    1
 ---------------------------------------------------------------------------------------
 => Phase  1 Name: ZrO2 mono                                                             
 ---------------------------------------------------------------------------------------
 => New parameters, shifts, and standard deviations

 Atom        x       dx      sx       y       dy      sy       z       dz      sz       B       dB      sB      occ.    docc.   socc.

 Zr       0.27530 0.00000 0.00000  0.03650 0.00000 0.00000  0.21010 0.00000 0.00000  0.25402 0.00000 0.00000  1.00000 0.00000 0.00000
 O1       0.08270 0.00000 0.00000  0.35850 0.00000 0.00000  0.31760 0.00000 0.00000  0.25402 0.00000 0.00000  1.00000 0.00000 0.00000
 O2       0.44360 0.00000 0.00000  0.75950 0.00000 0.00000  0.49030 0.00000 0.00000  0.37140 0.00000 0.00000  1.00000 0.00000 0.00000

 ==> PROFILE PARAMETERS FOR PATTERN#  1

 => Overall scale factor:      0.005885801     0.003994898     0.000519591
 => Eta(p-Voigt) or m(Pearson VII):   0.000000  0.000000  0.000000
 => Overall tem. factor:     0.000000    0.000000    0.000000
 => Halfwidth parameters: 
         0.004391    0.000000    0.000000
        -0.000389    0.000000    0.000000
         0.009813    0.000000    0.000000
 => Cell parameters: 
        5.148832    0.001680    0.005290
        5.203390    0.000831    0.005860
        5.319984   -0.000077    0.005730
       90.000000    0.000000    0.000000
       99.192986    0.002464    0.014725
       90.000000    0.000000    0.000000
 => Preferred orientation: 
         1.000000    0.000000    0.000000
         0.500000    0.000000    0.000000
 => Asymmetry parameters: 
         0.000000    0.000000    0.000000
         0.000000    0.000000    0.000000
         0.000000    0.000000    0.000000
         0.000000    0.000000    0.000000
 => X and Y parameters: 
         0.688625    0.534627    0.564651
         0.440293    0.347299    0.171333
 => Strain parameters: 
         0.000000    0.000000    0.000000
         0.000000    0.000000    0.000000
         0.000000    0.000000    0.000000
 => Size   parameters (G,L): 
         0.000040    0.000000    0.000000
         0.000000    0.000000    0.000000
 => Further shape parameters (S_L and D_L): 
       0.000000  0.000000  0.000000
       0.000000  0.000000  0.000000

 ==> GLOBAL PARAMETERS FOR PATTERN#  1


 => Zero-point:     0.0000    0.0000    0.0000
 => Background Polynomial Parameters ==>
       1003.7      733.67      73.477    
      -344.34     -222.92      83.718    
       229.82      472.40      140.24    
       496.65      654.52      182.85    
      0.29096    -0.16604     0.42087    
       0.0000      0.0000      0.0000    

 => Cos( theta)-shift parameter :   0.0847 -0.0096  0.0116
 => Sin(2theta)-shift parameter :   0.0000  0.0000  0.0000

 ==> RELIABILITY FACTORS WITH ALL NON-EXCLUDED POINTS FOR PATTERN:  1

 => R-Factors:   79.3      79.7     Chi2: 0.130E+04 DW-Stat.:  0.0017   Patt#:  1
 => Expected :            2.21                                1.8981
 => Deviance : 0.108E+08     Dev*:   3466.    
 => GoF-index:  36.         Sqrt(Residual/N)
 => N-P+C:  3127

 =>    SumYdif       SumYobs      SumYcal      SumwYobsSQ     Residual    Condition
     0.5083E+07    0.6413E+07    0.1330E+07    0.6413E+07    0.4070E+07    0.1416E+16


 => Conventional Rietveld Rp,Rwp,Re and Chi2:   91.5      91.8      2.55      1302.    
 => (Values obtained using Ynet, but true sigma(y))
 =>  SumYnet, Sum(w Ynet**2):     0.5554E+07    0.4827E+07


 ==> RELIABILITY FACTORS FOR POINTS WITH BRAGG CONTRIBUTIONS FOR PATTERN:  1

 => R-Factors:   79.3      79.7     Chi2: 0.130E+04 DW-Stat.:  0.0017   Patt#:
 => Expected :            2.21                                1.8981
 => Deviance : 0.108E+08     Dev*:   3466.    
 => GoF-index:  36.         Sqrt(Residual/N)
 => N-P+C:  3127

 =>    SumYdif       SumYobs      SumYcal      SumwYobsSQ     Residual    Condition
     0.5083E+07    0.6413E+07    0.1330E+07    0.6413E+07    0.4070E+07    0.1416E+16


 => Conventional Rietveld Rp,Rwp,Re and Chi2:   91.5      91.8      2.55      1302.    
 => (Values obtained using Ynet, but true sigma(y))
 =>  SumYnet, Sum(w Ynet**2):     0.5554E+07    0.4827E+07


 => Global user-weigthed Chi2 (Bragg contrib.):  0.130E+04

 => ---------> Pattern#  1
 => Phase:  1
 =>    Bragg R-factor:  91.7    
 =>    RF-factor     :  73.8    
 ++++++++++++++++++++++++++++++++++++++++++++++++++++++++++++++++++++++++++++++++++++++++++++++++++++++++++++++++++++++++

 => CYCLE No.:    2
 ---------------------------------------------------------------------------------------
 => Phase  1 Name: ZrO2 mono                                                             
 ---------------------------------------------------------------------------------------
 => New parameters, shifts, and standard deviations

 Atom        x       dx      sx       y       dy      sy       z       dz      sz       B       dB      sB      occ.    docc.   socc.

 Zr       0.27530 0.00000 0.00000  0.03650 0.00000 0.00000  0.21010 0.00000 0.00000  0.25402 0.00000 0.00000  1.00000 0.00000 0.00000
 O1       0.08270 0.00000 0.00000  0.35850 0.00000 0.00000  0.31760 0.00000 0.00000  0.25402 0.00000 0.00000  1.00000 0.00000 0.00000
 O2       0.44360 0.00000 0.00000  0.75950 0.00000 0.00000  0.49030 0.00000 0.00000  0.37140 0.00000 0.00000  1.00000 0.00000 0.00000

 ==> PROFILE PARAMETERS FOR PATTERN#  1

 => Overall scale factor:      0.008847110     0.002961309     0.000291784
 => Eta(p-Voigt) or m(Pearson VII):   0.000000  0.000000  0.000000
 => Overall tem. factor:     0.000000    0.000000    0.000000
 => Halfwidth parameters: 
         0.004391    0.000000    0.000000
        -0.000389    0.000000    0.000000
         0.009813    0.000000    0.000000
 => Cell parameters: 
        5.153192    0.004360    0.003578
        5.206831    0.003441    0.004044
        5.322558    0.002574    0.003862
       90.000000    0.000000    0.000000
       99.201447    0.008461    0.010339
       90.000000    0.000000    0.000000
 => Preferred orientation: 
         1.000000    0.000000    0.000000
         0.500000    0.000000    0.000000
 => Asymmetry parameters: 
         0.000000    0.000000    0.000000
         0.000000    0.000000    0.000000
         0.000000    0.000000    0.000000
         0.000000    0.000000    0.000000
 => X and Y parameters: 
         0.267389   -0.421236    0.394290
         0.703578    0.263285    0.114060
 => Strain parameters: 
         0.000000    0.000000    0.000000
         0.000000    0.000000    0.000000
         0.000000    0.000000    0.000000
 => Size   parameters (G,L): 
         0.000040    0.000000    0.000000
         0.000000    0.000000    0.000000
 => Further shape parameters (S_L and D_L): 
       0.000000  0.000000  0.000000
       0.000000  0.000000  0.000000

 ==> GLOBAL PARAMETERS FOR PATTERN#  1


 => Zero-point:     0.0000    0.0000    0.0000
 => Background Polynomial Parameters ==>
       1018.2      14.558      37.174    
      -450.66     -106.32      34.087    
       422.43      192.61      52.578    
       734.51      237.86      69.021    
      0.26056    -0.30402E-01 0.84402E-01
       0.0000      0.0000      0.0000    

 => Cos( theta)-shift parameter :   0.0720 -0.0127  0.0076
 => Sin(2theta)-shift parameter :   0.0000  0.0000  0.0000

 ==> RELIABILITY FACTORS WITH ALL NON-EXCLUDED POINTS FOR PATTERN:  1

 => R-Factors:   25.4      28.7     Chi2:  169.     DW-Stat.:  0.0159   Patt#:  1
 => Expected :            2.21                                1.8981
 => Deviance : 0.748E+06     Dev*:   239.2    
 => GoF-index:  13.         Sqrt(Residual/N)
 => N-P+C:  3127

 =>    SumYdif       SumYobs      SumYcal      SumwYobsSQ     Residual    Condition
     0.1628E+07    0.6413E+07    0.4789E+07    0.6413E+07    0.5285E+06    0.5375E+15


 => Conventional Rietveld Rp,Rwp,Re and Chi2:   53.9      56.2      4.32      169.0    
 => (Values obtained using Ynet, but true sigma(y))
 =>  SumYnet, Sum(w Ynet**2):     0.3020E+07    0.1674E+07


 ==> RELIABILITY FACTORS FOR POINTS WITH BRAGG CONTRIBUTIONS FOR PATTERN:  1

 => R-Factors:   25.4      28.7     Chi2:  169.     DW-Stat.:  0.0159   Patt#:
 => Expected :            2.21                                1.8981
 => Deviance : 0.748E+06     Dev*:   239.2    
 => GoF-index:  13.         Sqrt(Residual/N)
 => N-P+C:  3127

 =>    SumYdif       SumYobs      SumYcal      SumwYobsSQ     Residual    Condition
     0.1628E+07    0.6413E+07    0.4789E+07    0.6413E+07    0.5285E+06    0.5375E+15


 => Conventional Rietveld Rp,Rwp,Re and Chi2:   53.9      56.2      4.32      169.0    
 => (Values obtained using Ynet, but true sigma(y))
 =>  SumYnet, Sum(w Ynet**2):     0.3020E+07    0.1674E+07


 => Global user-weigthed Chi2 (Bragg contrib.):   169.    

 => ---------> Pattern#  1
 => Phase:  1
 =>    Bragg R-factor:  55.5    
 =>    RF-factor     :  30.4    
 ++++++++++++++++++++++++++++++++++++++++++++++++++++++++++++++++++++++++++++++++++++++++++++++++++++++++++++++++++++++++

 => CYCLE No.:    3
 ---------------------------------------------------------------------------------------
 => Phase  1 Name: ZrO2 mono                                                             
 ---------------------------------------------------------------------------------------
 => New parameters, shifts, and standard deviations

 Atom        x       dx      sx       y       dy      sy       z       dz      sz       B       dB      sB      occ.    docc.   socc.

 Zr       0.27530 0.00000 0.00000  0.03650 0.00000 0.00000  0.21010 0.00000 0.00000  0.25402 0.00000 0.00000  1.00000 0.00000 0.00000
 O1       0.08270 0.00000 0.00000  0.35850 0.00000 0.00000  0.31760 0.00000 0.00000  0.25402 0.00000 0.00000  1.00000 0.00000 0.00000
 O2       0.44360 0.00000 0.00000  0.75950 0.00000 0.00000  0.49030 0.00000 0.00000  0.37140 0.00000 0.00000  1.00000 0.00000 0.00000
 WARNING, parameter X < 0, fixed to 0.0001: Multiplier divided by 2

 ==> PROFILE PARAMETERS FOR PATTERN#  1

 => Overall scale factor:      0.009079219     0.000232109     0.000191915
 => Eta(p-Voigt) or m(Pearson VII):   0.000000  0.000000  0.000000
 => Overall tem. factor:     0.000000    0.000000    0.000000
 => Halfwidth parameters: 
         0.004391    0.000000    0.000000
        -0.000389    0.000000    0.000000
         0.009813    0.000000    0.000000
 => Cell parameters: 
        5.154028    0.000837    0.001645
        5.207409    0.000577    0.001861
        5.323339    0.000781    0.001786
       90.000000    0.000000    0.000000
       99.201347   -0.000099    0.004661
       90.000000    0.000000    0.000000
 => Preferred orientation: 
         1.000000    0.000000    0.000000
         0.500000    0.000000    0.000000
 => Asymmetry parameters: 
         0.000000    0.000000    0.000000
         0.000000    0.000000    0.000000
         0.000000    0.000000    0.000000
         0.000000    0.000000    0.000000
 => X and Y parameters: 
         0.000100   -0.275804    1.000000
         0.634959   -0.068619    0.055809
 => Strain parameters: 
         0.000000    0.000000    0.000000
         0.000000    0.000000    0.000000
         0.000000    0.000000    0.000000
 => Size   parameters (G,L): 
         0.000040    0.000000    0.000000
         0.000000    0.000000    0.000000
 => Further shape parameters (S_L and D_L): 
       0.000000  0.000000  0.000000
       0.000000  0.000000  0.000000

 ==> GLOBAL PARAMETERS FOR PATTERN#  1


 => Zero-point:     0.0000    0.0000    0.0000
 => Background Polynomial Parameters ==>
       1027.0      8.8231      23.634    
      -532.47     -81.812      21.869    
       585.41      162.98      33.358    
       938.64      204.13      43.877    
      0.24559    -0.14965E-01 0.35928E-01
       0.0000      0.0000      0.0000    

 => Cos( theta)-shift parameter :   0.0612 -0.0109  0.0036
 => Sin(2theta)-shift parameter :   0.0000  0.0000  0.0000

 ==> RELIABILITY FACTORS WITH ALL NON-EXCLUDED POINTS FOR PATTERN:  1

 => R-Factors:   13.7      18.1     Chi2:  67.1     DW-Stat.:  0.0452   Patt#:  1
 => Expected :            2.21                                1.8981
 => Deviance : 0.274E+06     Dev*:   87.55    
 => GoF-index:  8.2         Sqrt(Residual/N)
 => N-P+C:  3127

 =>    SumYdif       SumYobs      SumYcal      SumwYobsSQ     Residual    Condition
     0.8779E+06    0.6413E+07    0.5640E+07    0.6413E+07    0.2098E+06    0.8465E+15


 => Conventional Rietveld Rp,Rwp,Re and Chi2:   30.7      37.0      4.51      67.10    
 => (Values obtained using Ynet, but true sigma(y))
 =>  SumYnet, Sum(w Ynet**2):     0.2860E+07    0.1536E+07


 ==> RELIABILITY FACTORS FOR POINTS WITH BRAGG CONTRIBUTIONS FOR PATTERN:  1

 => R-Factors:   13.7      18.1     Chi2:  67.1     DW-Stat.:  0.0452   Patt#:
 => Expected :            2.21                                1.8981
 => Deviance : 0.274E+06     Dev*:   87.55    
 => GoF-index:  8.2         Sqrt(Residual/N)
 => N-P+C:  3127

 =>    SumYdif       SumYobs      SumYcal      SumwYobsSQ     Residual    Condition
     0.8779E+06    0.6413E+07    0.5640E+07    0.6413E+07    0.2098E+06    0.8465E+15


 => Conventional Rietveld Rp,Rwp,Re and Chi2:   30.7      37.0      4.51      67.10    
 => (Values obtained using Ynet, but true sigma(y))
 =>  SumYnet, Sum(w Ynet**2):     0.2860E+07    0.1536E+07


 => Global user-weigthed Chi2 (Bragg contrib.):   67.1    

 => ---------> Pattern#  1
 => Phase:  1
 =>    Bragg R-factor:  29.1    
 =>    RF-factor     :  12.5    
 ++++++++++++++++++++++++++++++++++++++++++++++++++++++++++++++++++++++++++++++++++++++++++++++++++++++++++++++++++++++++

 => CYCLE No.:    4
 ---------------------------------------------------------------------------------------
 => Phase  1 Name: ZrO2 mono                                                             
 ---------------------------------------------------------------------------------------
 => New parameters, shifts, and standard deviations

 Atom        x       dx      sx       y       dy      sy       z       dz      sz       B       dB      sB      occ.    docc.   socc.

 Zr       0.27530 0.00000 0.00000  0.03650 0.00000 0.00000  0.21010 0.00000 0.00000  0.25402 0.00000 0.00000  1.00000 0.00000 0.00000
 O1       0.08270 0.00000 0.00000  0.35850 0.00000 0.00000  0.31760 0.00000 0.00000  0.25402 0.00000 0.00000  1.00000 0.00000 0.00000
 O2       0.44360 0.00000 0.00000  0.75950 0.00000 0.00000  0.49030 0.00000 0.00000  0.37140 0.00000 0.00000  1.00000 0.00000 0.00000

 ==> PROFILE PARAMETERS FOR PATTERN#  1

 => Overall scale factor:      0.008970630    -0.000108588     0.000154758
 => Eta(p-Voigt) or m(Pearson VII):   0.000000  0.000000  0.000000
 => Overall tem. factor:     0.000000    0.000000    0.000000
 => Halfwidth parameters: 
         0.004391    0.000000    0.000000
        -0.000389    0.000000    0.000000
         0.009813    0.000000    0.000000
 => Cell parameters: 
        5.153548   -0.000480    0.000962
        5.207582    0.000174    0.001082
        5.322505   -0.000834    0.001033
       90.000000    0.000000    0.000000
       99.197845   -0.003502    0.002660
       90.000000    0.000000    0.000000
 => Preferred orientation: 
         1.000000    0.000000    0.000000
         0.500000    0.000000    0.000000
 => Asymmetry parameters: 
         0.000000    0.000000    0.000000
         0.000000    0.000000    0.000000
         0.000000    0.000000    0.000000
         0.000000    0.000000    0.000000
 => X and Y parameters: 
         0.084485    0.084385    0.052026
         0.544520   -0.090439    0.033594
 => Strain parameters: 
         0.000000    0.000000    0.000000
         0.000000    0.000000    0.000000
         0.000000    0.000000    0.000000
 => Size   parameters (G,L): 
         0.000040    0.000000    0.000000
         0.000000    0.000000    0.000000
 => Further shape parameters (S_L and D_L): 
       0.000000  0.000000  0.000000
       0.000000  0.000000  0.000000

 ==> GLOBAL PARAMETERS FOR PATTERN#  1


 => Zero-point:     0.0000    0.0000    0.0000
 => Background Polynomial Parameters ==>
       1034.6      7.5724      18.812    
      -599.17     -66.695      18.575    
       733.80      148.39      28.796    
       1126.8      188.19      37.831    
      0.23176    -0.13829E-01 0.26431E-01
       0.0000      0.0000      0.0000    

 => Cos( theta)-shift parameter :   0.0524 -0.0088  0.0022
 => Sin(2theta)-shift parameter :   0.0000  0.0000  0.0000

 ==> RELIABILITY FACTORS WITH ALL NON-EXCLUDED POINTS FOR PATTERN:  1

 => R-Factors:   11.4      15.8     Chi2:  51.0     DW-Stat.:  0.0575   Patt#:  1
 => Expected :            2.21                                1.8981
 => Deviance : 0.206E+06     Dev*:   65.84    
 => GoF-index:  7.1         Sqrt(Residual/N)
 => N-P+C:  3127

 =>    SumYdif       SumYobs      SumYcal      SumwYobsSQ     Residual    Condition
     0.7299E+06    0.6413E+07    0.5848E+07    0.6413E+07    0.1596E+06    0.1560E+16


 => Conventional Rietveld Rp,Rwp,Re and Chi2:   26.6      33.3      4.66      51.03    
 => (Values obtained using Ynet, but true sigma(y))
 =>  SumYnet, Sum(w Ynet**2):     0.2742E+07    0.1442E+07


 ==> RELIABILITY FACTORS FOR POINTS WITH BRAGG CONTRIBUTIONS FOR PATTERN:  1

 => R-Factors:   11.4      15.8     Chi2:  51.0     DW-Stat.:  0.0575   Patt#:
 => Expected :            2.21                                1.8981
 => Deviance : 0.206E+06     Dev*:   65.84    
 => GoF-index:  7.1         Sqrt(Residual/N)
 => N-P+C:  3127

 =>    SumYdif       SumYobs      SumYcal      SumwYobsSQ     Residual    Condition
     0.7299E+06    0.6413E+07    0.5848E+07    0.6413E+07    0.1596E+06    0.1560E+16


 => Conventional Rietveld Rp,Rwp,Re and Chi2:   26.6      33.3      4.66      51.03    
 => (Values obtained using Ynet, but true sigma(y))
 =>  SumYnet, Sum(w Ynet**2):     0.2742E+07    0.1442E+07


 => Global user-weigthed Chi2 (Bragg contrib.):   51.0    

 => ---------> Pattern#  1
 => Phase:  1
 =>    Bragg R-factor:  22.5    
 =>    RF-factor     :  9.23    
 ++++++++++++++++++++++++++++++++++++++++++++++++++++++++++++++++++++++++++++++++++++++++++++++++++++++++++++++++++++++++

 => CYCLE No.:    5
 ---------------------------------------------------------------------------------------
 => Phase  1 Name: ZrO2 mono                                                             
 ---------------------------------------------------------------------------------------
 => New parameters, shifts, and standard deviations

 Atom        x       dx      sx       y       dy      sy       z       dz      sz       B       dB      sB      occ.    docc.   socc.

 Zr       0.27530 0.00000 0.00000  0.03650 0.00000 0.00000  0.21010 0.00000 0.00000  0.25402 0.00000 0.00000  1.00000 0.00000 0.00000
 O1       0.08270 0.00000 0.00000  0.35850 0.00000 0.00000  0.31760 0.00000 0.00000  0.25402 0.00000 0.00000  1.00000 0.00000 0.00000
 O2       0.44360 0.00000 0.00000  0.75950 0.00000 0.00000  0.49030 0.00000 0.00000  0.37140 0.00000 0.00000  1.00000 0.00000 0.00000

 ==> PROFILE PARAMETERS FOR PATTERN#  1

 => Overall scale factor:      0.008853324    -0.000117307     0.000142347
 => Eta(p-Voigt) or m(Pearson VII):   0.000000  0.000000  0.000000
 => Overall tem. factor:     0.000000    0.000000    0.000000
 => Halfwidth parameters: 
         0.004391    0.000000    0.000000
        -0.000389    0.000000    0.000000
         0.009813    0.000000    0.000000
 => Cell parameters: 
        5.153222   -0.000327    0.000838
        5.207720    0.000137    0.000944
        5.321840   -0.000665    0.000902
       90.000000    0.000000    0.000000
       99.195175   -0.002670    0.002333
       90.000000    0.000000    0.000000
 => Preferred orientation: 
         1.000000    0.000000    0.000000
         0.500000    0.000000    0.000000
 => Asymmetry parameters: 
         0.000000    0.000000    0.000000
         0.000000    0.000000    0.000000
         0.000000    0.000000    0.000000
         0.000000    0.000000    0.000000
 => X and Y parameters: 
         0.145804    0.061319    0.045253
         0.506350   -0.038170    0.028868
 => Strain parameters: 
         0.000000    0.000000    0.000000
         0.000000    0.000000    0.000000
         0.000000    0.000000    0.000000
 => Size   parameters (G,L): 
         0.000040    0.000000    0.000000
         0.000000    0.000000    0.000000
 => Further shape parameters (S_L and D_L): 
       0.000000  0.000000  0.000000
       0.000000  0.000000  0.000000

 ==> GLOBAL PARAMETERS FOR PATTERN#  1


 => Zero-point:     0.0000    0.0000    0.0000
 => Background Polynomial Parameters ==>
       1036.7      2.0682      17.550    
      -654.09     -54.917      17.444    
       864.53      130.73      27.226    
       1294.1      167.27      35.735    
      0.21648    -0.15288E-01 0.24692E-01
       0.0000      0.0000      0.0000    

 => Cos( theta)-shift parameter :   0.0451 -0.0073  0.0019
 => Sin(2theta)-shift parameter :   0.0000  0.0000  0.0000

 ==> RELIABILITY FACTORS WITH ALL NON-EXCLUDED POINTS FOR PATTERN:  1

 => R-Factors:   10.5      15.0     Chi2:  46.0     DW-Stat.:  0.0624   Patt#:  1
 => Expected :            2.21                                1.8981
 => Deviance : 0.187E+06     Dev*:   59.65    
 => GoF-index:  6.8         Sqrt(Residual/N)
 => N-P+C:  3127

 =>    SumYdif       SumYobs      SumYcal      SumwYobsSQ     Residual    Condition
     0.6708E+06    0.6413E+07    0.5930E+07    0.6413E+07    0.1438E+06    0.1879E+16


 => Conventional Rietveld Rp,Rwp,Re and Chi2:   25.4      32.4      4.78      46.00    
 => (Values obtained using Ynet, but true sigma(y))
 =>  SumYnet, Sum(w Ynet**2):     0.2644E+07    0.1368E+07


 ==> RELIABILITY FACTORS FOR POINTS WITH BRAGG CONTRIBUTIONS FOR PATTERN:  1

 => R-Factors:   10.5      15.0     Chi2:  46.0     DW-Stat.:  0.0624   Patt#:
 => Expected :            2.21                                1.8981
 => Deviance : 0.187E+06     Dev*:   59.65    
 => GoF-index:  6.8         Sqrt(Residual/N)
 => N-P+C:  3127

 =>    SumYdif       SumYobs      SumYcal      SumwYobsSQ     Residual    Condition
     0.6708E+06    0.6413E+07    0.5930E+07    0.6413E+07    0.1438E+06    0.1879E+16


 => Conventional Rietveld Rp,Rwp,Re and Chi2:   25.4      32.4      4.78      46.00    
 => (Values obtained using Ynet, but true sigma(y))
 =>  SumYnet, Sum(w Ynet**2):     0.2644E+07    0.1368E+07


 => Global user-weigthed Chi2 (Bragg contrib.):   46.0    

 => ---------> Pattern#  1
 => Phase:  1
 =>    Bragg R-factor:  19.9    
 =>    RF-factor     :  8.43    
 ++++++++++++++++++++++++++++++++++++++++++++++++++++++++++++++++++++++++++++++++++++++++++++++++++++++++++++++++++++++++

 => CYCLE No.:    6
 ---------------------------------------------------------------------------------------
 => Phase  1 Name: ZrO2 mono                                                             
 ---------------------------------------------------------------------------------------
 => New parameters, shifts, and standard deviations

 Atom        x       dx      sx       y       dy      sy       z       dz      sz       B       dB      sB      occ.    docc.   socc.

 Zr       0.27530 0.00000 0.00000  0.03650 0.00000 0.00000  0.21010 0.00000 0.00000  0.25402 0.00000 0.00000  1.00000 0.00000 0.00000
 O1       0.08270 0.00000 0.00000  0.35850 0.00000 0.00000  0.31760 0.00000 0.00000  0.25402 0.00000 0.00000  1.00000 0.00000 0.00000
 O2       0.44360 0.00000 0.00000  0.75950 0.00000 0.00000  0.49030 0.00000 0.00000  0.37140 0.00000 0.00000  1.00000 0.00000 0.00000

 ==> PROFILE PARAMETERS FOR PATTERN#  1

 => Overall scale factor:      0.008781792    -0.000071532     0.000136417
 => Eta(p-Voigt) or m(Pearson VII):   0.000000  0.000000  0.000000
 => Overall tem. factor:     0.000000    0.000000    0.000000
 => Halfwidth parameters: 
         0.004391    0.000000    0.000000
        -0.000389    0.000000    0.000000
         0.009813    0.000000    0.000000
 => Cell parameters: 
        5.153077   -0.000144    0.000809
        5.207847    0.000127    0.000914
        5.321476   -0.000363    0.000873
       90.000000    0.000000    0.000000
       99.193375   -0.001801    0.002267
       90.000000    0.000000    0.000000
 => Preferred orientation: 
         1.000000    0.000000    0.000000
         0.500000    0.000000    0.000000
 => Asymmetry parameters: 
         0.000000    0.000000    0.000000
         0.000000    0.000000    0.000000
         0.000000    0.000000    0.000000
         0.000000    0.000000    0.000000
 => X and Y parameters: 
         0.190193    0.044389    0.043784
         0.486522   -0.019828    0.027616
 => Strain parameters: 
         0.000000    0.000000    0.000000
         0.000000    0.000000    0.000000
         0.000000    0.000000    0.000000
 => Size   parameters (G,L): 
         0.000040    0.000000    0.000000
         0.000000    0.000000    0.000000
 => Further shape parameters (S_L and D_L): 
       0.000000  0.000000  0.000000
       0.000000  0.000000  0.000000

 ==> GLOBAL PARAMETERS FOR PATTERN#  1


 => Zero-point:     0.0000    0.0000    0.0000
 => Background Polynomial Parameters ==>
       1036.1    -0.54795      16.963    
      -698.55     -44.464      16.822    
       975.94      111.41      26.310    
       1437.2      143.10      34.520    
      0.19919    -0.17282E-01 0.24159E-01
       0.0000      0.0000      0.0000    

 => Cos( theta)-shift parameter :   0.0387 -0.0064  0.0018
 => Sin(2theta)-shift parameter :   0.0000  0.0000  0.0000

 ==> RELIABILITY FACTORS WITH ALL NON-EXCLUDED POINTS FOR PATTERN:  1

 => R-Factors:   9.93      14.5     Chi2:  43.1     DW-Stat.:  0.0659   Patt#:  1
 => Expected :            2.21                                1.8981
 => Deviance : 0.175E+06     Dev*:   56.03    
 => GoF-index:  6.5         Sqrt(Residual/N)
 => N-P+C:  3127

 =>    SumYdif       SumYobs      SumYcal      SumwYobsSQ     Residual    Condition
     0.6368E+06    0.6413E+07    0.5973E+07    0.6413E+07    0.1346E+06    0.1934E+16


 => Conventional Rietveld Rp,Rwp,Re and Chi2:   24.7      32.0      4.87      43.06    
 => (Values obtained using Ynet, but true sigma(y))
 =>  SumYnet, Sum(w Ynet**2):     0.2575E+07    0.1318E+07


 ==> RELIABILITY FACTORS FOR POINTS WITH BRAGG CONTRIBUTIONS FOR PATTERN:  1

 => R-Factors:   9.93      14.5     Chi2:  43.1     DW-Stat.:  0.0659   Patt#:
 => Expected :            2.21                                1.8981
 => Deviance : 0.175E+06     Dev*:   56.03    
 => GoF-index:  6.5         Sqrt(Residual/N)
 => N-P+C:  3127
