Repository: natkurdz/XRD-AI

File: Dane/Gr02/zro2_raw.out (part 1 of 3)


        **********************************************************
        ** PROGRAM FullProf.2k (Version 7.70 - Apr2022-ILL JRC) **
        **********************************************************
                       M U L T I -- P A T T E R N                 
            Rietveld, Profile Matching & Integrated Intensity     
                 Refinement of X-ray and/or Neutron Data


    Date: 18/10/2024  Time: 09:53:06.494                              

 => PCR file code: zro2_raw
 => DAT file code: zro2_raw.xrdml       -> Relative contribution: 1.0000                                                            

 ==> CONDITIONS OF THIS RUN FOR PATTERN No.:  1

 => Global Refinement of X-ray powder diffraction data                                                                              
 => Global Refinement of X-ray powder diffraction data                                                                              
    Bragg-Brentano(X-rays) or Debye-Scherrer geometry(Neutrons)
 => Title:ZrO2 monoclinic

 => Number of phases:    1
 => Number of excluded regions:    1
 => Number of scattering factors supplied:    0
 => March-Dollase model for preferred orientation
 => Conventional weights: w=1.0/Variance(yobs)
 => Asymmetry correction as in J.Appl.Cryst. 26,128(1993)
 => Background refined by polynomial function
 => The    7th default profile function was selected
 => T-C-H Pseudo-Voigt function 
    This function is convoluted with asymmetry due to axial 
    divergence as formulated by: 
    van Laar and Yelon, J. Appl. Cryst. 17, 47(1984).
    and using the method of:
    Finger, Cox and Jephcoat, J. Appl. Cryst. 27, 892 (1994).
    Fortran 90 module adapted from function PROFVAL (in F77) : 
    L.W. Finger, J. Appl. Cryst. 31, 111 (1998).


 ==> INPUT/OUTPUT OPTIONS:

 => Generate bacground file *.bac
 => Generate file *.PRF for plot
 => Output Correlation Matrix
 => Generate new input file *.PCR
 => Plot pattern at each cycle
 => Wavelengths:  1.54060 1.54439
 => Alpha2/Alpha1 ratio:   0.5000
 => Cos(Monochromator angle)=   0.9000
 => Asymmetry correction for angles lower than   90.000 degrees
 => Absorption correction (AC), muR-eff =   0.0000  0.0000
 => Base of peaks: 2.0*HW*   25.00

 => Number of cycles:   20
 => Relaxation factors ==>    for coordinates:  0.90
 => for anisotropic temperature factors:  0.90
 => for halfwidth/strain/size parameters:  0.90
 => for lattice constants and propagation vectors:  0.90
 => EPS-value for convergence:    0.3

 => Excluded regions for Pattern#  1
    From     to
      0.0000     15.0000

 => Number of Least-Squares parameters varied:    14

 =>--------------------------->
 =>------->  PATTERN number:  1
 =>--------------------------->
 => Global parameters and codes ==>
 => Zero-point:     0.0000    0.0000
 => Background parameters and codes ==>
 => Origin of polynomial at 2theta/TOF/E(KeV):   90.000  
  269.85     -122.86     -235.36      0.0000      0.0000      0.0000    
       41.00       70.50       80.20       90.20      100.20        0.00
 => Displacement peak-shift parameter and code:     0.09   20.20
 => Transparency peak-shift parameter and code:     0.00    0.00

 => Reading Intensity data  =>>

      Data from PANalytical formats
      Extension:  .xrdml
 ==> Angular range, step and number of points:
     2Thmin:      10.029911  2Thmax:      79.983284  Step:       0.033423  No. of points:   2094
 --------------------------------------------------------------------------------
 => Phase  No. 1
      ZrO2 mono                                                             
 --------------------------------------------------------------------------------
 =>-------> Pattern#  1
 => Crystal Structure Refinement
 => Preferred orientation vector:   1.0000  0.0000  0.0000

 =>-------> Data for PHASE: 1
 => Number of atoms:    3
 => Number of distance  constraints:    0
 => Number of angle     constraints:    0

 => Symmetry information on space group: P 1 21/c 1          
 -> The multiplicity of the general position is:   4
 -> The space group is Centric (-1 at origin)   
 -> Lattice type  P: { 000 }                                       
 -> Reduced set of symmetry operators:

  No.  IT   Symmetry symbol    Rotation part     Associated Translation
   1: ( 1)   1            -->     ( x, y, z) + {  0.0000  0.0000  0.0000}
   2: ( 3)   2 ( 0, y, 0) -->     (-x, y,-z) + {  0.0000  0.5000  0.5000}


        Information on Space Group: 
        --------------------------- 

 =>   Number of Space group:  14
 =>  Hermann-Mauguin Symbol: P 1 21/c 1
 =>             Hall Symbol: -P 2ybc
 =>    Table Setting Choice: b1
 =>            Setting Type: IT (Generated from Hermann-Mauguin symbol)
 =>          Crystal System: Monoclinic
 =>              Laue Class: 2/m
 =>             Point Group: 2/m
 =>         Bravais Lattice: P
 =>          Lattice Symbol: mP
 =>  Reduced Number of S.O.:   2
 =>    General multiplicity:   4
 =>          Centrosymmetry: Centric (-1 at origin)
 =>  Generators (exc. -1&L):   1
 =>         Asymmetric unit:  0.000 <= x <=  1.000
                              0.000 <= y <=  0.250
                              0.000 <= z <=  1.000
 => Centring vectors:  0
                                                                                                    

 => List of all Symmetry Operators and Symmetry Symbols

 => SYMM(  1): x,y,z                             Symbol: 1
 => SYMM(  2): -x,y+1/2,-z+1/2                   Symbol: 2 (0,1/2,0) 0,y,1/4
 => SYMM(  3): -x,-y,-z                          Symbol: -1 0,0,0
 => SYMM(  4): x,-y+1/2,z+1/2                    Symbol: c x,1/4,z

 => Initial parameters ==>
 Atom    Ntyp                  X         Y         Z         B         occ.         in  fin  Spc  Mult
                             B11       B22       B33       B12       B13       B23
 Zr     Zr                 0.27530   0.03650   0.21010   0.25402   1.00000           0    0    0    4
                 Codes:    0.00000   0.00000   0.00000 100.00000   0.00000
 O1     O                  0.08270   0.35850   0.31760   0.25402   1.00000           0    0    0    4
                 Codes:    0.00000   0.00000   0.00000 100.00000   0.00000
 O2     O                  0.44360   0.75950   0.49030   0.37140   1.00000           0    0    0    4
                 Codes:    0.00000   0.00000   0.00000 120.00000   0.00000

 => IT IS ASSUMED THAT THE FIRST GIVEN SITE IS FULLY OCCUPIED 
    OR THE FIRST AND SECOND ATOMS ARE IN THE SAME SITE WITH TOTAL FULL OCCUPATION
  (If this is not the case, change the order of atoms to obtain correct values for the content of the unit cell)
    The given occupation factors have been obtained mutiplying m/M by   1.0000
      -> Atom: Zr  ,  Chemical element: ZR  Atomic Mass:    91.2200
      -> Atom: O   ,  Chemical element: O   Atomic Mass:    15.9994
      -> Atom: O   ,  Chemical element: O   Atomic Mass:    15.9994
 => The given value of ATZ is        492.88 the program has calculated:         492.88
    The value of ATZ given in the input PCR file will be used for quantitative analysis
 => The chemical content of the unit cell is: 
       4.0000 Zr   +   4.0000 O    +   4.0000 O      
 => The normalized site occupation numbers in % are: 
     100.0000 Zr     :      100.0000 O1     :      100.0000 O2       
 => The density (volumic mass) of the compound is:    5.820 g/cm3

 =>-------> PROFILE PARAMETERS FOR PATTERN:  1

 => Overall scale factor:   0.189115E-02
 => ETA (p-Voigt) OR M (Pearson VII):   0.0000
 => Overall temperature factor:      0.00000
 => Halfwidth U,V,W:      0.00439    -0.00039     0.00981
 => X and Y parameters:       0.1542      0.0931
 => Direct cell parameters:    5.1472   5.2026   5.3202  90.0000  99.1964  90.0000
 => Preferred orientation parameters:   1.0000  0.5000
 => Asymmetry parameters     :      0.00000     0.00000     0.00000     0.00000
 => Strain parameters        :      0.00000     0.00000     0.00000
 => Size   parameters        :      0.00004     0.00000
 => Further shape parameters (S_L and D_L):   0.00000   0.00000
    S_L is source width/detector distance
    D_L is detector width/detector distance

 ==> CODEWORDS FOR PROFILE PARAMETERS of PATTERN#  1

 => Overall scale factor:   11.000
 => ETA (p-Voigt) OR M (Pearson VII):    0.000
 => Overall temperature factor:    0.000
 => Halfwidth U,V,W:    0.000   0.000   0.000
 => X and Y parameters:  131.000 141.000
 => Direct cell parameters:   31.000 111.000  61.000   0.000  50.050   0.000
 => Preferred orientation parameters:    0.000   0.000
 => Asymmetry parameters     :    0.000   0.000   0.000   0.000
 => Strain parameters        :    0.000   0.000   0.000
 => Size   parameters        :    0.000   0.000

 => Cell constraints according to Laue symmetry: 2/m  

        Metric information:
        -------------------

 => Direct cell parameters:

         a =       5.1472      b =       5.2026      c =       5.3202
     alpha =       90.000   beta =       99.196  gamma =       90.000
                        Direct Cell Volume =     140.6366

 => Reciprocal cell parameters:

         a*=     0.196808      b*=     0.192213      c*=     0.190412
     alpha*=       90.000   beta*=       80.804  gamma*=       90.000
                    Reciprocal Cell Volume =   0.00711053

 => Direct and Reciprocal Metric Tensors:

                   GD                                       GR
     26.4942      0.0000     -4.3765          0.038733    0.000000    0.005989
      0.0000     27.0666      0.0000          0.000000    0.036946    0.000000
     -4.3765      0.0000     28.3041          0.005989    0.000000    0.036257

 =>  Cartesian frame: x // a; z is along c*; y is within the ab-plane   

     Crystal_to_Orthonormal_Matrix              Orthonormal_to_Crystal Matrix
              Cr_Orth_cel                               Orth_Cr_cel  
      5.1472      0.0000     -0.8503          0.194279   -0.000000    0.031454
      0.0000      5.2026      0.0000          0.000000    0.192213   -0.000000
      0.0000      0.0000      5.2518          0.000000    0.000000    0.190412

     Busing-Levy B-matrix: Hc=B.H            Inverse of the Busing-Levy B-matrix
                BL_M                                      BL_Minv  
    0.196808    0.000000    0.030432            5.0811     -0.0000     -0.8226
    0.000000    0.192213   -0.000000            0.0000      5.2026      0.0000
    0.000000    0.000000    0.187964            0.0000      0.0000      5.3202

 => Laue symmetry 2/m   will be used to generate HKL for pattern#   1
 => Reflections generated between S(1/d)min:  0.1132 A-1 and S(1/d)max:  0.9612 A-1
 =>                                    dmax:  8.8336 A   and      dmin:  1.0404 A
 => The number of reflections generated is:    127
 => The max. scatt. variable (gen.ref.) is:        95.5296
 => Scattering coefficients from internal table


 => X-ray scattering coeff. (A1, B1, A2,...C, f(0), Z, Dfp,Dfpp)

 ZR     17.8765   1.2762  10.9480  11.9160   5.4173   0.1176   3.6572  87.6627   2.0693  39.9683  40.0000  -0.3140   2.2450
 O       3.0485  13.2771   2.2868   5.7011   1.5463   0.3239   0.8670  32.9089   0.2508   7.9994   8.0000   0.0470   0.0320

     --------------------------------------------------------------
      SYMBOLIC NAMES AND INITIAL VALUES OF PARAMETERS TO BE VARIED:
     --------------------------------------------------------------

      ->  Parameter number    1   -> Symbolic Name:                                     Scale_ph1_pat1    0.18911470E-02
      ->  Parameter number    2   -> Symbolic Name:                                         SyCos_pat1    0.94379999E-01
      ->  Parameter number    3   -> Symbolic Name:                                    Cell_A_ph1_pat1     5.1472492    
      ->  Parameter number    4   -> Symbolic Name:                                         Bck_0_pat1     269.85400    
      ->  Parameter number    5   -> Symbolic Name:                                    Cell_E_ph1_pat1     99.196449    
      ->  Parameter number    6   -> Symbolic Name:                                    Cell_C_ph1_pat1     5.3201580    
      ->  Parameter number    7   -> Symbolic Name:                                         Bck_1_pat1    -122.86200    
      ->  Parameter number    8   -> Symbolic Name:                                         Bck_2_pat1    -235.35899    
      ->  Parameter number    9   -> Symbolic Name:                                         Bck_3_pat1     0.0000000    
      ->  Parameter number   10   -> Symbolic Name:                                        Biso_Zr_ph1     0.0000000    
      ->  Parameter number   11   -> Symbolic Name:                                    Cell_B_ph1_pat1     5.2025599    
      ->  Parameter number   12   -> Symbolic Name:                                        Biso_O2_ph1     0.0000000    
      ->  Parameter number   13   -> Symbolic Name:                                     X-tan_ph1_pat1    0.15424401    
      ->  Parameter number   14   -> Symbolic Name:                                     Y-cos_ph1_pat1    0.93056001E-01
  
 
 => No optimization for routine tasks
 ++++++++++++++++++++++++++++++++++++++++++++++++++++++++++++++++++++++++++++++++++++++++++++++++++++++++++++++++++++++++

 => CYCLE No.:    1
 ---------------------------------------------------------------------------------------
 => Phase  1 Name: ZrO2 mono                                                             
 ---------------------------------------------------------------------------------------
 => New parameters, shifts, and standard deviations

 Atom        x       dx      sx       y       dy      sy       z       dz      sz       B       dB      sB      occ.    docc.   socc.

 Zr       0.27530 0.00000 0.00000  0.03650 0.00000 0.00000  0.21010 0.00000 0.00000  0.25402 0.00000 0.00000  1.00000 0.00000 0.00000
 O1       0.08270 0.00000 0.00000  0.35850 0.00000 0.00000  0.31760 0.00000 0.00000  0.25402 0.00000 0.00000  1.00000 0.00000 0.00000
 O2       0.44360 0.00000 0.00000  0.75950 0.00000 0.00000  0.49030 0.00000 0.00000  0.37140 0.00000 0.00000  1.00000 0.00000 0.00000

 ==> PROFILE PARAMETERS FOR PATTERN#  1

 => Overall scale factor:      0.001891219     0.000000072     0.000025847
 => Eta(p-Voigt) or m(Pearson VII):   0.000000  0.000000  0.000000
 => Overall tem. factor:     0.000000    0.000000    0.000000
 => Halfwidth parameters: 
         0.004391    0.000000    0.000000
        -0.000389    0.000000    0.000000
         0.009813    0.000000    0.000000
 => Cell parameters: 
        5.147244   -0.000005    0.000228
        5.202560    0.000000    0.000244
        5.320152   -0.000006    0.000253
       90.000000    0.000000    0.000000
       99.196129   -0.000320    0.000676
       90.000000    0.000000    0.000000
 => Preferred orientation: 
         1.000000    0.000000    0.000000
         0.500000    0.000000    0.000000
 => Asymmetry parameters: 
         0.000000    0.000000    0.000000
         0.000000    0.000000    0.000000
         0.000000    0.000000    0.000000
         0.000000    0.000000    0.000000
 => X and Y parameters: 
         0.154233   -0.000011    0.026528
         0.093054   -0.000002    0.007981
 => Strain parameters: 
         0.000000    0.000000    0.000000
         0.000000    0.000000    0.000000
         0.000000    0.000000    0.000000
 => Size   parameters (G,L): 
         0.000040    0.000000    0.000000
         0.000000    0.000000    0.000000
 => Further shape parameters (S_L and D_L): 
       0.000000  0.000000  0.000000
       0.000000  0.000000  0.000000

 ==> GLOBAL PARAMETERS FOR PATTERN#  1


 => Zero-point:     0.0000    0.0000    0.0000
 => Background Polynomial Parameters ==>
       269.86     0.10691E-01  13.784    
      -122.71     0.15591      58.261    
      -236.34    -0.98388      54.923    
      -16.935     -16.935      38.235    
      0.22927E-01 0.22927E-01 0.26494E-01
       0.0000      0.0000      0.0000    

 => Cos( theta)-shift parameter :   0.0944 -0.0000  0.0005
 => Sin(2theta)-shift parameter :   0.0000  0.0000  0.0000

 ==> RELIABILITY FACTORS WITH ALL NON-EXCLUDED POINTS FOR PATTERN:  1

 => R-Factors:   9.36      12.6     Chi2:  7.79     DW-Stat.:  0.2942   Patt#:  1
 => Expected :            4.51                                1.8734
 => Deviance : 0.177E+05     Dev*:   9.155    
 => GoF-index:  2.8         Sqrt(Residual/N)
 => N-P+C:  1930

 =>    SumYdif       SumYobs      SumYcal      SumwYobsSQ     Residual    Condition
     0.8883E+05    0.9485E+06    0.8912E+06    0.9485E+06    0.1504E+05    0.8040E+17


 => Conventional Rietveld Rp,Rwp,Re and Chi2:   20.5      23.5      8.41      7.795    
 => (Values obtained using Ynet, but true sigma(y))
 =>  SumYnet, Sum(w Ynet**2):     0.4330E+06    0.2730E+06


 ==> RELIABILITY FACTORS FOR POINTS WITH BRAGG CONTRIBUTIONS FOR PATTERN:  1

 => R-Factors:   9.36      12.6     Chi2:  7.79     DW-Stat.:  0.2942   Patt#:
 => Expected :            4.51                                1.8734
 => Deviance : 0.177E+05     Dev*:   9.155    
 => GoF-index:  2.8         Sqrt(Residual/N)
 => N-P+C:  1930

 =>    SumYdif       SumYobs      SumYcal      SumwYobsSQ     Residual    Condition
     0.8883E+05    0.9485E+06    0.8912E+06    0.9485E+06    0.1504E+05    0.8040E+17


 => Conventional Rietveld Rp,Rwp,Re and Chi2:   20.5      23.5      8.41      7.795    
 => (Values obtained using Ynet, but true sigma(y))
 =>  SumYnet, Sum(w Ynet**2):     0.4330E+06    0.2730E+06


 => Global user-weigthed Chi2 (Bragg contrib.):   7.79    

 => ---------> Pattern#  1
 => Phase:  1
 =>    Bragg R-factor:  15.9    
 =>    RF-factor     :  6.37    
 ++++++++++++++++++++++++++++++++++++++++++++++++++++++++++++++++++++++++++++++++++++++++++++++++++++++++++++++++++++++++

 => CYCLE No.:    2
 ---------------------------------------------------------------------------------------
 => Phase  1 Name: ZrO2 mono                                                             
 ---------------------------------------------------------------------------------------
 => New parameters, shifts, and standard deviations

 Atom        x       dx      sx       y       dy      sy       z       dz      sz       B       dB      sB      occ.    docc.   socc.

 Zr       0.27530 0.00000 0.00000  0.03650 0.00000 0.00000  0.21010 0.00000 0.00000  0.25402 0.00000 0.00000  1.00000 0.00000 0.00000
 O1       0.08270 0.00000 0.00000  0.35850 0.00000 0.00000  0.31760 0.00000 0.00000  0.25402 0.00000 0.00000  1.00000 0.00000 0.00000
 O2       0.44360 0.00000 0.00000  0.75950 0.00000 0.00000  0.49030 0.00000 0.00000  0.37140 0.00000 0.00000  1.00000 0.00000 0.00000

 ==> PROFILE PARAMETERS FOR PATTERN#  1

 => Overall scale factor:      0.001891211    -0.000000007     0.000024511
 => Eta(p-Voigt) or m(Pearson VII):   0.000000  0.000000  0.000000
 => Overall tem. factor:     0.000000    0.000000    0.000000
 => Halfwidth parameters: 
         0.004391    0.000000    0.000000
        -0.000389    0.000000    0.000000
         0.009813    0.000000    0.000000
 => Cell parameters: 
        5.147239   -0.000005    0.000216
        5.202560    0.000000    0.000232
        5.320147   -0.000005    0.000240
       90.000000    0.000000    0.000000
       99.195801   -0.000328    0.000641
       90.000000    0.000000    0.000000
 => Preferred orientation: 
         1.000000    0.000000    0.000000
         0.500000    0.000000    0.000000
 => Asymmetry parameters: 
         0.000000    0.000000    0.000000
         0.000000    0.000000    0.000000
         0.000000    0.000000    0.000000
         0.000000    0.000000    0.000000
 => X and Y parameters: 
         0.154219   -0.000014    0.025157
         0.093052   -0.000002    0.007569
 => Strain parameters: 
         0.000000    0.000000    0.000000
         0.000000    0.000000    0.000000
         0.000000    0.000000    0.000000
 => Size   parameters (G,L): 
         0.000040    0.000000    0.000000
         0.000000    0.000000    0.000000
 => Further shape parameters (S_L and D_L): 
       0.000000  0.000000  0.000000
       0.000000  0.000000  0.000000

 ==> GLOBAL PARAMETERS FOR PATTERN#  1


 => Zero-point:     0.0000    0.0000    0.0000
 => Background Polynomial Parameters ==>
       269.87     0.92003E-02  13.072    
      -122.59     0.12043      55.251    
      -237.22    -0.87727      52.085    
      -32.331     -15.396      36.259    
      0.45849E-01 0.22921E-01 0.25124E-01
       0.0000      0.0000      0.0000    

 => Cos( theta)-shift parameter :   0.0944 -0.0000  0.0005
 => Sin(2theta)-shift parameter :   0.0000  0.0000  0.0000

 ==> RELIABILITY FACTORS WITH ALL NON-EXCLUDED POINTS FOR PATTERN:  1

 => R-Factors:   8.97      11.9     Chi2:  7.01     DW-Stat.:  0.3291   Patt#:  1
 => Expected :            4.51                                1.8734
 => Deviance : 0.156E+05     Dev*:   8.094    
 => GoF-index:  2.6         Sqrt(Residual/N)
 => N-P+C:  1930

 =>    SumYdif       SumYobs      SumYcal      SumwYobsSQ     Residual    Condition
     0.8508E+05    0.9485E+06    0.8961E+06    0.9485E+06    0.1353E+05    0.8040E+17


 => Conventional Rietveld Rp,Rwp,Re and Chi2:   19.9      22.4      8.46      7.010    
 => (Values obtained using Ynet, but true sigma(y))
 =>  SumYnet, Sum(w Ynet**2):     0.4281E+06    0.2696E+06


 ==> RELIABILITY FACTORS FOR POINTS WITH BRAGG CONTRIBUTIONS FOR PATTERN:  1

 => R-Factors:   8.97      11.9     Chi2:  7.01     DW-Stat.:  0.3291   Patt#:
 => Expected :            4.51                                1.8734
 => Deviance : 0.156E+05     Dev*:   8.094    
 => GoF-index:  2.6         Sqrt(Residual/N)
 => N-P+C:  1930

 =>    SumYdif       SumYobs      SumYcal      SumwYobsSQ     Residual    Condition
     0.8508E+05    0.9485E+06    0.8961E+06    0.9485E+06    0.1353E+05    0.8040E+17


 => Conventional Rietveld Rp,Rwp,Re and Chi2:   19.9      22.4      8.46      7.010    
 => (Values obtained using Ynet, but true sigma(y))
 =>  SumYnet, Sum(w Ynet**2):     0.4281E+06    0.2696E+06


 => Global user-weigthed Chi2 (Bragg contrib.):   7.01    

 => ---------> Pattern#  1
 => Phase:  1
 =>    Bragg R-factor:  15.2    
 =>    RF-factor     :  6.17    
 ++++++++++++++++++++++++++++++++++++++++++++++++++++++++++++++++++++++++++++++++++++++++++++++++++++++++++++++++++++++++

 => CYCLE No.:    3
 ---------------------------------------------------------------------------------------
 => Phase  1 Name: ZrO2 mono                                                             
 ---------------------------------------------------------------------------------------
 => New parameters, shifts, and standard deviations

 Atom        x       dx      sx       y       dy      sy       z       dz      sz       B       dB      sB      occ.    docc.   socc.

 Zr       0.27530 0.00000 0.00000  0.03650 0.00000 0.00000  0.21010 0.00000 0.00000  0.25402 0.00000 0.00000  1.00000 0.00000 0.00000
 O1       0.08270 0.00000 0.00000  0.35850 0.00000 0.00000  0.31760 0.00000 0.00000  0.25402 0.00000 0.00000  1.00000 0.00000 0.00000
 O2       0.44360 0.00000 0.00000  0.75950 0.00000 0.00000  0.49030 0.00000 0.00000  0.37140 0.00000 0.00000  1.00000 0.00000 0.00000

 ==> PROFILE PARAMETERS FOR PATTERN#  1

 => Overall scale factor:      0.001891212     0.000000001     0.000023343
 => Eta(p-Voigt) or m(Pearson VII):   0.000000  0.000000  0.000000
 => Overall tem. factor:     0.000000    0.000000    0.000000
 => Halfwidth parameters: 
         0.004391    0.000000    0.000000
        -0.000389    0.000000    0.000000
         0.009813    0.000000    0.000000
 => Cell parameters: 
        5.147234   -0.000005    0.000206
        5.202560    0.000000    0.000220
        5.320142   -0.000005    0.000229
       90.000000    0.000000    0.000000
       99.195480   -0.000320    0.000610
       90.000000    0.000000    0.000000
 => Preferred orientation: 
         1.000000    0.000000    0.000000
         0.500000    0.000000    0.000000
 => Asymmetry parameters: 
         0.000000    0.000000    0.000000
         0.000000    0.000000    0.000000
         0.000000    0.000000    0.000000
         0.000000    0.000000    0.000000
 => X and Y parameters: 
         0.154191   -0.000028    0.023958
         0.093054    0.000002    0.007208
 => Strain parameters: 
         0.000000    0.000000    0.000000
         0.000000    0.000000    0.000000
         0.000000    0.000000    0.000000
 => Size   parameters (G,L): 
         0.000040    0.000000    0.000000
         0.000000    0.000000    0.000000
 => Further shape parameters (S_L and D_L): 
       0.000000  0.000000  0.000000
       0.000000  0.000000  0.000000

 ==> GLOBAL PARAMETERS FOR PATTERN#  1


 => Zero-point:     0.0000    0.0000    0.0000
 => Background Polynomial Parameters ==>
       269.86    -0.16449E-01  12.448    
      -122.66    -0.78570E-01  52.616    
      -238.08    -0.86227      49.602    
      -46.382     -14.051      34.530    
      0.68786E-01 0.22937E-01 0.23926E-01
       0.0000      0.0000      0.0000    

 => Cos( theta)-shift parameter :   0.0944 -0.0000  0.0005
 => Sin(2theta)-shift parameter :   0.0000  0.0000  0.0000

 ==> RELIABILITY FACTORS WITH ALL NON-EXCLUDED POINTS FOR PATTERN:  1

 => R-Factors:   8.62      11.4     Chi2:  6.36     DW-Stat.:  0.3649   Patt#:  1
 => Expected :            4.51                                1.8734
 => Deviance : 0.140E+05     Dev*:   7.231    
 => GoF-index:  2.5         Sqrt(Residual/N)
 => N-P+C:  1930

 =>    SumYdif       SumYobs      SumYcal      SumwYobsSQ     Residual    Condition
     0.8172E+05    0.9485E+06    0.9005E+06    0.9485E+06    0.1227E+05    0.8039E+17


 => Conventional Rietveld Rp,Rwp,Re and Chi2:   19.3      21.5      8.51      6.358    
 => (Values obtained using Ynet, but true sigma(y))
 =>  SumYnet, Sum(w Ynet**2):     0.4237E+06    0.2667E+06


 ==> RELIABILITY FACTORS FOR POINTS WITH BRAGG CONTRIBUTIONS FOR PATTERN:  1

 => R-Factors:   8.62      11.4     Chi2:  6.36     DW-Stat.:  0.3649   Patt#:
 => Expected :            4.51                                1.8734
 => Deviance : 0.140E+05     Dev*:   7.231    
 => GoF-index:  2.5         Sqrt(Residual/N)
 => N-P+C:  1930

 =>    SumYdif       SumYobs      SumYcal      SumwYobsSQ     Residual    Condition
     0.8172E+05    0.9485E+06    0.9005E+06    0.9485E+06    0.1227E+05    0.8039E+17


 => Conventional Rietveld Rp,Rwp,Re and Chi2:   19.3      21.5      8.51      6.358    
 => (Values obtained using Ynet, but true sigma(y))
 =>  SumYnet, Sum(w Ynet**2):     0.4237E+06    0.2667E+06


 => Global user-weigthed Chi2 (Bragg contrib.):   6.36    

 => ---------> Pattern#  1
 => Phase:  1
 =>    Bragg R-factor:  14.5    
 =>    RF-factor     :  6.00    
 ++++++++++++++++++++++++++++++++++++++++++++++++++++++++++++++++++++++++++++++++++++++++++++++++++++++++++++++++++++++++

 => CYCLE No.:    4
 ---------------------------------------------------------------------------------------
 => Phase  1 Name: ZrO2 mono                                                             
 ---------------------------------------------------------------------------------------
 => New parameters, shifts, and standard deviations

 Atom        x       dx      sx       y       dy      sy       z       dz      sz       B       dB      sB      occ.    docc.   socc.

 Zr       0.27530 0.00000 0.00000  0.03650 0.00000 0.00000  0.21010 0.00000 0.00000  0.25402 0.00000 0.00000  1.00000 0.00000 0.00000
 O1       0.08270 0.00000 0.00000  0.35850 0.00000 0.00000  0.31760 0.00000 0.00000  0.25402 0.00000 0.00000  1.00000 0.00000 0.00000
 O2       0.44360 0.00000 0.00000  0.75950 0.00000 0.00000  0.49030 0.00000 0.00000  0.37140 0.00000 0.00000  1.00000 0.00000 0.00000

 ==> PROFILE PARAMETERS FOR PATTERN#  1

 => Overall scale factor:      0.001891207    -0.000000005     0.000022308
 => Eta(p-Voigt) or m(Pearson VII):   0.000000  0.000000  0.000000
 => Overall tem. factor:     0.000000    0.000000    0.000000
 => Halfwidth parameters: 
         0.004391    0.000000    0.000000
        -0.000389    0.000000    0.000000
         0.009813    0.000000    0.000000
 => Cell parameters: 
        5.147228   -0.000006    0.000197
        5.202560    0.000000    0.000211
        5.320136   -0.000006    0.000219
       90.000000    0.000000    0.000000
       99.195160   -0.000320    0.000583
       90.000000    0.000000    0.000000
 => Preferred orientation: 
         1.000000    0.000000    0.000000
         0.500000    0.000000    0.000000
 => Asymmetry parameters: 
         0.000000    0.000000    0.000000
         0.000000    0.000000    0.000000
         0.000000    0.000000    0.000000
         0.000000    0.000000    0.000000
 => X and Y parameters: 
         0.154165   -0.000027    0.022896
         0.093055    0.000001    0.006888
 => Strain parameters: 
         0.000000    0.000000    0.000000
         0.000000    0.000000    0.000000
         0.000000    0.000000    0.000000
 => Size   parameters (G,L): 
         0.000040    0.000000    0.000000
         0.000000    0.000000    0.000000
 => Further shape parameters (S_L and D_L): 
       0.000000  0.000000  0.000000
       0.000000  0.000000  0.000000

 ==> GLOBAL PARAMETERS FOR PATTERN#  1


 => Zero-point:     0.0000    0.0000    0.0000
 => Background Polynomial Parameters ==>
       269.85    -0.75662E-02  11.897    
      -122.69    -0.30677E-01  50.284    
      -238.86    -0.77730      47.403    
      -59.160     -12.779      33.000    
      0.91721E-01 0.22935E-01 0.22866E-01
       0.0000      0.0000      0.0000    

 => Cos( theta)-shift parameter :   0.0944 -0.0000  0.0005
 => Sin(2theta)-shift parameter :   0.0000  0.0000  0.0000

 ==> RELIABILITY FACTORS WITH ALL NON-EXCLUDED POINTS FOR PATTERN:  1

 => R-Factors:   8.29      10.9     Chi2:  5.81     DW-Stat.:  0.4015   Patt#:  1
 => Expected :            4.51                                1.8734
 => Deviance : 0.126E+05     Dev*:   6.516    
 => GoF-index:  2.4         Sqrt(Residual/N)
 => N-P+C:  1930

 =>    SumYdif       SumYobs      SumYcal      SumwYobsSQ     Residual    Condition
     0.7865E+05    0.9485E+06    0.9047E+06    0.9485E+06    0.1121E+05    0.8039E+17


 => Conventional Rietveld Rp,Rwp,Re and Chi2:   18.7      20.6      8.55      5.807    
 => (Values obtained using Ynet, but true sigma(y))
 =>  SumYnet, Sum(w Ynet**2):     0.4195E+06    0.2640E+06


 ==> RELIABILITY FACTORS FOR POINTS WITH BRAGG CONTRIBUTIONS FOR PATTERN:  1

 => R-Factors:   8.29      10.9     Chi2:  5.81     DW-Stat.:  0.4015   Patt#:
 => Expected :            4.51                                1.8734
 => Deviance : 0.126E+05     Dev*:   6.516    
 => GoF-index:  2.4         Sqrt(Residual/N)
 => N-P+C:  1930

 =>    SumYdif       SumYobs      SumYcal      SumwYobsSQ     Residual    Condition
     0.7865E+05    0.9485E+06    0.9047E+06    0.9485E+06    0.1121E+05    0.8039E+17


 => Conventional Rietveld Rp,Rwp,Re and Chi2:   18.7      20.6      8.55      5.807    
 => (Values obtained using Ynet, but true sigma(y))
 =>  SumYnet, Sum(w Ynet**2):     0.4195E+06    0.2640E+06


 => Global user-weigthed Chi2 (Bragg contrib.):   5.81    

 => ---------> Pattern#  1
 => Phase:  1
 =>    Bragg R-factor:  13.8    
 =>    RF-factor     :  5.84    
 ++++++++++++++++++++++++++++++++++++++++++++++++++++++++++++++++++++++++++++++++++++++++++++++++++++++++++++++++++++++++

 => CYCLE No.:    5
 ---------------------------------------------------------------------------------------
 => Phase  1 Name: ZrO2 mono                                                             
 ---------------------------------------------------------------------------------------
 => New parameters, shifts, and standard deviations

 Atom        x       dx      sx       y       dy      sy       z       dz      sz       B       dB      sB      occ.    docc.   socc.

 Zr       0.27530 0.00000 0.00000  0.03650 0.00000 0.00000  0.21010 0.00000 0.00000  0.25402 0.00000 0.00000  1.00000 0.00000 0.00000
 O1       0.08270 0.00000 0.00000  0.35850 0.00000 0.00000  0.31760 0.00000 0.00000  0.25402 0.00000 0.00000  1.00000 0.00000 0.00000
 O2       0.44360 0.00000 0.00000  0.75950 0.00000 0.00000  0.49030 0.00000 0.00000  0.37140 0.00000 0.00000  1.00000 0.00000 0.00000

 ==> PROFILE PARAMETERS FOR PATTERN#  1

 => Overall scale factor:      0.001891189    -0.000000018     0.000021417
 => Eta(p-Voigt) or m(Pearson VII):   0.000000  0.000000  0.000000
 => Overall tem. factor:     0.000000    0.000000    0.000000
 => Halfwidth parameters: 
         0.004391    0.000000    0.000000
        -0.000389    0.000000    0.000000
         0.009813    0.000000    0.000000
 => Cell parameters: 
        5.147223   -0.000005    0.000189
        5.202560    0.000000    0.000202
        5.320131   -0.000005    0.000210
       90.000000    0.000000    0.000000
       99.194839   -0.000320    0.000560
       90.000000    0.000000    0.000000
 => Preferred orientation: 
         1.000000    0.000000    0.000000
         0.500000    0.000000    0.000000
 => Asymmetry parameters: 
         0.000000    0.000000    0.000000
         0.000000    0.000000    0.000000
         0.000000    0.000000    0.000000
         0.000000    0.000000    0.000000
 => X and Y parameters: 
         0.154150   -0.000015    0.021981
         0.093051   -0.000004    0.006613
 => Strain parameters: 
         0.000000    0.000000    0.000000
         0.000000    0.000000    0.000000
         0.000000    0.000000    0.000000
 => Size   parameters (G,L): 
         0.000040    0.000000    0.000000
         0.000000    0.000000    0.000000
 => Further shape parameters (S_L and D_L): 
       0.000000  0.000000  0.000000
       0.000000  0.000000  0.000000

 ==> GLOBAL PARAMETERS FOR PATTERN#  1


 => Zero-point:     0.0000    0.0000    0.0000
 => Background Polynomial Parameters ==>
       269.86     0.13501E-01  11.422    
      -122.65     0.44727E-01  48.276    
      -239.51    -0.65267      45.509    
      -70.747     -11.587      31.682    
      0.11463     0.22912E-01 0.21952E-01
       0.0000      0.0000      0.0000    

 => Cos( theta)-shift parameter :   0.0944 -0.0000  0.0005
 => Sin(2theta)-shift parameter :   0.0000  0.0000  0.0000

 ==> RELIABILITY FACTORS WITH ALL NON-EXCLUDED POINTS FOR PATTERN:  1

 => R-Factors:   8.00      10.4     Chi2:  5.35     DW-Stat.:  0.4376   Patt#:  1
 => Expected :            4.51                                1.8734
 => Deviance : 0.115E+05     Dev*:   5.935    
 => GoF-index:  2.3         Sqrt(Residual/N)
 => N-P+C:  1930

 =>    SumYdif       SumYobs      SumYcal      SumwYobsSQ     Residual    Condition
     0.7592E+05    0.9485E+06    0.9085E+06    0.9485E+06    0.1033E+05    0.8037E+17


 => Conventional Rietveld Rp,Rwp,Re and Chi2:   18.3      19.9      8.59      5.353    
 => (Values obtained using Ynet, but true sigma(y))
 =>  SumYnet, Sum(w Ynet**2):     0.4158E+06    0.2617E+06


 ==> RELIABILITY FACTORS FOR POINTS WITH BRAGG CONTRIBUTIONS FOR PATTERN:  1

 => R-Factors:   8.00      10.4     Chi2:  5.35     DW-Stat.:  0.4376   Patt#:
 => Expected :            4.51                                1.8734
 => Deviance : 0.115E+05     Dev*:   5.935    
 => GoF-index:  2.3         Sqrt(Residual/N)
 => N-P+C:  1930

 =>    SumYdif       SumYobs      SumYcal      SumwYobsSQ     Residual    Condition
     0.7592E+05    0.9485E+06    0.9085E+06    0.9485E+06    0.1033E+05    0.8037E+17


 => Conventional Rietveld Rp,Rwp,Re and Chi2:   18.3      19.9      8.59      5.353    
 => (Values obtained using Ynet, but true sigma(y))
 =>  SumYnet, Sum(w Ynet**2):     0.4158E+06    0.2617E+06


 => Global user-weigthed Chi2 (Bragg contrib.):   5.35    

 => ---------> Pattern#  1
 => Phase:  1
 =>    Bragg R-factor:  13.2    
 =>    RF-factor     :  5.71    
 ++++++++++++++++++++++++++++++++++++++++++++++++++++++++++++++++++++++++++++++++++++++++++++++++++++++++++++++++++++++++

 => CYCLE No.:    6
 ---------------------------------------------------------------------------------------
 => Phase  1 Name: ZrO2 mono                                                             
 ---------------------------------------------------------------------------------------
 => New parameters, shifts, and standard deviations

 Atom        x       dx      sx       y       dy      sy       z       dz      sz       B       dB      sB      occ.    docc.   socc.

 Zr       0.27530 0.00000 0.00000  0.03650 0.00000 0.00000  0.21010 0.00000 0.00000  0.25402 0.00000 0.00000  1.00000 0.00000 0.00000
 O1       0.08270 0.00000 0.00000  0.35850 0.00000 0.00000  0.31760 0.00000 0.00000  0.25402 0.00000 0.00000  1.00000 0.00000 0.00000
 O2       0.44360 0.00000 0.00000  0.75950 0.00000 0.00000  0.49030 0.00000 0.00000  0.37140 0.00000 0.00000  1.00000 0.00000 0.00000

 ==> PROFILE PARAMETERS FOR PATTERN#  1

 => Overall scale factor:      0.001891172    -0.000000017     0.000020656
 => Eta(p-Voigt) or m(Pearson VII):   0.000000  0.000000  0.000000
 => Overall tem. factor:     0.000000    0.000000    0.000000
 => Halfwidth parameters: 
         0.004391    0.000000    0.000000
        -0.000389    0.000000    0.000000
         0.009813    0.000000    0.000000
 => Cell parameters: 
        5.147218   -0.000006    0.000182
        5.202560    0.000000    0.000195
        5.320126   -0.000005    0.000202
       90.000000    0.000000    0.000000
       99.194534   -0.000305    0.000540
       90.000000    0.000000    0.000000
 => Preferred orientation: 
         1.000000    0.000000    0.000000
         0.500000    0.000000    0.000000
 => Asymmetry parameters: 
         0.000000    0.000000    0.000000
         0.000000    0.000000    0.000000
         0.000000    0.000000    0.000000
         0.000000    0.000000    0.000000
 => X and Y parameters: 
         0.154135   -0.000015    0.021200
         0.093048   -0.000003    0.006378
 => Strain parameters: 
         0.000000    0.000000    0.000000
         0.000000    0.000000    0.000000
         0.000000    0.000000    0.000000
 => Size   parameters (G,L): 
         0.000040    0.000000    0.000000
         0.000000    0.000000    0.000000
 => Further shape parameters (S_L and D_L): 
       0.000000  0.000000  0.000000
       0.000000  0.000000  0.000000

 ==> GLOBAL PARAMETERS FOR PATTERN#  1


 => Zero-point:     0.0000    0.0000    0.0000
 => Background Polynomial Parameters ==>
       269.87     0.44572E-02  11.016    
      -122.61     0.43533E-01  46.560    
      -240.10    -0.58297      43.892    
      -81.282     -10.534      30.555    
      0.13754     0.22905E-01 0.21172E-01
       0.0000      0.0000      0.0000    

 => Cos( theta)-shift parameter :   0.0944 -0.0000  0.0004
 => Sin(2theta)-shift parameter :   0.0000  0.0000  0.0000

 ==> RELIABILITY FACTORS WITH ALL NON-EXCLUDED POINTS FOR PATTERN:  1

 => R-Factors:   7.75      10.1     Chi2:  4.98     DW-Stat.:  0.4725   Patt#:  1
 => Expected :            4.51                                1.8734
 => Deviance : 0.105E+05     Dev*:   5.462    
 => GoF-index:  2.2         Sqrt(Residual/N)
 => N-P+C:  1930

 =>    SumYdif       SumYobs      SumYcal      SumwYobsSQ     Residual    Condition
     0.7352E+05    0.9485E+06    0.9119E+06    0.9485E+06     9610.        0.8037E+17


 => Conventional Rietveld Rp,Rwp,Re and Chi2:   17.8      19.2      8.62      4.979    
 => (Values obtained using Ynet, but true sigma(y))
 =>  SumYnet, Sum(w Ynet**2):     0.4124E+06    0.2597E+06


 ==> RELIABILITY FACTORS FOR POINTS WITH BRAGG CONTRIBUTIONS FOR PATTERN:  1

 => R-Factors:   7.75      10.1     Chi2:  4.98     DW-Stat.:  0.4725   Patt#:
 => Expected :            4.51                                1.8734
 => Deviance : 0.105E+05     Dev*:   5.462    
 => GoF-index:  2.2         Sqrt(Residual/N)
 => N-P+C:  1930
