Repository: natkurdz/XRD-AI

File: Dane/Gr03/zno_800rpm_10min.out (part 1 of 3)


        **********************************************************
        ** PROGRAM FullProf.2k (Version 7.70 - Apr2022-ILL JRC) **
        **********************************************************
                       M U L T I -- P A T T E R N                 
            Rietveld, Profile Matching & Integrated Intensity     
                 Refinement of X-ray and/or Neutron Data


    Date: 25/10/2024  Time: 09:48:56.380                              

 => PCR file code: zno_800rpm_10min
 => DAT file code: ZnO_800rpm_10min.xrd -> Relative contribution: 1.0000                                                            

 ==> CONDITIONS OF THIS RUN FOR PATTERN No.:  1

 => Global Refinement of X-ray powder diffraction data                                                                              
 => Global Refinement of X-ray powder diffraction data                                                                              
    Bragg-Brentano(X-rays) or Debye-Scherrer geometry(Neutrons)
 => Title:ZnO hexagonal

 => Number of phases:    1
 => Number of excluded regions:    1
 => Number of scattering factors supplied:    0
 => March-Dollase model for preferred orientation
 => Conventional weights: w=1.0/Variance(yobs)
 => Asymmetry correction as in J.Appl.Cryst. 26,128(1993)
 => Background refined by polynomial function
 => The    7th default profile function was selected
 => T-C-H Pseudo-Voigt function 
    This function is convoluted with asymmetry due to axial 
    divergence as formulated by: 
    van Laar and Yelon, J. Appl. Cryst. 17, 47(1984).
    and using the method of:
    Finger, Cox and Jephcoat, J. Appl. Cryst. 27, 892 (1994).
    Fortran 90 module adapted from function PROFVAL (in F77) : 
    L.W. Finger, J. Appl. Cryst. 31, 111 (1998).


 ==> INPUT/OUTPUT OPTIONS:

 => Generate bacground file *.bac
 => Generate file *.PRF for plot
 => Output Correlation Matrix
 => Generate new input file *.PCR
 => Plot pattern at each cycle
 => Wavelengths:  1.54060 1.54439
 => Alpha2/Alpha1 ratio:   0.5000
 => Cos(Monochromator angle)=   0.9000
 => Asymmetry correction for angles lower than   90.000 degrees
 => Absorption correction (AC), muR-eff =   0.0000  0.0000
 => Base of peaks: 2.0*HW*   25.00

 => Number of cycles:   20
 => Relaxation factors ==>    for coordinates:  0.90
 => for anisotropic temperature factors:  0.90
 => for halfwidth/strain/size parameters:  0.90
 => for lattice constants and propagation vectors:  0.90
 => EPS-value for convergence:    0.3

 => Excluded regions for Pattern#  1
    From     to
      0.0000     30.0000

 => Number of Least-Squares parameters varied:    12

 =>--------------------------->
 =>------->  PATTERN number:  1
 =>--------------------------->
 => Global parameters and codes ==>
 => Zero-point:     0.0000    0.0000
 => Background parameters and codes ==>
 => Origin of polynomial at 2theta/TOF/E(KeV):   90.000  
  82.360     -39.408      68.907     -105.16      0.0000      0.0000    
       41.00       71.00       80.20       90.20      100.00        0.00
 => Displacement peak-shift parameter and code:    -0.05   21.00
 => Transparency peak-shift parameter and code:     0.00    0.00

 => Reading Intensity data  =>>

      Data from PANalytical formats
      Extension:  .xrdml
 ==> Angular range, step and number of points:
     2Thmin:      20.023111  2Thmax:     129.983261  Step:       0.033423  No. of points:   3291
 --------------------------------------------------------------------------------
 => Phase  No. 1
      ZnO hex                                                               
 --------------------------------------------------------------------------------
 =>-------> Pattern#  1
 => Crystal Structure Refinement
 => Preferred orientation vector:   1.0000  0.0000  0.0000

 =>-------> Data for PHASE: 1
 => Number of atoms:    2
 => Number of distance  constraints:    0
 => Number of angle     constraints:    0

 => Symmetry information on space group: P 63 m c            
 -> The multiplicity of the general position is:  12
 -> The space group is Acentric                 
 -> Lattice type  P: { 000 }                                       
 -> Reduced set of symmetry operators:

  No.  IT   Symmetry symbol    Rotation part     Associated Translation
   1: ( 1)   1            --> ( x  ,   y, z) + {  0.0000  0.0000  0.0000}
   2: ( 6)  6+ ( 0, 0, z) --> ( x-y, x  , z) + {  0.0000  0.0000  0.5000}
   3: ( 2)  3+ ( 0, 0, z) --> (  -y, x-y, z) + {  0.0000  0.0000  0.0000}
   4: ( 4)   2 ( 0, 0, z) --> (-x  ,  -y, z) + {  0.0000  0.0000  0.5000}
   5: ( 3)  3- ( 0, 0, z) --> (-x+y,-x  , z) + {  0.0000  0.0000  0.0000}
   6: ( 5)  6- ( 0, 0, z) --> (   y,-x+y, z) + {  0.0000  0.0000  0.5000}
   7: (19)   m ( x,-x, z) --> (  -y,-x  , z) + {  0.0000  0.0000  0.0000}
   8: (24)   m ( 0, y, z) --> (-x  ,-x+y, z) + {  0.0000  0.0000  0.5000}
   9: (20)   m ( x,2x, z) --> (-x+y,   y, z) + {  0.0000  0.0000  0.0000}
  10: (22)   m ( x, x, z) --> (   y, x  , z) + {  0.0000  0.0000  0.5000}
  11: (21)   m (2x, x, z) --> ( x  , x-y, z) + {  0.0000  0.0000  0.0000}
  12: (23)   m ( x, 0, z) --> ( x-y,  -y, z) + {  0.0000  0.0000  0.5000}


        Information on Space Group: 
        --------------------------- 

 =>   Number of Space group: 186
 =>  Hermann-Mauguin Symbol: P 63 m c
 =>             Hall Symbol: P 6c -2c
 =>            Setting Type: IT (Generated from Hermann-Mauguin symbol)
 =>          Crystal System: Hexagonal
 =>              Laue Class: 6/mmm
 =>             Point Group: 6mm
 =>         Bravais Lattice: P
 =>          Lattice Symbol: hP
 =>  Reduced Number of S.O.:  12
 =>    General multiplicity:  12
 =>          Centrosymmetry: Acentric
 =>  Generators (exc. -1&L):   2
 =>         Asymmetric unit:  0.000 <= x <=  0.667
                              0.000 <= y <=  0.333
                              0.000 <= z <=  1.000
 => Centring vectors:  0
                                                                                                    

 => List of all Symmetry Operators and Symmetry Symbols

 => SYMM(  1): x,y,z                             Symbol: 1
 => SYMM(  2): x-y,x,z+1/2                       Symbol: 6+ (0,0,1/2) 0,0,z
 => SYMM(  3): -y,x-y,z                          Symbol: 3+ 0,0,z
 => SYMM(  4): -x,-y,z+1/2                       Symbol: 2 (0,0,1/2) 0,0,z
 => SYMM(  5): -x+y,-x,z                         Symbol: 3- 0,0,z
 => SYMM(  6): y,-x+y,z+1/2                      Symbol: 6- (0,0,1/2) 0,0,z
 => SYMM(  7): -y,-x,z                           Symbol: m x,-x,z
 => SYMM(  8): -x,-x+y,z+1/2                     Symbol: c 0,y,z
 => SYMM(  9): -x+y,y,z                          Symbol: m x,2x,z
 => SYMM( 10): y,x,z+1/2                         Symbol: c x,x,z
 => SYMM( 11): x,x-y,z                           Symbol: m 2x,x,2z
 => SYMM( 12): x-y,-y,z+1/2                      Symbol: c x,0,z

 => Special Wyckoff Positions for P 63 m c
 
    Multp     Site        Representative Coordinates (centring translations excluded)
      6       c              x,-x,z              2x,x,z+1/2          x,2x,z                                  
                             -x,x,z+1/2          -2x,-x,z            -x,-2x,z+1/2                            
 
      2       b              1/3,2/3,z           2/3,1/3,z+1/2                                               
 
      2       a              0,0,z               0,0,z+1/2                                                   
 

 => Initial parameters ==>
 Atom    Ntyp                  X         Y         Z         B         occ.         in  fin  Spc  Mult
                             B11       B22       B33       B12       B13       B23
 Zr     Zr                 0.33330   0.66670   0.00000   3.15286   0.16667           0    0    0    2
                 Codes:    0.00000   0.00000   0.00000 100.50000   0.00000
 O      O                  0.33330   0.66670   0.39277   3.15286   0.16667           0    0    0    2
                 Codes:    0.00000   0.00000 121.00000 100.50000   0.00000

 => IT IS ASSUMED THAT THE FIRST GIVEN SITE IS FULLY OCCUPIED 
    OR THE FIRST AND SECOND ATOMS ARE IN THE SAME SITE WITH TOTAL FULL OCCUPATION
  (If this is not the case, change the order of atoms to obtain correct values for the content of the unit cell)
    The given occupation factors have been obtained mutiplying m/M by   1.0000
      -> Atom: Zr  ,  Chemical element: ZR  Atomic Mass:    91.2200
      -> Atom: O   ,  Chemical element: O   Atomic Mass:    15.9994
 => The given value of ATZ is        214.45 the program has calculated:         214.45
    The value of ATZ given in the input PCR file will be used for quantitative analysis
 => The chemical content of the unit cell is: 
       2.0000 Zr   +   2.0000 O      
 => The normalized site occupation numbers in % are: 
     100.0000 Zr     :      100.0000 O        
 => The density (volumic mass) of the compound is:    7.478 g/cm3

 =>-------> PROFILE PARAMETERS FOR PATTERN:  1

 => Overall scale factor:   0.517963E-02
 => ETA (p-Voigt) OR M (Pearson VII):   0.0000
 => Overall temperature factor:      0.00000
 => Halfwidth U,V,W:      0.00439    -0.00039     0.00981
 => X and Y parameters:       0.0101      0.0603
 => Direct cell parameters:    3.2497   3.2497   5.2063  90.0000  90.0000 120.0000
 => Preferred orientation parameters:   1.0000  0.5000
 => Asymmetry parameters     :      0.00000     0.00000     0.00000     0.00000
 => Strain parameters        :      0.00000     0.00000     0.00000
 => Size   parameters        :      0.00004     0.00000
 => Further shape parameters (S_L and D_L):   0.00000   0.00000
    S_L is source width/detector distance
    D_L is detector width/detector distance

 ==> CODEWORDS FOR PROFILE PARAMETERS of PATTERN#  1

 => Overall scale factor:   11.000
 => ETA (p-Voigt) OR M (Pearson VII):    0.000
 => Overall temperature factor:    0.000
 => Halfwidth U,V,W:    0.000   0.000   0.000
 => X and Y parameters:   60.500 110.500
 => Direct cell parameters:   31.000  31.000  51.000   0.000   0.000  31.000
 => Preferred orientation parameters:    0.000   0.000
 => Asymmetry parameters     :    0.000   0.000   0.000   0.000
 => Strain parameters        :    0.000   0.000   0.000
 => Size   parameters        :    0.000   0.000

 => Cell constraints according to Laue symmetry: 6/mmm

        Metric information:
        -------------------

 => Direct cell parameters:

         a =       3.2497      b =       3.2497      c =       5.2063
     alpha =       90.000   beta =       90.000  gamma =      120.000
                        Direct Cell Volume =      47.6160

 => Reciprocal cell parameters:

         a*=     0.355322      b*=     0.355322      c*=     0.192076
     alpha*=       90.000   beta*=       90.000  gamma*=       60.000
                    Reciprocal Cell Volume =   0.02100132

 => Direct and Reciprocal Metric Tensors:

                   GD                                       GR
     10.5608     -5.2804      0.0000          0.126254    0.063127    0.000000
     -5.2804     10.5608      0.0000          0.063127    0.126254    0.000000
      0.0000      0.0000     27.1054          0.000000    0.000000    0.036893

 =>  Cartesian frame: x // a; z is along c*; y is within the ab-plane   

     Crystal_to_Orthonormal_Matrix              Orthonormal_to_Crystal Matrix
              Cr_Orth_cel                               Orth_Cr_cel  
      3.2497     -1.6249      0.0000          0.307718    0.177661   -0.000000
      0.0000      2.8144      0.0000          0.000000    0.355322   -0.000000
      0.0000      0.0000      5.2063          0.000000    0.000000    0.192076

     Busing-Levy B-matrix: Hc=B.H            Inverse of the Busing-Levy B-matrix
                BL_M                                      BL_Minv  
    0.355322    0.177661    0.000000            2.8144     -1.6249     -0.0000
    0.000000    0.307718   -0.000000            0.0000      3.2497      0.0000
    0.000000    0.000000    0.192076            0.0000      0.0000      5.2063

 => Laue symmetry 6/mmm will be used to generate HKL for pattern#   1
 => Reflections generated between S(1/d)min:  0.2251 A-1 and S(1/d)max:  1.2257 A-1
 =>                                    dmax:  4.4418 A   and      dmin:  0.8159 A
 => The number of reflections generated is:     28
 => The max. scatt. variable (gen.ref.) is:       141.5255
 => Scattering coefficients from internal table


 => X-ray scattering coeff. (A1, B1, A2,...C, f(0), Z, Dfp,Dfpp)

 ZR     17.8765   1.2762  10.9480  11.9160   5.4173   0.1176   3.6572  87.6627   2.0693  39.9683  40.0000  -0.3140   2.2450
 O       3.0485  13.2771   2.2868   5.7011   1.5463   0.3239   0.8670  32.9089   0.2508   7.9994   8.0000   0.0470   0.0320

     --------------------------------------------------------------
      SYMBOLIC NAMES AND INITIAL VALUES OF PARAMETERS TO BE VARIED:
     --------------------------------------------------------------

      ->  Parameter number    1   -> Symbolic Name:                                     Scale_ph1_pat1    0.51796348E-02
      ->  Parameter number    2   -> Symbolic Name:                                         SyCos_pat1   -0.51270001E-01
      ->  Parameter number    3   -> Symbolic Name:                                    Cell_A_ph1_pat1     3.2497320    
      ->  Parameter number    4   -> Symbolic Name:                                         Bck_0_pat1     82.360001    
      ->  Parameter number    5   -> Symbolic Name:                                    Cell_C_ph1_pat1     5.2062812    
      ->  Parameter number    6   -> Symbolic Name:                                     X-tan_ph1_pat1    0.10058000E-01
      ->  Parameter number    7   -> Symbolic Name:                                         Bck_1_pat1    -39.408001    
      ->  Parameter number    8   -> Symbolic Name:                                         Bck_2_pat1     68.906998    
      ->  Parameter number    9   -> Symbolic Name:                                         Bck_3_pat1    -105.16000    
      ->  Parameter number   10   -> Symbolic Name:                                        Biso_Zr_ph1     3.1528599    
      ->  Parameter number   11   -> Symbolic Name:                                     Y-cos_ph1_pat1    0.60274001E-01
      ->  Parameter number   12   -> Symbolic Name:                                            Z_O_ph1    0.39276999    
  
 
 => No optimization for routine tasks
 ++++++++++++++++++++++++++++++++++++++++++++++++++++++++++++++++++++++++++++++++++++++++++++++++++++++++++++++++++++++++

 => CYCLE No.:    1
 ---------------------------------------------------------------------------------------
 => Phase  1 Name: ZnO hex                                                               
 ---------------------------------------------------------------------------------------
 => New parameters, shifts, and standard deviations

 Atom        x       dx      sx       y       dy      sy       z       dz      sz       B       dB      sB      occ.    docc.   socc.

 Zr       0.33330 0.00000 0.00000  0.66670 0.00000 0.00000  0.00000 0.00000 0.00000  3.15367 0.00081 0.02722  0.16667 0.00000 0.00000
 O        0.33330 0.00000 0.00000  0.66670 0.00000 0.00000  0.39277 0.00000 0.00188  3.15367 0.00081 0.02722  0.16667 0.00000 0.00000

 ==> PROFILE PARAMETERS FOR PATTERN#  1

 => Overall scale factor:      0.005181658     0.000002023     0.000044168
 => Eta(p-Voigt) or m(Pearson VII):   0.000000  0.000000  0.000000
 => Overall tem. factor:     0.000000    0.000000    0.000000
 => Halfwidth parameters: 
         0.004391    0.000000    0.000000
        -0.000389    0.000000    0.000000
         0.009813    0.000000    0.000000
 => Cell parameters: 
        3.249731   -0.000001    0.000036
        3.249731   -0.000001    0.000036
        5.206275   -0.000006    0.000076
       90.000000    0.000000    0.000000
       90.000000    0.000000    0.000000
      120.000000    0.000000    0.000000
 => Preferred orientation: 
         1.000000    0.000000    0.000000
         0.500000    0.000000    0.000000
 => Asymmetry parameters: 
         0.000000    0.000000    0.000000
         0.000000    0.000000    0.000000
         0.000000    0.000000    0.000000
         0.000000    0.000000    0.000000
 => X and Y parameters: 
         0.001998   -0.008060    0.004053
         0.060565    0.000291    0.001550
 => Strain parameters: 
         0.000000    0.000000    0.000000
         0.000000    0.000000    0.000000
         0.000000    0.000000    0.000000
 => Size   parameters (G,L): 
         0.000040    0.000000    0.000000
         0.000000    0.000000    0.000000
 => Further shape parameters (S_L and D_L): 
       0.000000  0.000000  0.000000
       0.000000  0.000000  0.000000

 ==> GLOBAL PARAMETERS FOR PATTERN#  1


 => Zero-point:     0.0000    0.0000    0.0000
 => Background Polynomial Parameters ==>
       82.357    -0.32113E-02 0.43201    
      -39.430    -0.21648E-01  1.9693    
       68.909     0.22526E-02 0.82252    
      -105.40    -0.24159      2.2051    
       0.0000      0.0000      0.0000    
       0.0000      0.0000      0.0000    

 => Cos( theta)-shift parameter :  -0.0513 -0.0000  0.0011
 => Sin(2theta)-shift parameter :   0.0000  0.0000  0.0000

 ==> RELIABILITY FACTORS WITH ALL NON-EXCLUDED POINTS FOR PATTERN:  1

 => R-Factors:   9.54      12.1     Chi2:  2.09     DW-Stat.:  1.2085   Patt#:  1
 => Expected :            8.38                                1.8944
 => Deviance : 0.640E+04     Dev*:   2.145    
 => GoF-index:  1.4         Sqrt(Residual/N)
 => N-P+C:  2979

 =>    SumYdif       SumYobs      SumYcal      SumwYobsSQ     Residual    Condition
     0.4044E+05    0.4237E+06    0.4175E+06    0.4237E+06     6239.        0.3464E+15


 => Conventional Rietveld Rp,Rwp,Re and Chi2:   31.2      24.6      17.0      2.094    
 => (Values obtained using Ynet, but true sigma(y))
 =>  SumYnet, Sum(w Ynet**2):     0.1294E+06    0.1031E+06


 ==> RELIABILITY FACTORS FOR POINTS WITH BRAGG CONTRIBUTIONS FOR PATTERN:  1

 => R-Factors:   9.55      12.1     Chi2:  2.11     DW-Stat.:  1.2741   Patt#:
 => Expected :            8.36                                1.8914
 => Deviance : 0.611E+04     Dev*:   2.176    
 => GoF-index:  1.4         Sqrt(Residual/N)
 => N-P+C:  2804

 =>    SumYdif       SumYobs      SumYcal      SumwYobsSQ     Residual    Condition
     0.3837E+05    0.4017E+06    0.3941E+06    0.4017E+06     5917.        0.3464E+15


 => Conventional Rietveld Rp,Rwp,Re and Chi2:   29.4      24.0      16.5      2.110    
 => (Values obtained using Ynet, but true sigma(y))
 =>  SumYnet, Sum(w Ynet**2):     0.1307E+06    0.1028E+06


 => Global user-weigthed Chi2 (Bragg contrib.):   2.11    

 => ---------> Pattern#  1
 => Phase:  1
 =>    Bragg R-factor:  10.8    
 =>    RF-factor     :  8.34    
 ++++++++++++++++++++++++++++++++++++++++++++++++++++++++++++++++++++++++++++++++++++++++++++++++++++++++++++++++++++++++

 => CYCLE No.:    2
 ---------------------------------------------------------------------------------------
 => Phase  1 Name: ZnO hex                                                               
 ---------------------------------------------------------------------------------------
 => New parameters, shifts, and standard deviations

 Atom        x       dx      sx       y       dy      sy       z       dz      sz       B       dB      sB      occ.    docc.   socc.

 Zr       0.33330 0.00000 0.00000  0.66670 0.00000 0.00000  0.00000 0.00000 0.00000  3.15340-0.00028 0.02657  0.16667 0.00000 0.00000
 O        0.33330 0.00000 0.00000  0.66670 0.00000 0.00000  0.39277-0.00000 0.00184  3.15340-0.00028 0.02657  0.16667 0.00000 0.00000
 WARNING, parameter X < 0, fixed to 0.0001: Multiplier divided by 2

 ==> PROFILE PARAMETERS FOR PATTERN#  1

 => Overall scale factor:      0.005180331    -0.000001327     0.000043321
 => Eta(p-Voigt) or m(Pearson VII):   0.000000  0.000000  0.000000
 => Overall tem. factor:     0.000000    0.000000    0.000000
 => Halfwidth parameters: 
         0.004391    0.000000    0.000000
        -0.000389    0.000000    0.000000
         0.009813    0.000000    0.000000
 => Cell parameters: 
        3.249732    0.000000    0.000034
        3.249732    0.000000    0.000034
        5.206277    0.000002    0.000072
       90.000000    0.000000    0.000000
       90.000000    0.000000    0.000000
      120.000000    0.000000    0.000000
 => Preferred orientation: 
         1.000000    0.000000    0.000000
         0.500000    0.000000    0.000000
 => Asymmetry parameters: 
         0.000000    0.000000    0.000000
         0.000000    0.000000    0.000000
         0.000000    0.000000    0.000000
         0.000000    0.000000    0.000000
 => X and Y parameters: 
         0.000100   -0.005918    1.000000
         0.060493   -0.000072    0.001468
 => Strain parameters: 
         0.000000    0.000000    0.000000
         0.000000    0.000000    0.000000
         0.000000    0.000000    0.000000
 => Size   parameters (G,L): 
         0.000040    0.000000    0.000000
         0.000000    0.000000    0.000000
 => Further shape parameters (S_L and D_L): 
       0.000000  0.000000  0.000000
       0.000000  0.000000  0.000000

 ==> GLOBAL PARAMETERS FOR PATTERN#  1


 => Zero-point:     0.0000    0.0000    0.0000
 => Background Polynomial Parameters ==>
       82.357     0.17555E-03 0.42433    
      -39.420     0.91844E-02  1.9378    
       68.911     0.14508E-02 0.80954    
      -105.65    -0.24736      2.1697    
       0.0000      0.0000      0.0000    
       0.0000      0.0000      0.0000    

 => Cos( theta)-shift parameter :  -0.0513  0.0000  0.0010
 => Sin(2theta)-shift parameter :   0.0000  0.0000  0.0000

 ==> RELIABILITY FACTORS WITH ALL NON-EXCLUDED POINTS FOR PATTERN:  1

 => R-Factors:   9.46      12.0     Chi2:  2.03     DW-Stat.:  1.2227   Patt#:  1
 => Expected :            8.38                                1.8944
 => Deviance : 0.620E+04     Dev*:   2.079    
 => GoF-index:  1.4         Sqrt(Residual/N)
 => N-P+C:  2979

 =>    SumYdif       SumYobs      SumYcal      SumwYobsSQ     Residual    Condition
     0.4007E+05    0.4237E+06    0.4176E+06    0.4237E+06     6056.        0.3677E+15


 => Conventional Rietveld Rp,Rwp,Re and Chi2:   31.0      24.2      17.0      2.033    
 => (Values obtained using Ynet, but true sigma(y))
 =>  SumYnet, Sum(w Ynet**2):     0.1294E+06    0.1031E+06


 ==> RELIABILITY FACTORS FOR POINTS WITH BRAGG CONTRIBUTIONS FOR PATTERN:  1

 => R-Factors:   9.46      11.9     Chi2:  2.04     DW-Stat.:  1.2915   Patt#:
 => Expected :            8.36                                1.8914
 => Deviance : 0.592E+04     Dev*:   2.106    
 => GoF-index:  1.4         Sqrt(Residual/N)
 => N-P+C:  2804

 =>    SumYdif       SumYobs      SumYcal      SumwYobsSQ     Residual    Condition
     0.3800E+05    0.4017E+06    0.3942E+06    0.4017E+06     5734.        0.3677E+15


 => Conventional Rietveld Rp,Rwp,Re and Chi2:   29.1      23.6      16.5      2.045    
 => (Values obtained using Ynet, but true sigma(y))
 =>  SumYnet, Sum(w Ynet**2):     0.1307E+06    0.1028E+06


 => Global user-weigthed Chi2 (Bragg contrib.):   2.04    

 => ---------> Pattern#  1
 => Phase:  1
 =>    Bragg R-factor:  10.8    
 =>    RF-factor     :  8.39    
 ++++++++++++++++++++++++++++++++++++++++++++++++++++++++++++++++++++++++++++++++++++++++++++++++++++++++++++++++++++++++

 => CYCLE No.:    3
 ---------------------------------------------------------------------------------------
 => Phase  1 Name: ZnO hex                                                               
 ---------------------------------------------------------------------------------------
 => New parameters, shifts, and standard deviations

 Atom        x       dx      sx       y       dy      sy       z       dz      sz       B       dB      sB      occ.    docc.   socc.

 Zr       0.33330 0.00000 0.00000  0.66670 0.00000 0.00000  0.00000 0.00000 0.00000  3.15319-0.00021 0.02640  0.16667 0.00000 0.00000
 O        0.33330 0.00000 0.00000  0.66670 0.00000 0.00000  0.39277-0.00000 0.00183  3.15319-0.00021 0.02640  0.16667 0.00000 0.00000
 WARNING, parameter X < 0, fixed to 0.0001: Multiplier divided by 2

 ==> PROFILE PARAMETERS FOR PATTERN#  1

 => Overall scale factor:      0.005179861    -0.000000470     0.000043102
 => Eta(p-Voigt) or m(Pearson VII):   0.000000  0.000000  0.000000
 => Overall tem. factor:     0.000000    0.000000    0.000000
 => Halfwidth parameters: 
         0.004391    0.000000    0.000000
        -0.000389    0.000000    0.000000
         0.009813    0.000000    0.000000
 => Cell parameters: 
        3.249732    0.000001    0.000034
        3.249732    0.000001    0.000034
        5.206280    0.000002    0.000071
       90.000000    0.000000    0.000000
       90.000000    0.000000    0.000000
      120.000000    0.000000    0.000000
 => Preferred orientation: 
         1.000000    0.000000    0.000000
         0.500000    0.000000    0.000000
 => Asymmetry parameters: 
         0.000000    0.000000    0.000000
         0.000000    0.000000    0.000000
         0.000000    0.000000    0.000000
         0.000000    0.000000    0.000000
 => X and Y parameters: 
         0.000100   -0.002715    1.000000
         0.060405   -0.000088    0.001447
 => Strain parameters: 
         0.000000    0.000000    0.000000
         0.000000    0.000000    0.000000
         0.000000    0.000000    0.000000
 => Size   parameters (G,L): 
         0.000040    0.000000    0.000000
         0.000000    0.000000    0.000000
 => Further shape parameters (S_L and D_L): 
       0.000000  0.000000  0.000000
       0.000000  0.000000  0.000000

 ==> GLOBAL PARAMETERS FOR PATTERN#  1


 => Zero-point:     0.0000    0.0000    0.0000
 => Background Polynomial Parameters ==>
       82.359     0.20307E-02 0.42241    
      -39.413     0.79300E-02  1.9300    
       68.912     0.14626E-02 0.80629    
      -105.88    -0.23280      2.1608    
       0.0000      0.0000      0.0000    
       0.0000      0.0000      0.0000    

 => Cos( theta)-shift parameter :  -0.0513  0.0000  0.0010
 => Sin(2theta)-shift parameter :   0.0000  0.0000  0.0000

 ==> RELIABILITY FACTORS WITH ALL NON-EXCLUDED POINTS FOR PATTERN:  1

 => R-Factors:   9.44      11.9     Chi2:  2.02     DW-Stat.:  1.2257   Patt#:  1
 => Expected :            8.38                                1.8944
 => Deviance : 0.616E+04     Dev*:   2.063    
 => GoF-index:  1.4         Sqrt(Residual/N)
 => N-P+C:  2979

 =>    SumYdif       SumYobs      SumYcal      SumwYobsSQ     Residual    Condition
     0.3999E+05    0.4237E+06    0.4176E+06    0.4237E+06     6012.        0.3738E+15


 => Conventional Rietveld Rp,Rwp,Re and Chi2:   30.9      24.1      17.0      2.018    
 => (Values obtained using Ynet, but true sigma(y))
 =>  SumYnet, Sum(w Ynet**2):     0.1294E+06    0.1031E+06


 ==> RELIABILITY FACTORS FOR POINTS WITH BRAGG CONTRIBUTIONS FOR PATTERN:  1

 => R-Factors:   9.44      11.9     Chi2:  2.03     DW-Stat.:  1.2953   Patt#:
 => Expected :            8.36                                1.8914
 => Deviance : 0.587E+04     Dev*:   2.089    
 => GoF-index:  1.4         Sqrt(Residual/N)
 => N-P+C:  2804

 =>    SumYdif       SumYobs      SumYcal      SumwYobsSQ     Residual    Condition
     0.3792E+05    0.4017E+06    0.3942E+06    0.4017E+06     5689.        0.3738E+15


 => Conventional Rietveld Rp,Rwp,Re and Chi2:   29.0      23.5      16.5      2.029    
 => (Values obtained using Ynet, but true sigma(y))
 =>  SumYnet, Sum(w Ynet**2):     0.1306E+06    0.1028E+06


 => Global user-weigthed Chi2 (Bragg contrib.):   2.03    

 => ---------> Pattern#  1
 => Phase:  1
 =>    Bragg R-factor:  10.8    
 =>    RF-factor     :  8.41    
 ++++++++++++++++++++++++++++++++++++++++++++++++++++++++++++++++++++++++++++++++++++++++++++++++++++++++++++++++++++++++

 => CYCLE No.:    4
 ---------------------------------------------------------------------------------------
 => Phase  1 Name: ZnO hex                                                               
 ---------------------------------------------------------------------------------------
 => New parameters, shifts, and standard deviations

 Atom        x       dx      sx       y       dy      sy       z       dz      sz       B       dB      sB      occ.    docc.   socc.

 Zr       0.33330 0.00000 0.00000  0.66670 0.00000 0.00000  0.00000 0.00000 0.00000  3.15304-0.00015 0.02639  0.16667 0.00000 0.00000
 O        0.33330 0.00000 0.00000  0.66670 0.00000 0.00000  0.39277-0.00000 0.00183  3.15304-0.00015 0.02639  0.16667 0.00000 0.00000
 WARNING, parameter X < 0, fixed to 0.0001: Multiplier divided by 2

 ==> PROFILE PARAMETERS FOR PATTERN#  1

 => Overall scale factor:      0.005179699    -0.000000162     0.000043079
 => Eta(p-Voigt) or m(Pearson VII):   0.000000  0.000000  0.000000
 => Overall tem. factor:     0.000000    0.000000    0.000000
 => Halfwidth parameters: 
         0.004391    0.000000    0.000000
        -0.000389    0.000000    0.000000
         0.009813    0.000000    0.000000
 => Cell parameters: 
        3.249732    0.000000    0.000034
        3.249732    0.000000    0.000034
        5.206280    0.000000    0.000071
       90.000000    0.000000    0.000000
       90.000000    0.000000    0.000000
      120.000000    0.000000    0.000000
 => Preferred orientation: 
         1.000000    0.000000    0.000000
         0.500000    0.000000    0.000000
 => Asymmetry parameters: 
         0.000000    0.000000    0.000000
         0.000000    0.000000    0.000000
         0.000000    0.000000    0.000000
         0.000000    0.000000    0.000000
 => X and Y parameters: 
         0.000100   -0.001357    1.000000
         0.060352   -0.000053    0.001445
 => Strain parameters: 
         0.000000    0.000000    0.000000
         0.000000    0.000000    0.000000
         0.000000    0.000000    0.000000
 => Size   parameters (G,L): 
         0.000040    0.000000    0.000000
         0.000000    0.000000    0.000000
 => Further shape parameters (S_L and D_L): 
       0.000000  0.000000  0.000000
       0.000000  0.000000  0.000000

 ==> GLOBAL PARAMETERS FOR PATTERN#  1


 => Zero-point:     0.0000    0.0000    0.0000
 => Background Polynomial Parameters ==>
       82.359     0.35007E-03 0.42222    
      -39.410     0.21818E-02  1.9292    
       68.914     0.16535E-02 0.80596    
      -106.10    -0.21379      2.1599    
       0.0000      0.0000      0.0000    
       0.0000      0.0000      0.0000    

 => Cos( theta)-shift parameter :  -0.0513 -0.0000  0.0010
 => Sin(2theta)-shift parameter :   0.0000  0.0000  0.0000

 ==> RELIABILITY FACTORS WITH ALL NON-EXCLUDED POINTS FOR PATTERN:  1

 => R-Factors:   9.44      11.9     Chi2:  2.02     DW-Stat.:  1.2259   Patt#:  1
 => Expected :            8.38                                1.8944
 => Deviance : 0.615E+04     Dev*:   2.062    
 => GoF-index:  1.4         Sqrt(Residual/N)
 => N-P+C:  2979

 =>    SumYdif       SumYobs      SumYcal      SumwYobsSQ     Residual    Condition
     0.3999E+05    0.4237E+06    0.4176E+06    0.4237E+06     6008.        0.3743E+15


 => Conventional Rietveld Rp,Rwp,Re and Chi2:   30.9      24.1      17.0      2.017    
 => (Values obtained using Ynet, but true sigma(y))
 =>  SumYnet, Sum(w Ynet**2):     0.1293E+06    0.1031E+06


 ==> RELIABILITY FACTORS FOR POINTS WITH BRAGG CONTRIBUTIONS FOR PATTERN:  1

 => R-Factors:   9.44      11.9     Chi2:  2.03     DW-Stat.:  1.2957   Patt#:
 => Expected :            8.36                                1.8914
 => Deviance : 0.586E+04     Dev*:   2.087    
 => GoF-index:  1.4         Sqrt(Residual/N)
 => N-P+C:  2804

 =>    SumYdif       SumYobs      SumYcal      SumwYobsSQ     Residual    Condition
     0.3791E+05    0.4017E+06    0.3942E+06    0.4017E+06     5684.        0.3743E+15


 => Conventional Rietveld Rp,Rwp,Re and Chi2:   29.0      23.5      16.5      2.027    
 => (Values obtained using Ynet, but true sigma(y))
 =>  SumYnet, Sum(w Ynet**2):     0.1306E+06    0.1028E+06


 => Global user-weigthed Chi2 (Bragg contrib.):   2.03    

 => ---------> Pattern#  1
 => Phase:  1
 =>    Bragg R-factor:  10.8    
 =>    RF-factor     :  8.42    
 ++++++++++++++++++++++++++++++++++++++++++++++++++++++++++++++++++++++++++++++++++++++++++++++++++++++++++++++++++++++++

 => CYCLE No.:    5
 ---------------------------------------------------------------------------------------
 => Phase  1 Name: ZnO hex                                                               
 ---------------------------------------------------------------------------------------
 => New parameters, shifts, and standard deviations

 Atom        x       dx      sx       y       dy      sy       z       dz      sz       B       dB      sB      occ.    docc.   socc.

 Zr       0.33330 0.00000 0.00000  0.66670 0.00000 0.00000  0.00000 0.00000 0.00000  3.15296-0.00008 0.02638  0.16667 0.00000 0.00000
 O        0.33330 0.00000 0.00000  0.66670 0.00000 0.00000  0.39277 0.00000 0.00183  3.15296-0.00008 0.02638  0.16667 0.00000 0.00000
 WARNING, parameter X < 0, fixed to 0.0001: Multiplier divided by 2

 ==> PROFILE PARAMETERS FOR PATTERN#  1

 => Overall scale factor:      0.005179665    -0.000000035     0.000043064
 => Eta(p-Voigt) or m(Pearson VII):   0.000000  0.000000  0.000000
 => Overall tem. factor:     0.000000    0.000000    0.000000
 => Halfwidth parameters: 
         0.004391    0.000000    0.000000
        -0.000389    0.000000    0.000000
         0.009813    0.000000    0.000000
 => Cell parameters: 
        3.249732    0.000000    0.000034
        3.249732    0.000000    0.000034
        5.206281    0.000000    0.000071
       90.000000    0.000000    0.000000
       90.000000    0.000000    0.000000
      120.000000    0.000000    0.000000
 => Preferred orientation: 
         1.000000    0.000000    0.000000
         0.500000    0.000000    0.000000
 => Asymmetry parameters: 
         0.000000    0.000000    0.000000
         0.000000    0.000000    0.000000
         0.000000    0.000000    0.000000
         0.000000    0.000000    0.000000
 => X and Y parameters: 
         0.000100   -0.000678    1.000000
         0.060320   -0.000032    0.001444
 => Strain parameters: 
         0.000000    0.000000    0.000000
         0.000000    0.000000    0.000000
         0.000000    0.000000    0.000000
 => Size   parameters (G,L): 
         0.000040    0.000000    0.000000
         0.000000    0.000000    0.000000
 => Further shape parameters (S_L and D_L): 
       0.000000  0.000000  0.000000
       0.000000  0.000000  0.000000

 ==> GLOBAL PARAMETERS FOR PATTERN#  1


 => Zero-point:     0.0000    0.0000    0.0000
 => Background Polynomial Parameters ==>
       82.359     0.66949E-04 0.42210    
      -39.409     0.15980E-02  1.9286    
       68.915     0.13470E-02 0.80574    
      -106.29    -0.19562      2.1593    
       0.0000      0.0000      0.0000    
       0.0000      0.0000      0.0000    

 => Cos( theta)-shift parameter :  -0.0513 -0.0000  0.0010
 => Sin(2theta)-shift parameter :   0.0000  0.0000  0.0000

 ==> RELIABILITY FACTORS WITH ALL NON-EXCLUDED POINTS FOR PATTERN:  1

 => R-Factors:   9.44      11.9     Chi2:  2.02     DW-Stat.:  1.2261   Patt#:  1
 => Expected :            8.38                                1.8944
 => Deviance : 0.615E+04     Dev*:   2.061    
 => GoF-index:  1.4         Sqrt(Residual/N)
 => N-P+C:  2979

 =>    SumYdif       SumYobs      SumYcal      SumwYobsSQ     Residual    Condition
     0.3998E+05    0.4237E+06    0.4176E+06    0.4237E+06     6005.        0.3746E+15


 => Conventional Rietveld Rp,Rwp,Re and Chi2:   30.9      24.1      17.0      2.016    
 => (Values obtained using Ynet, but true sigma(y))
 =>  SumYnet, Sum(w Ynet**2):     0.1293E+06    0.1031E+06


 ==> RELIABILITY FACTORS FOR POINTS WITH BRAGG CONTRIBUTIONS FOR PATTERN:  1

 => R-Factors:   9.44      11.9     Chi2:  2.03     DW-Stat.:  1.2961   Patt#:
 => Expected :            8.36                                1.8914
 => Deviance : 0.586E+04     Dev*:   2.086    
 => GoF-index:  1.4         Sqrt(Residual/N)
 => N-P+C:  2804

 =>    SumYdif       SumYobs      SumYcal      SumwYobsSQ     Residual    Condition
     0.3790E+05    0.4017E+06    0.3942E+06    0.4017E+06     5681.        0.3746E+15


 => Conventional Rietveld Rp,Rwp,Re and Chi2:   29.0      23.5      16.5      2.026    
 => (Values obtained using Ynet, but true sigma(y))
 =>  SumYnet, Sum(w Ynet**2):     0.1306E+06    0.1028E+06


 => Global user-weigthed Chi2 (Bragg contrib.):   2.03    

 => ---------> Pattern#  1
 => Phase:  1
 =>    Bragg R-factor:  10.8    
 =>    RF-factor     :  8.43    
 ++++++++++++++++++++++++++++++++++++++++++++++++++++++++++++++++++++++++++++++++++++++++++++++++++++++++++++++++++++++++

 => CYCLE No.:    6
 ---------------------------------------------------------------------------------------
 => Phase  1 Name: ZnO hex                                                               
 ---------------------------------------------------------------------------------------
 => New parameters, shifts, and standard deviations

 Atom        x       dx      sx       y       dy      sy       z       dz      sz       B       dB      sB      occ.    docc.   socc.

 Zr       0.33330 0.00000 0.00000  0.66670 0.00000 0.00000  0.00000 0.00000 0.00000  3.15292-0.00004 0.02637  0.16667 0.00000 0.00000
 O        0.33330 0.00000 0.00000  0.66670 0.00000 0.00000  0.39277-0.00000 0.00183  3.15292-0.00004 0.02637  0.16667 0.00000 0.00000
 WARNING, parameter X < 0, fixed to 0.0001: Multiplier divided by 2

 ==> PROFILE PARAMETERS FOR PATTERN#  1

 => Overall scale factor:      0.005179673     0.000000008     0.000043055
 => Eta(p-Voigt) or m(Pearson VII):   0.000000  0.000000  0.000000
 => Overall tem. factor:     0.000000    0.000000    0.000000
 => Halfwidth parameters: 
         0.004391    0.000000    0.000000
        -0.000389    0.000000    0.000000
         0.009813    0.000000    0.000000
 => Cell parameters: 
        3.249732    0.000000    0.000033
        3.249732    0.000000    0.000033
        5.206281    0.000000    0.000071
       90.000000    0.000000    0.000000
       90.000000    0.000000    0.000000
      120.000000    0.000000    0.000000
 => Preferred orientation: 
         1.000000    0.000000    0.000000
         0.500000    0.000000    0.000000
 => Asymmetry parameters: 
         0.000000    0.000000    0.000000
         0.000000    0.000000    0.000000
         0.000000    0.000000    0.000000
         0.000000    0.000000    0.000000
 => X and Y parameters: 
         0.000100   -0.000339    1.000000
         0.060303   -0.000017    0.001443
 => Strain parameters: 
         0.000000    0.000000    0.000000
         0.000000    0.000000    0.000000
         0.000000    0.000000    0.000000
 => Size   parameters (G,L): 
         0.000040    0.000000    0.000000
         0.000000    0.000000    0.000000
 => Further shape parameters (S_L and D_L): 
       0.000000  0.000000  0.000000
       0.000000  0.000000  0.000000

 ==> GLOBAL PARAMETERS FOR PATTERN#  1


 => Zero-point:     0.0000    0.0000    0.0000
 => Background Polynomial Parameters ==>
       82.360     0.11335E-03 0.42201    
      -39.409     0.21393E-03  1.9283    
       68.916     0.10516E-02 0.80559    
      -106.47    -0.17809      2.1589    
       0.0000      0.0000      0.0000    
       0.0000      0.0000      0.0000    

 => Cos( theta)-shift parameter :  -0.0513 -0.0000  0.0010
 => Sin(2theta)-shift parameter :   0.0000  0.0000  0.0000

 ==> RELIABILITY FACTORS WITH ALL NON-EXCLUDED POINTS FOR PATTERN:  1

 => R-Factors:   9.44      11.9     Chi2:  2.02     DW-Stat.:  1.2262   Patt#:  1
 => Expected :            8.38                                1.8944
 => Deviance : 0.615E+04     Dev*:   2.060
