Repository: natkurdz/XRD-AI

File: Dane/Gr04/caco3_666rpm_60min.out (part 1 of 3)


        **********************************************************
        ** PROGRAM FullProf.2k (Version 7.70 - Apr2022-ILL JRC) **
        **********************************************************
                       M U L T I -- P A T T E R N                 
            Rietveld, Profile Matching & Integrated Intensity     
                 Refinement of X-ray and/or Neutron Data


    Date: 31/10/2024  Time: 09:26:28.400                              

 => PCR file code: caco3_666rpm_60min
 => DAT file code: caco3_666rpm_60min.x -> Relative contribution: 1.0000                                                            

 ==> CONDITIONS OF THIS RUN FOR PATTERN No.:  1

 => Global Refinement of X-ray powder diffraction data                                                                              
 => Global Refinement of X-ray powder diffraction data                                                                              
    Bragg-Brentano(X-rays) or Debye-Scherrer geometry(Neutrons)
 => Title: CaCO3

 => Number of phases:    1
 => Number of excluded regions:    1
 => Number of scattering factors supplied:    0
 => March-Dollase model for preferred orientation
 => Conventional weights: w=1.0/Variance(yobs)
 => Asymmetry correction as in J.Appl.Cryst. 26,128(1993)
 => Background refined by polynomial function
 => The    7th default profile function was selected
 => T-C-H Pseudo-Voigt function 
    This function is convoluted with asymmetry due to axial 
    divergence as formulated by: 
    van Laar and Yelon, J. Appl. Cryst. 17, 47(1984).
    and using the method of:
    Finger, Cox and Jephcoat, J. Appl. Cryst. 27, 892 (1994).
    Fortran 90 module adapted from function PROFVAL (in F77) : 
    L.W. Finger, J. Appl. Cryst. 31, 111 (1998).


 ==> INPUT/OUTPUT OPTIONS:

 => Generate bacground file *.bac
 => Generate file *.PRF for plot
 => Output Correlation Matrix
 => Generate new input file *.PCR
 => Plot pattern at each cycle
 => Wavelengths:  1.54060 1.54439
 => Alpha2/Alpha1 ratio:   0.5000
 => Cos(Monochromator angle)=   0.9000
 => Asymmetry correction for angles lower than   90.000 degrees
 => Absorption correction (AC), muR-eff =   0.0000  0.0000
 => Base of peaks: 2.0*HW*   20.00

 => Number of cycles:   20
 => Relaxation factors ==>    for coordinates:  0.90
 => for anisotropic temperature factors:  0.90
 => for halfwidth/strain/size parameters:  0.90
 => for lattice constants and propagation vectors:  0.90
 => EPS-value for convergence:    0.1

 => Excluded regions for Pattern#  1
    From     to
      0.0000     10.0000

 => Number of Least-Squares parameters varied:    15

 =>--------------------------->
 =>------->  PATTERN number:  1
 =>--------------------------->
 => Global parameters and codes ==>
 => Zero-point:     0.0000    0.0000
 => Background parameters and codes ==>
 => Origin of polynomial at 2theta/TOF/E(KeV):   90.000  
  4.1620      3.2200      26.919      45.727      65.671      0.0000    
       21.00       81.00      120.20      130.20      140.20        0.00
 => Displacement peak-shift parameter and code:    -0.03   11.00
 => Transparency peak-shift parameter and code:     0.00    0.00

 => Reading Intensity data  =>>

      Data from PANalytical formats
      Extension:  .xrdml
 ==> Angular range, step and number of points:
     2Thmin:      19.994755  2Thmax:      99.991600  Step:       0.016711  No. of points:   4788
 --------------------------------------------------------------------------------
 => Phase  No. 1
      CaCO3: 167                                                            
 --------------------------------------------------------------------------------
 =>-------> Pattern#  1
 => Crystal Structure Refinement
 => Preferred orientation vector:   1.0000  0.0000  1.0000

 =>-------> Data for PHASE: 1
 => Number of atoms:    3
 => Number of distance  constraints:    0
 => Number of angle     constraints:    0

 => Symmetry information on space group: R -3 C              
 -> The multiplicity of the general position is:  36
 -> The space group is Centric (-1 at origin)   
 -> Lattice type  R: { 000; 2/3 1/3 1/3; 1/3 2/3 2/3   }+          
 -> Reduced set of symmetry operators:

  No.  IT   Symmetry symbol    Rotation part     Associated Translation
   1: ( 1)   1            --> ( x  ,   y, z) + {  0.0000  0.0000  0.0000}
   2: ( 2)  3+ ( 0, 0, z) --> (  -y, x-y, z) + {  0.0000  0.0000  0.0000}
   3: ( 3)  3- ( 0, 0, z) --> (-x+y,-x  , z) + {  0.0000  0.0000  0.0000}
   4: ( 7)   2 ( x, x, 0) --> (   y, x  ,-z) + {  0.0000  0.0000  0.5000}
   5: ( 8)   2 ( x, 0, 0) --> ( x-y,  -y,-z) + {  0.0000  0.0000  0.5000}
   6: ( 9)   2 ( 0, y, 0) --> (-x  ,-x+y,-z) + {  0.0000  0.0000  0.5000}


        Information on Space Group: 
        --------------------------- 

 =>   Number of Space group: 167
 =>  Hermann-Mauguin Symbol: R -3 c
 =>             Hall Symbol: -R 3 2"c
 =>            Setting Type: IT (Generated from Hermann-Mauguin symbol)
 =>          Crystal System: Trigonal
 =>              Laue Class: -3m1
 =>             Point Group: -3m
 =>         Bravais Lattice: R
 =>          Lattice Symbol: hR
 =>  Reduced Number of S.O.:   6
 =>    General multiplicity:  36
 =>          Centrosymmetry: Centric (-1 at origin)
 =>  Generators (exc. -1&L):   2
 =>         Asymmetric unit:  0.000 <= x <=  0.667
                              0.000 <= y <=  0.667
                              0.000 <= z <=  0.083
 => Centring vectors:  2
 => Latt( 1): (2/3,1/3,1/3)                        => Latt( 2): (1/3,2/3,2/3)                       
                                                                                                    

 => List of all Symmetry Operators and Symmetry Symbols

 => SYMM(  1): x,y,z                             Symbol: 1
 => SYMM(  2): -y,x-y,z                          Symbol: 3+ 0,0,z
 => SYMM(  3): -x+y,-x,z                         Symbol: 3- 0,0,z
 => SYMM(  4): -y,-x,z+1/2                       Symbol: c x,-x,z
 => SYMM(  5): -x+y,y,z+1/2                      Symbol: c x,2x,z
 => SYMM(  6): x,x-y,z+1/2                       Symbol: c 2x,x,2z
 => SYMM(  7): -x,-y,-z                          Symbol: -1 0,0,0
 => SYMM(  8): y,-x+y,-z                         Symbol: -3+ 0,0,z; 0,0,0
 => SYMM(  9): x-y,x,-z                          Symbol: -3- 0,0,z; 0,0,0
 => SYMM( 10): y,x,-z+1/2                        Symbol: 2 x,x,1/4
 => SYMM( 11): x-y,-y,-z+1/2                     Symbol: 2 x,0,1/4
 => SYMM( 12): -x,-x+y,-z+1/2                    Symbol: 2 0,y,1/4
 => SYMM( 13): x+2/3,y+1/3,z+1/3                 Symbol: t (2/3,1/3,1/3)
 => SYMM( 14): -y+2/3,x-y+1/3,z+1/3              Symbol: 3+ (0,0,1/3) 1/3,1/3,z
 => SYMM( 15): -x+y+2/3,-x+1/3,z+1/3             Symbol: 3- (0,0,1/3) 1/3,0,z
 => SYMM( 16): -y+2/3,-x+1/3,z+5/6               Symbol: g (1/6,-1/6,5/6) x,-x+1/2,z
 => SYMM( 17): -x+y+2/3,y+1/3,z+5/6              Symbol: g (1/6,1/3,5/6) x,2x-1/2,z
 => SYMM( 18): x+2/3,x-y+1/3,z+5/6               Symbol: g (2/3,1/3,5/6) 2x,x,2z
 => SYMM( 19): -x+2/3,-y+1/3,-z+1/3              Symbol: -1 1/3,1/6,1/6
 => SYMM( 20): y+2/3,-x+y+1/3,-z+1/3             Symbol: -3+ 1/3,-1/3,z; 1/3,-1/3,1/6
 => SYMM( 21): x-y+2/3,x+1/3,-z+1/3              Symbol: -3- 1/3,2/3,z; 1/3,2/3,1/6
 => SYMM( 22): y+2/3,x+1/3,-z+5/6                Symbol: 2 (1/2,1/2,0) x,x-1/6,5/12
 => SYMM( 23): x-y+2/3,-y+1/3,-z+5/6             Symbol: 2 (1/2,0,0) x,1/6,5/12
 => SYMM( 24): -x+2/3,-x+y+1/3,-z+5/6            Symbol: 2 1/3,y,5/12
 => SYMM( 25): x+1/3,y+2/3,z+2/3                 Symbol: t (1/3,2/3,2/3)
 => SYMM( 26): -y+1/3,x-y+2/3,z+2/3              Symbol: 3+ (0,0,2/3) 0,1/3,z
 => SYMM( 27): -x+y+1/3,-x+2/3,z+2/3             Symbol: 3- (0,0,2/3) 1/3,1/3,z
 => SYMM( 28): -y+1/3,-x+2/3,z+1/6               Symbol: g (-1/6,1/6,1/6) x,-x+1/2,z
 => SYMM( 29): -x+y+1/3,y+2/3,z+1/6              Symbol: g (1/3,2/3,1/6) x,2x,z
 => SYMM( 30): x+1/3,x-y+2/3,z+1/6               Symbol: g (1/3,1/6,1/6) 2x,x+1/4,2z
 => SYMM( 31): -x+1/3,-y+2/3,-z+2/3              Symbol: -1 1/6,1/3,1/3
 => SYMM( 32): y+1/3,-x+y+2/3,-z+2/3             Symbol: -3+ 2/3,1/3,z; 2/3,1/3,1/3
 => SYMM( 33): x-y+1/3,x+2/3,-z+2/3              Symbol: -3- -1/3,1/3,z; -1/3,1/3,1/3
 => SYMM( 34): y+1/3,x+2/3,-z+1/6                Symbol: 2 (1/2,1/2,0) x,x+1/6,1/12
 => SYMM( 35): x-y+1/3,-y+2/3,-z+1/6             Symbol: 2 x,1/3,1/12
 => SYMM( 36): -x+1/3,-x+y+2/3,-z+1/6            Symbol: 2 (0,1/2,0) 1/6,y,1/12

 => Special Wyckoff Positions for R -3 c
 
    Multp     Site        Representative Coordinates (centring translations excluded)
     18       e              x,0,1/4             0,x,1/4             -x,-x,1/4                               
                             0,-x,3/4            -x,0,3/4            x,x,3/4                                 
 
     18       d              1/2,0,0             0,1/2,0             1/2,1/2,0                               
                             0,1/2,1/2           1/2,0,1/2           1/2,1/2,1/2                             
 
     12       c              0,0,z               0,0,z+1/2           0,0,-z                                  
                             0,0,-z+1/2                                                                      
 
      6       b              0,0,0               0,0,1/2                                                     
 
      6       a              0,0,1/4             0,0,3/4                                                     
 

 => Initial parameters ==>
 Atom    Ntyp                  X         Y         Z         B         occ.         in  fin  Spc  Mult
                             B11       B22       B33       B12       B13       B23
 Ca     Ca                 0.00000   0.00000   0.00000   3.48603   0.16667           0    0    0    6
                 Codes:    0.00000   0.00000   0.00000  91.00000   0.00000
 C      C                  0.00000   0.00000   0.25000   2.55141   0.16667           0    0    0    6
                 Codes:    0.00000   0.00000   0.00000 101.00000   0.00000
 O      O                  0.25226   0.00000   0.25000   3.57520   0.50000           0    0    0   18
                 Codes:  151.00000   0.00000   0.00000 111.00000   0.00000

 => IT IS ASSUMED THAT THE FIRST GIVEN SITE IS FULLY OCCUPIED 
    OR THE FIRST AND SECOND ATOMS ARE IN THE SAME SITE WITH TOTAL FULL OCCUPATION
  (If this is not the case, change the order of atoms to obtain correct values for the content of the unit cell)
    The given occupation factors have been obtained mutiplying m/M by   1.0000
      -> Atom: Ca  ,  Chemical element: CA  Atomic Mass:    40.0800
      -> Atom: C   ,  Chemical element: C   Atomic Mass:    12.0110
      -> Atom: O   ,  Chemical element: O   Atomic Mass:    15.9994
 => The given value of ATZ is        600.55 the program has calculated:         600.55
    The value of ATZ given in the input PCR file will be used for quantitative analysis
 => The chemical content of the unit cell is: 
       6.0000 Ca   +   6.0000 C    +  17.9996 O      
 => The normalized site occupation numbers in % are: 
     100.0000 Ca     :      100.0000 C      :       99.9980 O        
 => The density (volumic mass) of the compound is:    2.711 g/cm3

 =>-------> PROFILE PARAMETERS FOR PATTERN:  1

 => Overall scale factor:   0.175995E-03
 => ETA (p-Voigt) OR M (Pearson VII):   0.0000
 => Overall temperature factor:      0.00000
 => Halfwidth U,V,W:      0.00439    -0.00039     0.00981
 => X and Y parameters:       0.1465      0.0900
 => Direct cell parameters:    4.9896   4.9896  17.0628  90.0000  90.0000 120.0000
 => Preferred orientation parameters:   1.0000  0.0000
 => Asymmetry parameters     :      0.00000     0.00000     0.00000     0.00000
 => Strain parameters        :      0.00000     0.00000     0.00000
 => Size   parameters        :      0.00000     0.00000
 => Further shape parameters (S_L and D_L):   0.00000   0.00000
    S_L is source width/detector distance
    D_L is detector width/detector distance

 ==> CODEWORDS FOR PROFILE PARAMETERS of PATTERN#  1

 => Overall scale factor:   41.000
 => ETA (p-Voigt) OR M (Pearson VII):    0.000
 => Overall temperature factor:    0.000
 => Halfwidth U,V,W:    0.000   0.000   0.000
 => X and Y parameters:   50.250  31.000
 => Direct cell parameters:   71.000  71.000  61.000   0.000   0.000  71.000
 => Preferred orientation parameters:    0.000   0.000
 => Asymmetry parameters     :    0.000   0.000   0.000   0.000
 => Strain parameters        :    0.000   0.000   0.000
 => Size   parameters        :    0.000   0.000

 => Cell constraints according to Laue symmetry: -3m1 

        Metric information:
        -------------------

 => Direct cell parameters:

         a =       4.9896      b =       4.9896      c =      17.0628
     alpha =       90.000   beta =       90.000  gamma =      120.000
                        Direct Cell Volume =     367.8883

 => Reciprocal cell parameters:

         a*=     0.231421      b*=     0.231421      c*=     0.058607
     alpha*=       90.000   beta*=       90.000  gamma*=       60.000
                    Reciprocal Cell Volume =   0.00271822

 => Direct and Reciprocal Metric Tensors:

                   GD                                       GR
     24.8963    -12.4481      0.0000          0.053556    0.026778    0.000000
    -12.4481     24.8963      0.0000          0.026778    0.053556    0.000000
      0.0000      0.0000    291.1402          0.000000    0.000000    0.003435

 =>  Cartesian frame: x // a; z is along c*; y is within the ab-plane   

     Crystal_to_Orthonormal_Matrix              Orthonormal_to_Crystal Matrix
              Cr_Orth_cel                               Orth_Cr_cel  
      4.9896     -2.4948      0.0000          0.200416    0.115710   -0.000000
      0.0000      4.3211      0.0000          0.000000    0.231421   -0.000000
      0.0000      0.0000     17.0628          0.000000    0.000000    0.058607

     Busing-Levy B-matrix: Hc=B.H            Inverse of the Busing-Levy B-matrix
                BL_M                                      BL_Minv  
    0.231421    0.115710    0.000000            4.3211     -2.4948     -0.0000
    0.000000    0.200416   -0.000000            0.0000      4.9896      0.0000
    0.000000    0.000000    0.058607            0.0000      0.0000     17.0628

 => Laue symmetry -3m1  will be used to generate HKL for pattern#   1
 => Reflections generated between S(1/d)min:  0.2248 A-1 and S(1/d)max:  1.0832 A-1
 =>                                    dmax:  4.4480 A   and      dmin:  0.9232 A
 => The number of reflections generated is:     59
 => The max. scatt. variable (gen.ref.) is:       113.1009
 => Scattering coefficients from internal table


 => X-ray scattering coeff. (A1, B1, A2,...C, f(0), Z, Dfp,Dfpp)

 CA      8.6266  10.4421   7.3873   0.6599   1.5899  85.7484   1.0211 178.4370   1.3751  20.0000  20.0000   0.3410   1.2860
 C       2.3100  20.8439   1.0200  10.2075   1.5886   0.5687   0.8650  51.6512   0.2156   5.9992   6.0000   0.0170   0.0090
 O       3.0485  13.2771   2.2868   5.7011   1.5463   0.3239   0.8670  32.9089   0.2508   7.9994   8.0000   0.0470   0.0320

     --------------------------------------------------------------
      SYMBOLIC NAMES AND INITIAL VALUES OF PARAMETERS TO BE VARIED:
     --------------------------------------------------------------

      ->  Parameter number    1   -> Symbolic Name:                                         SyCos_pat1   -0.27100001E-01
      ->  Parameter number    2   -> Symbolic Name:                                         Bck_0_pat1     4.1620002    
      ->  Parameter number    3   -> Symbolic Name:                                     Y-cos_ph1_pat1    0.90007998E-01
      ->  Parameter number    4   -> Symbolic Name:                                     Scale_ph1_pat1    0.17599481E-03
      ->  Parameter number    5   -> Symbolic Name:                                     X-tan_ph1_pat1    0.14646600    
      ->  Parameter number    6   -> Symbolic Name:                                    Cell_C_ph1_pat1     17.062832    
      ->  Parameter number    7   -> Symbolic Name:                                    Cell_A_ph1_pat1     4.9896159    
      ->  Parameter number    8   -> Symbolic Name:                                         Bck_1_pat1     3.2200000    
      ->  Parameter number    9   -> Symbolic Name:                                        Biso_Ca_ph1     3.4860301    
      ->  Parameter number   10   -> Symbolic Name:                                         Biso_C_ph1     2.5514100    
      ->  Parameter number   11   -> Symbolic Name:                                         Biso_O_ph1     3.5752001    
      ->  Parameter number   12   -> Symbolic Name:                                         Bck_2_pat1     26.919001    
      ->  Parameter number   13   -> Symbolic Name:                                         Bck_3_pat1     45.727001    
      ->  Parameter number   14   -> Symbolic Name:                                         Bck_4_pat1     65.670998    
      ->  Parameter number   15   -> Symbolic Name:                                            X_O_ph1    0.25226000    
  
 
 => No optimization for routine tasks
 ++++++++++++++++++++++++++++++++++++++++++++++++++++++++++++++++++++++++++++++++++++++++++++++++++++++++++++++++++++++++

 => CYCLE No.:    1
 ---------------------------------------------------------------------------------------
 => Phase  1 Name: CaCO3: 167                                                            
 ---------------------------------------------------------------------------------------
 => New parameters, shifts, and standard deviations

 Atom        x       dx      sx       y       dy      sy       z       dz      sz       B       dB      sB      occ.    docc.   socc.

 Ca       0.00000 0.00000 0.00000  0.00000 0.00000 0.00000  0.00000 0.00000 0.00000  3.20436-0.28167 0.40160  0.16667 0.00000 0.00000
 C        0.00000 0.00000 0.00000  0.00000 0.00000 0.00000  0.25000 0.00000 0.00000  2.28278-0.26863 0.99827  0.16667 0.00000 0.00000
 O        0.25063-0.00163 0.00232  0.00000 0.00000 0.00000  0.25000 0.00000 0.00000  3.28177-0.29343 0.53720  0.50000 0.00000 0.00000

 ==> PROFILE PARAMETERS FOR PATTERN#  1

 => Overall scale factor:      0.000261250     0.000085255     0.000007566
 => Eta(p-Voigt) or m(Pearson VII):   0.000000  0.000000  0.000000
 => Overall tem. factor:     0.000000    0.000000    0.000000
 => Halfwidth parameters: 
         0.004391    0.000000    0.000000
        -0.000389    0.000000    0.000000
         0.009813    0.000000    0.000000
 => Cell parameters: 
        4.989546   -0.000070    0.000587
        4.989546   -0.000070    0.000587
       17.061775   -0.001057    0.002839
       90.000000    0.000000    0.000000
       90.000000    0.000000    0.000000
      120.000000    0.000000    0.000000
 => Preferred orientation: 
         1.000000    0.000000    0.000000
         0.000000    0.000000    0.000000
 => Asymmetry parameters: 
         0.000000    0.000000    0.000000
         0.000000    0.000000    0.000000
         0.000000    0.000000    0.000000
         0.000000    0.000000    0.000000
 => X and Y parameters: 
         0.233336    0.086870    0.022183
         0.115842    0.025834    0.027082
 => Strain parameters: 
         0.000000    0.000000    0.000000
         0.000000    0.000000    0.000000
         0.000000    0.000000    0.000000
 => Size   parameters (G,L): 
         0.000000    0.000000    0.000000
         0.000000    0.000000    0.000000
 => Further shape parameters (S_L and D_L): 
       0.000000  0.000000  0.000000
       0.000000  0.000000  0.000000

 ==> GLOBAL PARAMETERS FOR PATTERN#  1


 => Zero-point:     0.0000    0.0000    0.0000
 => Background Polynomial Parameters ==>
       10.575      6.4130     0.44559    
       2.8959    -0.32412      5.0030    
       23.839     -3.0802      8.5819    
       26.312     -19.415      22.676    
       49.626     -16.045      17.613    
       0.0000      0.0000      0.0000    

 => Cos( theta)-shift parameter :  -0.0204  0.0067  0.0093
 => Sin(2theta)-shift parameter :   0.0000  0.0000  0.0000

 ==> RELIABILITY FACTORS WITH ALL NON-EXCLUDED POINTS FOR PATTERN:  1

 => R-Factors:   52.6      56.3     Chi2:  13.1     DW-Stat.:  0.0889   Patt#:  1
 => Expected :            15.6                                1.9166
 => Deviance : 0.120E+06     Dev*:   24.70    
 => GoF-index:  3.6         Sqrt(Residual/N)
 => N-P+C:  4773

 =>    SumYdif       SumYobs      SumYcal      SumwYobsSQ     Residual    Condition
     0.1038E+06    0.1972E+06    0.9394E+05    0.1972E+06    0.6248E+05    0.8726E+17


 => Conventional Rietveld Rp,Rwp,Re and Chi2:   64.1      67.5      18.7      13.09    
 => (Values obtained using Ynet, but true sigma(y))
 =>  SumYnet, Sum(w Ynet**2):     0.1620E+06    0.1371E+06


 ==> RELIABILITY FACTORS FOR POINTS WITH BRAGG CONTRIBUTIONS FOR PATTERN:  1

 => R-Factors:   52.5      56.2     Chi2:  13.2     DW-Stat.:  0.0898   Patt#:
 => Expected :            15.5                                1.9160
 => Deviance : 0.119E+06     Dev*:   24.84    
 => GoF-index:  3.6         Sqrt(Residual/N)
 => N-P+C:  4698

 =>    SumYdif       SumYobs      SumYcal      SumwYobsSQ     Residual    Condition
     0.1029E+06    0.1959E+06    0.9348E+05    0.1959E+06    0.6187E+05    0.8726E+17


 => Conventional Rietveld Rp,Rwp,Re and Chi2:   63.9      67.3      18.6      13.17    
 => (Values obtained using Ynet, but true sigma(y))
 =>  SumYnet, Sum(w Ynet**2):     0.1611E+06    0.1365E+06


 => Global user-weigthed Chi2 (Bragg contrib.):   13.2    

 => ---------> Pattern#  1
 => Phase:  1
 =>    Bragg R-factor:  66.7    
 =>    RF-factor     :  52.2    
 ++++++++++++++++++++++++++++++++++++++++++++++++++++++++++++++++++++++++++++++++++++++++++++++++++++++++++++++++++++++++

 => CYCLE No.:    2
 ---------------------------------------------------------------------------------------
 => Phase  1 Name: CaCO3: 167                                                            
 ---------------------------------------------------------------------------------------
 => New parameters, shifts, and standard deviations

 Atom        x       dx      sx       y       dy      sy       z       dz      sz       B       dB      sB      occ.    docc.   socc.

 Ca       0.00000 0.00000 0.00000  0.00000 0.00000 0.00000  0.00000 0.00000 0.00000  3.02829-0.17606 0.15395  0.16667 0.00000 0.00000
 C        0.00000 0.00000 0.00000  0.00000 0.00000 0.00000  0.25000 0.00000 0.00000  2.17231-0.11047 0.38926  0.16667 0.00000 0.00000
 O        0.25032-0.00031 0.00094  0.00000 0.00000 0.00000  0.25000 0.00000 0.00000  3.11984-0.16194 0.21065  0.50000 0.00000 0.00000

 ==> PROFILE PARAMETERS FOR PATTERN#  1

 => Overall scale factor:      0.000275746     0.000014495     0.000004314
 => Eta(p-Voigt) or m(Pearson VII):   0.000000  0.000000  0.000000
 => Overall tem. factor:     0.000000    0.000000    0.000000
 => Halfwidth parameters: 
         0.004391    0.000000    0.000000
        -0.000389    0.000000    0.000000
         0.009813    0.000000    0.000000
 => Cell parameters: 
        4.989408   -0.000138    0.000283
        4.989408   -0.000138    0.000283
       17.060991   -0.000784    0.001378
       90.000000    0.000000    0.000000
       90.000000    0.000000    0.000000
      120.000000    0.000000    0.000000
 => Preferred orientation: 
         1.000000    0.000000    0.000000
         0.000000    0.000000    0.000000
 => Asymmetry parameters: 
         0.000000    0.000000    0.000000
         0.000000    0.000000    0.000000
         0.000000    0.000000    0.000000
         0.000000    0.000000    0.000000
 => X and Y parameters: 
         0.307320    0.073984    0.010660
         0.100463   -0.015379    0.012914
 => Strain parameters: 
         0.000000    0.000000    0.000000
         0.000000    0.000000    0.000000
         0.000000    0.000000    0.000000
 => Size   parameters (G,L): 
         0.000000    0.000000    0.000000
         0.000000    0.000000    0.000000
 => Further shape parameters (S_L and D_L): 
       0.000000  0.000000  0.000000
       0.000000  0.000000  0.000000

 ==> GLOBAL PARAMETERS FOR PATTERN#  1


 => Zero-point:     0.0000    0.0000    0.0000
 => Background Polynomial Parameters ==>
       10.832     0.25708     0.25382    
       2.3826    -0.51331      2.8089    
       20.679     -3.1596      4.8188    
       9.9349     -16.377      12.713    
       37.153     -12.474      9.8582    
       0.0000      0.0000      0.0000    

 => Cos( theta)-shift parameter :  -0.0211 -0.0007  0.0045
 => Sin(2theta)-shift parameter :   0.0000  0.0000  0.0000

 ==> RELIABILITY FACTORS WITH ALL NON-EXCLUDED POINTS FOR PATTERN:  1

 => R-Factors:   26.1      31.3     Chi2:  4.06     DW-Stat.:  0.4906   Patt#:  1
 => Expected :            15.6                                1.9166
 => Deviance : 0.261E+05     Dev*:   5.422    
 => GoF-index:  2.0         Sqrt(Residual/N)
 => N-P+C:  4773

 =>    SumYdif       SumYobs      SumYcal      SumwYobsSQ     Residual    Condition
     0.5140E+05    0.1972E+06    0.1586E+06    0.1972E+06    0.1938E+05    0.1221E+18


 => Conventional Rietveld Rp,Rwp,Re and Chi2:   39.9      44.1      21.9      4.060    
 => (Values obtained using Ynet, but true sigma(y))
 =>  SumYnet, Sum(w Ynet**2):     0.1288E+06    0.9967E+05


 ==> RELIABILITY FACTORS FOR POINTS WITH BRAGG CONTRIBUTIONS FOR PATTERN:  1

 => R-Factors:   26.1      31.3     Chi2:  4.06     DW-Stat.:  0.4906   Patt#:
 => Expected :            15.6                                1.9166
 => Deviance : 0.261E+05     Dev*:   5.422    
 => GoF-index:  2.0         Sqrt(Residual/N)
 => N-P+C:  4773

 =>    SumYdif       SumYobs      SumYcal      SumwYobsSQ     Residual    Condition
     0.5140E+05    0.1972E+06    0.1586E+06    0.1972E+06    0.1938E+05    0.1221E+18


 => Conventional Rietveld Rp,Rwp,Re and Chi2:   39.9      44.1      21.9      4.060    
 => (Values obtained using Ynet, but true sigma(y))
 =>  SumYnet, Sum(w Ynet**2):     0.1288E+06    0.9967E+05


 => Global user-weigthed Chi2 (Bragg contrib.):   4.06    

 => ---------> Pattern#  1
 => Phase:  1
 =>    Bragg R-factor:  32.0    
 =>    RF-factor     :  20.2    
 ++++++++++++++++++++++++++++++++++++++++++++++++++++++++++++++++++++++++++++++++++++++++++++++++++++++++++++++++++++++++

 => CYCLE No.:    3
 ---------------------------------------------------------------------------------------
 => Phase  1 Name: CaCO3: 167                                                            
 ---------------------------------------------------------------------------------------
 => New parameters, shifts, and standard deviations

 Atom        x       dx      sx       y       dy      sy       z       dz      sz       B       dB      sB      occ.    docc.   socc.

 Ca       0.00000 0.00000 0.00000  0.00000 0.00000 0.00000  0.00000 0.00000 0.00000  2.90015-0.12815 0.13279  0.16667 0.00000 0.00000
 C        0.00000 0.00000 0.00000  0.00000 0.00000 0.00000  0.25000 0.00000 0.00000  2.08999-0.08232 0.33916  0.16667 0.00000 0.00000
 O        0.25017-0.00014 0.00082  0.00000 0.00000 0.00000  0.25000 0.00000 0.00000  3.00787-0.11197 0.18274  0.50000 0.00000 0.00000

 ==> PROFILE PARAMETERS FOR PATTERN#  1

 => Overall scale factor:      0.000276865     0.000001120     0.000003949
 => Eta(p-Voigt) or m(Pearson VII):   0.000000  0.000000  0.000000
 => Overall tem. factor:     0.000000    0.000000    0.000000
 => Halfwidth parameters: 
         0.004391    0.000000    0.000000
        -0.000389    0.000000    0.000000
         0.009813    0.000000    0.000000
 => Cell parameters: 
        4.989311   -0.000097    0.000258
        4.989311   -0.000097    0.000258
       17.060476   -0.000515    0.001258
       90.000000    0.000000    0.000000
       90.000000    0.000000    0.000000
      120.000000    0.000000    0.000000
 => Preferred orientation: 
         1.000000    0.000000    0.000000
         0.000000    0.000000    0.000000
 => Asymmetry parameters: 
         0.000000    0.000000    0.000000
         0.000000    0.000000    0.000000
         0.000000    0.000000    0.000000
         0.000000    0.000000    0.000000
 => X and Y parameters: 
         0.373161    0.065841    0.009685
         0.088276   -0.012187    0.011639
 => Strain parameters: 
         0.000000    0.000000    0.000000
         0.000000    0.000000    0.000000
         0.000000    0.000000    0.000000
 => Size   parameters (G,L): 
         0.000000    0.000000    0.000000
         0.000000    0.000000    0.000000
 => Further shape parameters (S_L and D_L): 
       0.000000  0.000000  0.000000
       0.000000  0.000000  0.000000

 ==> GLOBAL PARAMETERS FOR PATTERN#  1


 => Zero-point:     0.0000    0.0000    0.0000
 => Background Polynomial Parameters ==>
       10.717    -0.11488     0.23780    
       1.9974    -0.38520      2.6100    
       17.624     -3.0547      4.4736    
      -4.8486     -14.784      11.793    
       26.222     -10.931      9.1383    
       0.0000      0.0000      0.0000    

 => Cos( theta)-shift parameter :  -0.0214 -0.0003  0.0041
 => Sin(2theta)-shift parameter :   0.0000  0.0000  0.0000

 ==> RELIABILITY FACTORS WITH ALL NON-EXCLUDED POINTS FOR PATTERN:  1

 => R-Factors:   23.9      29.0     Chi2:  3.47     DW-Stat.:  0.6089   Patt#:  1
 => Expected :            15.6                                1.9166
 => Deviance : 0.207E+05     Dev*:   4.291    
 => GoF-index:  1.9         Sqrt(Residual/N)
 => N-P+C:  4773

 =>    SumYdif       SumYobs      SumYcal      SumwYobsSQ     Residual    Condition
     0.4710E+05    0.1972E+06    0.1695E+06    0.1972E+06    0.1656E+05    0.1310E+18


 => Conventional Rietveld Rp,Rwp,Re and Chi2:   37.6      41.4      22.3      3.469    
 => (Values obtained using Ynet, but true sigma(y))
 =>  SumYnet, Sum(w Ynet**2):     0.1251E+06    0.9640E+05


 ==> RELIABILITY FACTORS FOR POINTS WITH BRAGG CONTRIBUTIONS FOR PATTERN:  1

 => R-Factors:   23.9      29.0     Chi2:  3.47     DW-Stat.:  0.6089   Patt#:
 => Expected :            15.6                                1.9166
 => Deviance : 0.207E+05     Dev*:   4.291    
 => GoF-index:  1.9         Sqrt(Residual/N)
 => N-P+C:  4773

 =>    SumYdif       SumYobs      SumYcal      SumwYobsSQ     Residual    Condition
     0.4710E+05    0.1972E+06    0.1695E+06    0.1972E+06    0.1656E+05    0.1310E+18


 => Conventional Rietveld Rp,Rwp,Re and Chi2:   37.6      41.4      22.3      3.469    
 => (Values obtained using Ynet, but true sigma(y))
 =>  SumYnet, Sum(w Ynet**2):     0.1251E+06    0.9640E+05


 => Global user-weigthed Chi2 (Bragg contrib.):   3.47    

 => ---------> Pattern#  1
 => Phase:  1
 =>    Bragg R-factor:  22.3    
 =>    RF-factor     :  13.9    
 ++++++++++++++++++++++++++++++++++++++++++++++++++++++++++++++++++++++++++++++++++++++++++++++++++++++++++++++++++++++++

 => CYCLE No.:    4
 ---------------------------------------------------------------------------------------
 => Phase  1 Name: CaCO3: 167                                                            
 ---------------------------------------------------------------------------------------
 => New parameters, shifts, and standard deviations

 Atom        x       dx      sx       y       dy      sy       z       dz      sz       B       dB      sB      occ.    docc.   socc.

 Ca       0.00000 0.00000 0.00000  0.00000 0.00000 0.00000  0.00000 0.00000 0.00000  2.80014-0.10000 0.12516  0.16667 0.00000 0.00000
 C        0.00000 0.00000 0.00000  0.00000 0.00000 0.00000  0.25000 0.00000 0.00000  2.02274-0.06725 0.32268  0.16667 0.00000 0.00000
 O        0.25010-0.00008 0.00078  0.00000 0.00000 0.00000  0.25000 0.00000 0.00000  2.92247-0.08540 0.17320  0.50000 0.00000 0.00000

 ==> PROFILE PARAMETERS FOR PATTERN#  1

 => Overall scale factor:      0.000276913     0.000000048     0.000003748
 => Eta(p-Voigt) or m(Pearson VII):   0.000000  0.000000  0.000000
 => Overall tem. factor:     0.000000    0.000000    0.000000
 => Halfwidth parameters: 
         0.004391    0.000000    0.000000
        -0.000389    0.000000    0.000000
         0.009813    0.000000    0.000000
 => Cell parameters: 
        4.989234   -0.000077    0.000256
        4.989234   -0.000077    0.000256
       17.060101   -0.000376    0.001250
       90.000000    0.000000    0.000000
       90.000000    0.000000    0.000000
      120.000000    0.000000    0.000000
 => Preferred orientation: 
         1.000000    0.000000    0.000000
         0.000000    0.000000    0.000000
 => Asymmetry parameters: 
         0.000000    0.000000    0.000000
         0.000000    0.000000    0.000000
         0.000000    0.000000    0.000000
         0.000000    0.000000    0.000000
 => X and Y parameters: 
         0.434636    0.061475    0.009582
         0.078013   -0.010263    0.011433
 => Strain parameters: 
         0.000000    0.000000    0.000000
         0.000000    0.000000    0.000000
         0.000000    0.000000    0.000000
 => Size   parameters (G,L): 
         0.000000    0.000000    0.000000
         0.000000    0.000000    0.000000
 => Further shape parameters (S_L and D_L): 
       0.000000  0.000000  0.000000
       0.000000  0.000000  0.000000

 ==> GLOBAL PARAMETERS FOR PATTERN#  1


 => Zero-point:     0.0000    0.0000    0.0000
 => Background Polynomial Parameters ==>
       10.617    -0.99759E-01 0.22938    
       1.6812    -0.31620      2.5022    
       14.589     -3.0357      4.2844    
      -18.694     -13.845      11.285    
       16.176     -10.046      8.7402    
       0.0000      0.0000      0.0000    

 => Cos( theta)-shift parameter :  -0.0216 -0.0002  0.0040
 => Sin(2theta)-shift parameter :   0.0000  0.0000  0.0000

 ==> RELIABILITY FACTORS WITH ALL NON-EXCLUDED POINTS FOR PATTERN:  1

 => R-Factors:   22.7      27.7     Chi2:  3.16     DW-Stat.:  0.6792   Patt#:  1
 => Expected :            15.6                                1.9166
 => Deviance : 0.183E+05     Dev*:   3.797    
 => GoF-index:  1.8         Sqrt(Residual/N)
 => N-P+C:  4773

 =>    SumYdif       SumYobs      SumYcal      SumwYobsSQ     Residual    Condition
     0.4468E+05    0.1972E+06    0.1727E+06    0.1972E+06    0.1509E+05    0.1257E+18


 => Conventional Rietveld Rp,Rwp,Re and Chi2:   36.1      39.9      22.4      3.161    
 => (Values obtained using Ynet, but true sigma(y))
 =>  SumYnet, Sum(w Ynet**2):     0.1237E+06    0.9499E+05


 ==> RELIABILITY FACTORS FOR POINTS WITH BRAGG CONTRIBUTIONS FOR PATTERN:  1

 => R-Factors:   22.7      27.7     Chi2:  3.16     DW-Stat.:  0.6792   Patt#:
 => Expected :            15.6                                1.9166
 => Deviance : 0.183E+05     Dev*:   3.797    
 => GoF-index:  1.8         Sqrt(Residual/N)
 => N-P+C:  4773

 =>    SumYdif       SumYobs      SumYcal      SumwYobsSQ     Residual    Condition
     0.4468E+05    0.1972E+06    0.1727E+06    0.1972E+06    0.1509E+05    0.1257E+18


 => Conventional Rietveld Rp,Rwp,Re and Chi2:   36.1      39.9      22.4      3.161    
 => (Values obtained using Ynet, but true sigma(y))
 =>  SumYnet, Sum(w Ynet**2):     0.1237E+06    0.9499E+05


 => Global user-weigthed Chi2 (Bragg contrib.):   3.16    

 => ---------> Pattern#  1
 => Phase:  1
 =>    Bragg R-factor:  19.9    
 =>    RF-factor     :  12.4    
 ++++++++++++++++++++++++++++++++++++++++++++++++++++++++++++++++++++++++++++++++++++++++++++++++++++++++++++++++++++++++

 => CYCLE No.:    5
 ---------------------------------------------------------------------------------------
 => Phase  1 Name: CaCO3: 167                                                            
 ---------------------------------------------------------------------------------------
 => New parameters, shifts, and standard deviations

 Atom        x       dx      sx       y       dy      sy       z       dz      sz       B       dB      sB      occ.    docc.   socc.

 Ca       0.00000 0.00000 0.00000  0.00000 0.00000 0.00000  0.00000 0.00000 0.00000  2.72134-0.07880 0.11938  0.16667 0.00000 0.00000
 C        0.00000 0.00000 0.00000  0.00000 0.00000 0.00000  0.25000 0.00000 0.00000  1.97053-0.05221 0.31023  0.16667 0.00000 0.00000
 O        0.25006-0.00004 0.00075  0.00000 0.00000 0.00000  0.25000 0.00000 0.00000  2.85730-0.06517 0.16595  0.50000 0.00000 0.00000

 ==> PROFILE PARAMETERS FOR PATTERN#  1

 => Overall scale factor:      0.000277140     0.000000227     0.000003579
 => Eta(p-Voigt) or m(Pearson VII):   0.000000  0.000000  0.000000
 => Overall tem. factor:     0.000000    0.000000    0.000000
 => Halfwidth parameters: 
         0.004391    0.000000    0.000000
        -0.000389    0.000000    0.000000
         0.009813    0.000000    0.000000
 => Cell parameters: 
        4.989174   -0.000060    0.000256
        4.989174   -0.000060    0.000256
       17.059837   -0.000263    0.001253
       90.000000    0.000000    0.000000
       90.000000    0.000000    0.000000
      120.000000    0.000000    0.000000
 => Preferred orientation: 
         1.000000    0.000000    0.000000
         0.000000    0.000000    0.000000
 => Asymmetry parameters: 
         0.000000    0.000000    0.000000
         0.000000    0.000000    0.000000
         0.000000    0.000000    0.000000
         0.000000    0.000000    0.000000
 => X and Y parameters: 
         0.491949    0.057313    0.009573
         0.069371   -0.008642    0.011349
 => Strain parameters: 
         0.000000    0.000000    0.000000
         0.000000    0.000000    0.000000
         0.000000    0.000000    0.000000
 => Size   parameters (G,L): 
         0.000000    0.000000    0.000000
         0.000000    0.000000    0.000000
 => Further shape parameters (S_L and D_L): 
       0.000000  0.000000  0.000000
       0.000000  0.000000  0.000000

 ==> GLOBAL PARAMETERS FOR PATTERN#  1


 => Zero-point:     0.0000    0.0000    0.0000
 => Background Polynomial Parameters ==>
       10.530    -0.87168E-01 0.22174    
       1.4455    -0.23570      2.4047    
       11.689     -2.9001      4.1137    
      -31.364     -12.670      10.828    
       7.1667     -9.0095      8.3821    
       0.0000      0.0000      0.0000    

 => Cos( theta)-shift parameter :  -0.0217 -0.0001  0.0040
 => Sin(2theta)-shift parameter :   0.0000  0.0000  0.0000

 ==> RELIABILITY FACTORS WITH ALL NON-EXCLUDED POINTS FOR PATTERN:  1

 => R-Factors:   21.5      26.5     Chi2:  2.90     DW-Stat.:  0.7504   Patt#:  1
 => Expected :            15.6                                1.9166
 => Deviance : 0.164E+05     Dev*:   3.400    
 => GoF-index:  1.7         Sqrt(Residual/N)
 => N-P+C:  4773

 =>    SumYdif       SumYobs      SumYcal      SumwYobsSQ     Residual    Condition
     0.4244E+05    0.1972E+06    0.1750E+06    0.1972E+06    0.1383E+05    0.1189E+18


 => Conventional Rietveld Rp,Rwp,Re and Chi2:   34.6      38.4      22.6      2.897    
 => (Values obtained using Ynet, but true sigma(y))
 =>  SumYnet, Sum(w Ynet**2):     0.1225E+06    0.9385E+05


 ==> RELIABILITY FACTORS FOR POINTS WITH BRAGG CONTRIBUTIONS FOR PATTERN:  1

 => R-Factors:   21.5      26.5     Chi2:  2.90     DW-Stat.:  0.7504   Patt#:
 => Expected :            15.6                                1.9166
 => Deviance : 0.164E+05     Dev*:   3.400    
 => GoF-index:  1.7         Sqrt(Residual/N)
 => N-P+C:  4773

 =>    SumYdif       SumYobs      SumYcal      SumwYobsSQ     Residual    Condition
     0.4244E+05    0.1972E+06    0.1750E+06    0.1972E+06    0.1383E+05    0.1189E+18


 => Conventional Rietveld Rp,Rwp,Re and Chi2:   34.6      38.4      22.6      2.897    
 => (Values obtained using Ynet, but true sigma(y))
 =>  SumYnet, Sum(w Ynet**2):     0.1225E+06    0.9385E+05


 => Global user-weigthed Chi2 (Bragg contrib.):   2.90    

 => ---------> Pattern#  1
 => Phase:  1
 =>    Bragg R-factor:  18.4    
 =>    RF-factor     :  11.5
