Repository: natkurdz/XRD-AI

File: Dane/Gr04/caco3_raw.out (part 1 of 3)


        **********************************************************
        ** PROGRAM FullProf.2k (Version 7.70 - Apr2022-ILL JRC) **
        **********************************************************
                       M U L T I -- P A T T E R N                 
            Rietveld, Profile Matching & Integrated Intensity     
                 Refinement of X-ray and/or Neutron Data


    Date: 31/10/2024  Time: 09:07:16.700                              

 => PCR file code: caco3_raw
 => DAT file code: caco3_raw.xrdml      -> Relative contribution: 1.0000                                                            

 ==> CONDITIONS OF THIS RUN FOR PATTERN No.:  1

 => Global Refinement of X-ray powder diffraction data                                                                              
 => Global Refinement of X-ray powder diffraction data                                                                              
    Bragg-Brentano(X-rays) or Debye-Scherrer geometry(Neutrons)
 => Title: CaCO3

 => Number of phases:    1
 => Number of excluded regions:    1
 => Number of scattering factors supplied:    0
 => March-Dollase model for preferred orientation
 => Conventional weights: w=1.0/Variance(yobs)
 => Asymmetry correction as in J.Appl.Cryst. 26,128(1993)
 => Background refined by polynomial function
 => The    7th default profile function was selected
 => T-C-H Pseudo-Voigt function 
    This function is convoluted with asymmetry due to axial 
    divergence as formulated by: 
    van Laar and Yelon, J. Appl. Cryst. 17, 47(1984).
    and using the method of:
    Finger, Cox and Jephcoat, J. Appl. Cryst. 27, 892 (1994).
    Fortran 90 module adapted from function PROFVAL (in F77) : 
    L.W. Finger, J. Appl. Cryst. 31, 111 (1998).


 ==> INPUT/OUTPUT OPTIONS:

 => Generate bacground file *.bac
 => Generate file *.PRF for plot
 => Output Correlation Matrix
 => Generate new input file *.PCR
 => Plot pattern at each cycle
 => Wavelengths:  1.54060 1.54439
 => Alpha2/Alpha1 ratio:   0.5000
 => Cos(Monochromator angle)=   0.9000
 => Asymmetry correction for angles lower than   90.000 degrees
 => Absorption correction (AC), muR-eff =   0.0000  0.0000
 => Base of peaks: 2.0*HW*   20.00

 => Number of cycles:   20
 => Relaxation factors ==>    for coordinates:  0.90
 => for anisotropic temperature factors:  0.90
 => for halfwidth/strain/size parameters:  0.90
 => for lattice constants and propagation vectors:  0.90
 => EPS-value for convergence:    0.1

 => Excluded regions for Pattern#  1
    From     to
      0.0000     10.0000

 => Number of Least-Squares parameters varied:    15

 =>--------------------------->
 =>------->  PATTERN number:  1
 =>--------------------------->
 => Global parameters and codes ==>
 => Zero-point:     0.0000    0.0000
 => Background parameters and codes ==>
 => Origin of polynomial at 2theta/TOF/E(KeV):   90.000  
  3.4110      4.2060      38.037      58.012      0.0000      0.0000    
       21.00       81.00      120.20      130.20      140.20        0.00
 => Displacement peak-shift parameter and code:     0.03   11.00
 => Transparency peak-shift parameter and code:     0.00    0.00

 => Reading Intensity data  =>>

      Data from PANalytical formats
      Extension:  .xrdml
 ==> Angular range, step and number of points:
     2Thmin:      19.994755  2Thmax:      99.991600  Step:       0.016711  No. of points:   4788
 --------------------------------------------------------------------------------
 => Phase  No. 1
      CaCO3: 167                                                            
 --------------------------------------------------------------------------------
 =>-------> Pattern#  1
 => Crystal Structure Refinement
 => Preferred orientation vector:   1.0000  0.0000  1.0000

 =>-------> Data for PHASE: 1
 => Number of atoms:    3
 => Number of distance  constraints:    0
 => Number of angle     constraints:    0

 => Symmetry information on space group: R -3 C              
 -> The multiplicity of the general position is:  36
 -> The space group is Centric (-1 at origin)   
 -> Lattice type  R: { 000; 2/3 1/3 1/3; 1/3 2/3 2/3   }+          
 -> Reduced set of symmetry operators:

  No.  IT   Symmetry symbol    Rotation part     Associated Translation
   1: ( 1)   1            --> ( x  ,   y, z) + {  0.0000  0.0000  0.0000}
   2: ( 2)  3+ ( 0, 0, z) --> (  -y, x-y, z) + {  0.0000  0.0000  0.0000}
   3: ( 3)  3- ( 0, 0, z) --> (-x+y,-x  , z) + {  0.0000  0.0000  0.0000}
   4: ( 7)   2 ( x, x, 0) --> (   y, x  ,-z) + {  0.0000  0.0000  0.5000}
   5: ( 8)   2 ( x, 0, 0) --> ( x-y,  -y,-z) + {  0.0000  0.0000  0.5000}
   6: ( 9)   2 ( 0, y, 0) --> (-x  ,-x+y,-z) + {  0.0000  0.0000  0.5000}


        Information on Space Group: 
        --------------------------- 

 =>   Number of Space group: 167
 =>  Hermann-Mauguin Symbol: R -3 c
 =>             Hall Symbol: -R 3 2"c
 =>            Setting Type: IT (Generated from Hermann-Mauguin symbol)
 =>          Crystal System: Trigonal
 =>              Laue Class: -3m1
 =>             Point Group: -3m
 =>         Bravais Lattice: R
 =>          Lattice Symbol: hR
 =>  Reduced Number of S.O.:   6
 =>    General multiplicity:  36
 =>          Centrosymmetry: Centric (-1 at origin)
 =>  Generators (exc. -1&L):   2
 =>         Asymmetric unit:  0.000 <= x <=  0.667
                              0.000 <= y <=  0.667
                              0.000 <= z <=  0.083
 => Centring vectors:  2
 => Latt( 1): (2/3,1/3,1/3)                        => Latt( 2): (1/3,2/3,2/3)                       
                                                                                                    

 => List of all Symmetry Operators and Symmetry Symbols

 => SYMM(  1): x,y,z                             Symbol: 1
 => SYMM(  2): -y,x-y,z                          Symbol: 3+ 0,0,z
 => SYMM(  3): -x+y,-x,z                         Symbol: 3- 0,0,z
 => SYMM(  4): -y,-x,z+1/2                       Symbol: c x,-x,z
 => SYMM(  5): -x+y,y,z+1/2                      Symbol: c x,2x,z
 => SYMM(  6): x,x-y,z+1/2                       Symbol: c 2x,x,2z
 => SYMM(  7): -x,-y,-z                          Symbol: -1 0,0,0
 => SYMM(  8): y,-x+y,-z                         Symbol: -3+ 0,0,z; 0,0,0
 => SYMM(  9): x-y,x,-z                          Symbol: -3- 0,0,z; 0,0,0
 => SYMM( 10): y,x,-z+1/2                        Symbol: 2 x,x,1/4
 => SYMM( 11): x-y,-y,-z+1/2                     Symbol: 2 x,0,1/4
 => SYMM( 12): -x,-x+y,-z+1/2                    Symbol: 2 0,y,1/4
 => SYMM( 13): x+2/3,y+1/3,z+1/3                 Symbol: t (2/3,1/3,1/3)
 => SYMM( 14): -y+2/3,x-y+1/3,z+1/3              Symbol: 3+ (0,0,1/3) 1/3,1/3,z
 => SYMM( 15): -x+y+2/3,-x+1/3,z+1/3             Symbol: 3- (0,0,1/3) 1/3,0,z
 => SYMM( 16): -y+2/3,-x+1/3,z+5/6               Symbol: g (1/6,-1/6,5/6) x,-x+1/2,z
 => SYMM( 17): -x+y+2/3,y+1/3,z+5/6              Symbol: g (1/6,1/3,5/6) x,2x-1/2,z
 => SYMM( 18): x+2/3,x-y+1/3,z+5/6               Symbol: g (2/3,1/3,5/6) 2x,x,2z
 => SYMM( 19): -x+2/3,-y+1/3,-z+1/3              Symbol: -1 1/3,1/6,1/6
 => SYMM( 20): y+2/3,-x+y+1/3,-z+1/3             Symbol: -3+ 1/3,-1/3,z; 1/3,-1/3,1/6
 => SYMM( 21): x-y+2/3,x+1/3,-z+1/3              Symbol: -3- 1/3,2/3,z; 1/3,2/3,1/6
 => SYMM( 22): y+2/3,x+1/3,-z+5/6                Symbol: 2 (1/2,1/2,0) x,x-1/6,5/12
 => SYMM( 23): x-y+2/3,-y+1/3,-z+5/6             Symbol: 2 (1/2,0,0) x,1/6,5/12
 => SYMM( 24): -x+2/3,-x+y+1/3,-z+5/6            Symbol: 2 1/3,y,5/12
 => SYMM( 25): x+1/3,y+2/3,z+2/3                 Symbol: t (1/3,2/3,2/3)
 => SYMM( 26): -y+1/3,x-y+2/3,z+2/3              Symbol: 3+ (0,0,2/3) 0,1/3,z
 => SYMM( 27): -x+y+1/3,-x+2/3,z+2/3             Symbol: 3- (0,0,2/3) 1/3,1/3,z
 => SYMM( 28): -y+1/3,-x+2/3,z+1/6               Symbol: g (-1/6,1/6,1/6) x,-x+1/2,z
 => SYMM( 29): -x+y+1/3,y+2/3,z+1/6              Symbol: g (1/3,2/3,1/6) x,2x,z
 => SYMM( 30): x+1/3,x-y+2/3,z+1/6               Symbol: g (1/3,1/6,1/6) 2x,x+1/4,2z
 => SYMM( 31): -x+1/3,-y+2/3,-z+2/3              Symbol: -1 1/6,1/3,1/3
 => SYMM( 32): y+1/3,-x+y+2/3,-z+2/3             Symbol: -3+ 2/3,1/3,z; 2/3,1/3,1/3
 => SYMM( 33): x-y+1/3,x+2/3,-z+2/3              Symbol: -3- -1/3,1/3,z; -1/3,1/3,1/3
 => SYMM( 34): y+1/3,x+2/3,-z+1/6                Symbol: 2 (1/2,1/2,0) x,x+1/6,1/12
 => SYMM( 35): x-y+1/3,-y+2/3,-z+1/6             Symbol: 2 x,1/3,1/12
 => SYMM( 36): -x+1/3,-x+y+2/3,-z+1/6            Symbol: 2 (0,1/2,0) 1/6,y,1/12

 => Special Wyckoff Positions for R -3 c
 
    Multp     Site        Representative Coordinates (centring translations excluded)
     18       e              x,0,1/4             0,x,1/4             -x,-x,1/4                               
                             0,-x,3/4            -x,0,3/4            x,x,3/4                                 
 
     18       d              1/2,0,0             0,1/2,0             1/2,1/2,0                               
                             0,1/2,1/2           1/2,0,1/2           1/2,1/2,1/2                             
 
     12       c              0,0,z               0,0,z+1/2           0,0,-z                                  
                             0,0,-z+1/2                                                                      
 
      6       b              0,0,0               0,0,1/2                                                     
 
      6       a              0,0,1/4             0,0,3/4                                                     
 

 => Initial parameters ==>
 Atom    Ntyp                  X         Y         Z         B         occ.         in  fin  Spc  Mult
                             B11       B22       B33       B12       B13       B23
 Ca     Ca                 0.00000   0.00000   0.00000   1.10880   0.16667           0    0    0    6
                 Codes:    0.00000   0.00000   0.00000  91.00000   0.00000
 C      C                  0.00000   0.00000   0.25000   0.70170   0.16667           0    0    0    6
                 Codes:    0.00000   0.00000   0.00000 101.00000   0.00000
 O      O                  0.25880   0.00000   0.25000   1.39467   0.50000           0    0    0   18
                 Codes:  151.00000   0.00000   0.00000 111.00000   0.00000

 => IT IS ASSUMED THAT THE FIRST GIVEN SITE IS FULLY OCCUPIED 
    OR THE FIRST AND SECOND ATOMS ARE IN THE SAME SITE WITH TOTAL FULL OCCUPATION
  (If this is not the case, change the order of atoms to obtain correct values for the content of the unit cell)
    The given occupation factors have been obtained mutiplying m/M by   1.0000
      -> Atom: Ca  ,  Chemical element: CA  Atomic Mass:    40.0800
      -> Atom: C   ,  Chemical element: C   Atomic Mass:    12.0110
      -> Atom: O   ,  Chemical element: O   Atomic Mass:    15.9994
 => The given value of ATZ is        600.55 the program has calculated:         600.55
    The value of ATZ given in the input PCR file will be used for quantitative analysis
 => The chemical content of the unit cell is: 
       6.0000 Ca   +   6.0000 C    +  17.9996 O      
 => The normalized site occupation numbers in % are: 
     100.0000 Ca     :      100.0000 C      :       99.9980 O        
 => The density (volumic mass) of the compound is:    2.709 g/cm3

 =>-------> PROFILE PARAMETERS FOR PATTERN:  1

 => Overall scale factor:   0.166942E-03
 => ETA (p-Voigt) OR M (Pearson VII):   0.0000
 => Overall temperature factor:      0.00000
 => Halfwidth U,V,W:      0.00439    -0.00039     0.00981
 => X and Y parameters:       0.0142      0.0235
 => Direct cell parameters:    4.9906   4.9906  17.0678  90.0000  90.0000 120.0000
 => Preferred orientation parameters:   1.0000  0.0000
 => Asymmetry parameters     :      0.00000     0.00000     0.00000     0.00000
 => Strain parameters        :      0.00000     0.00000     0.00000
 => Size   parameters        :      0.00000     0.00000
 => Further shape parameters (S_L and D_L):   0.00000   0.00000
    S_L is source width/detector distance
    D_L is detector width/detector distance

 ==> CODEWORDS FOR PROFILE PARAMETERS of PATTERN#  1

 => Overall scale factor:   41.000
 => ETA (p-Voigt) OR M (Pearson VII):    0.000
 => Overall temperature factor:    0.000
 => Halfwidth U,V,W:    0.000   0.000   0.000
 => X and Y parameters:   51.000  31.000
 => Direct cell parameters:   71.000  71.000  61.000   0.000   0.000  71.000
 => Preferred orientation parameters:    0.000   0.000
 => Asymmetry parameters     :    0.000   0.000   0.000   0.000
 => Strain parameters        :    0.000   0.000   0.000
 => Size   parameters        :    0.000   0.000

 => Cell constraints according to Laue symmetry: -3m1 

        Metric information:
        -------------------

 => Direct cell parameters:

         a =       4.9906      b =       4.9906      c =      17.0678
     alpha =       90.000   beta =       90.000  gamma =      120.000
                        Direct Cell Volume =     368.1344

 => Reciprocal cell parameters:

         a*=     0.231377      b*=     0.231377      c*=     0.058590
     alpha*=       90.000   beta*=       90.000  gamma*=       60.000
                    Reciprocal Cell Volume =   0.00271640

 => Direct and Reciprocal Metric Tensors:

                   GD                                       GR
     24.9056    -12.4528      0.0000          0.053535    0.026768    0.000000
    -12.4528     24.9056      0.0000          0.026768    0.053535    0.000000
      0.0000      0.0000    291.3112          0.000000    0.000000    0.003433

 =>  Cartesian frame: x // a; z is along c*; y is within the ab-plane   

     Crystal_to_Orthonormal_Matrix              Orthonormal_to_Crystal Matrix
              Cr_Orth_cel                               Orth_Cr_cel  
      4.9906     -2.4953      0.0000          0.200379    0.115689   -0.000000
      0.0000      4.3219      0.0000          0.000000    0.231377   -0.000000
      0.0000      0.0000     17.0678          0.000000    0.000000    0.058590

     Busing-Levy B-matrix: Hc=B.H            Inverse of the Busing-Levy B-matrix
                BL_M                                      BL_Minv  
    0.231377    0.115689    0.000000            4.3219     -2.4953     -0.0000
    0.000000    0.200379   -0.000000            0.0000      4.9906      0.0000
    0.000000    0.000000    0.058590            0.0000      0.0000     17.0678

 => Laue symmetry -3m1  will be used to generate HKL for pattern#   1
 => Reflections generated between S(1/d)min:  0.2248 A-1 and S(1/d)max:  1.0452 A-1
 =>                                    dmax:  4.4480 A   and      dmin:  0.9567 A
 => The number of reflections generated is:     51
 => The max. scatt. variable (gen.ref.) is:       107.2469
 => Scattering coefficients from internal table


 => X-ray scattering coeff. (A1, B1, A2,...C, f(0), Z, Dfp,Dfpp)

 CA      8.6266  10.4421   7.3873   0.6599   1.5899  85.7484   1.0211 178.4370   1.3751  20.0000  20.0000   0.3410   1.2860
 C       2.3100  20.8439   1.0200  10.2075   1.5886   0.5687   0.8650  51.6512   0.2156   5.9992   6.0000   0.0170   0.0090
 O       3.0485  13.2771   2.2868   5.7011   1.5463   0.3239   0.8670  32.9089   0.2508   7.9994   8.0000   0.0470   0.0320

     --------------------------------------------------------------
      SYMBOLIC NAMES AND INITIAL VALUES OF PARAMETERS TO BE VARIED:
     --------------------------------------------------------------

      ->  Parameter number    1   -> Symbolic Name:                                         SyCos_pat1    0.32520000E-01
      ->  Parameter number    2   -> Symbolic Name:                                         Bck_0_pat1     3.4110000    
      ->  Parameter number    3   -> Symbolic Name:                                     Y-cos_ph1_pat1    0.23537001E-01
      ->  Parameter number    4   -> Symbolic Name:                                     Scale_ph1_pat1    0.16694159E-03
      ->  Parameter number    5   -> Symbolic Name:                                     X-tan_ph1_pat1    0.14179000E-01
      ->  Parameter number    6   -> Symbolic Name:                                    Cell_C_ph1_pat1     17.067842    
      ->  Parameter number    7   -> Symbolic Name:                                    Cell_A_ph1_pat1     4.9905519    
      ->  Parameter number    8   -> Symbolic Name:                                         Bck_1_pat1     4.2059999    
      ->  Parameter number    9   -> Symbolic Name:                                        Biso_Ca_ph1     1.1088001    
      ->  Parameter number   10   -> Symbolic Name:                                         Biso_C_ph1    0.70169997    
      ->  Parameter number   11   -> Symbolic Name:                                         Biso_O_ph1     1.3946700    
      ->  Parameter number   12   -> Symbolic Name:                                         Bck_2_pat1     38.036999    
      ->  Parameter number   13   -> Symbolic Name:                                         Bck_3_pat1     58.012001    
      ->  Parameter number   14   -> Symbolic Name:                                         Bck_4_pat1     0.0000000    
      ->  Parameter number   15   -> Symbolic Name:                                            X_O_ph1    0.25880000    
  
 
 => No optimization for routine tasks
 ++++++++++++++++++++++++++++++++++++++++++++++++++++++++++++++++++++++++++++++++++++++++++++++++++++++++++++++++++++++++

 => CYCLE No.:    1
 ---------------------------------------------------------------------------------------
 => Phase  1 Name: CaCO3: 167                                                            
 ---------------------------------------------------------------------------------------
 => New parameters, shifts, and standard deviations

 Atom        x       dx      sx       y       dy      sy       z       dz      sz       B       dB      sB      occ.    docc.   socc.

 Ca       0.00000 0.00000 0.00000  0.00000 0.00000 0.00000  0.00000 0.00000 0.00000  1.10891 0.00011 0.08560  0.16667 0.00000 0.00000
 C        0.00000 0.00000 0.00000  0.00000 0.00000 0.00000  0.25000 0.00000 0.00000  0.70217 0.00047 0.26687  0.16667 0.00000 0.00000
 O        0.25880 0.00000 0.00085  0.00000 0.00000 0.00000  0.25000 0.00000 0.00000  1.39474 0.00007 0.12943  0.50000 0.00000 0.00000

 ==> PROFILE PARAMETERS FOR PATTERN#  1

 => Overall scale factor:      0.000166943     0.000000001     0.000002133
 => Eta(p-Voigt) or m(Pearson VII):   0.000000  0.000000  0.000000
 => Overall tem. factor:     0.000000    0.000000    0.000000
 => Halfwidth parameters: 
         0.004391    0.000000    0.000000
        -0.000389    0.000000    0.000000
         0.009813    0.000000    0.000000
 => Cell parameters: 
        4.990552    0.000000    0.000061
        4.990552    0.000000    0.000061
       17.067842    0.000000    0.000296
       90.000000    0.000000    0.000000
       90.000000    0.000000    0.000000
      120.000000    0.000000    0.000000
 => Preferred orientation: 
         1.000000    0.000000    0.000000
         0.000000    0.000000    0.000000
 => Asymmetry parameters: 
         0.000000    0.000000    0.000000
         0.000000    0.000000    0.000000
         0.000000    0.000000    0.000000
         0.000000    0.000000    0.000000
 => X and Y parameters: 
         0.014149   -0.000030    0.007157
         0.023560    0.000023    0.002702
 => Strain parameters: 
         0.000000    0.000000    0.000000
         0.000000    0.000000    0.000000
         0.000000    0.000000    0.000000
 => Size   parameters (G,L): 
         0.000000    0.000000    0.000000
         0.000000    0.000000    0.000000
 => Further shape parameters (S_L and D_L): 
       0.000000  0.000000  0.000000
       0.000000  0.000000  0.000000

 ==> GLOBAL PARAMETERS FOR PATTERN#  1


 => Zero-point:     0.0000    0.0000    0.0000
 => Background Polynomial Parameters ==>
       3.4122     0.12489E-02 0.13976    
       4.2177     0.11691E-01  1.7188    
       38.040     0.31315E-02  2.8148    
       58.040     0.28039E-01  7.3384    
       9.9992      9.9992      5.6939    
       0.0000      0.0000      0.0000    

 => Cos( theta)-shift parameter :   0.0325 -0.0000  0.0012
 => Sin(2theta)-shift parameter :   0.0000  0.0000  0.0000

 ==> RELIABILITY FACTORS WITH ALL NON-EXCLUDED POINTS FOR PATTERN:  1

 => R-Factors:   28.3      42.0     Chi2:  4.22     DW-Stat.:  0.4376   Patt#:  1
 => Expected :            20.5                                1.9166
 => Deviance : 0.607E+05     Dev*:   0.000    
 => GoF-index:  2.1         Sqrt(Residual/N)
 => N-P+C:  4773

 =>    SumYdif       SumYobs      SumYcal      SumwYobsSQ     Residual    Condition
     0.3229E+05    0.1140E+06    0.8939E+05    0.1140E+06    0.2015E+05    0.4370E+18


 => Conventional Rietveld Rp,Rwp,Re and Chi2:   32.4      46.3      22.5      4.223    
 => (Values obtained using Ynet, but true sigma(y))
 =>  SumYnet, Sum(w Ynet**2):     0.9967E+05    0.9392E+05


 ==> RELIABILITY FACTORS FOR POINTS WITH BRAGG CONTRIBUTIONS FOR PATTERN:  1

 => R-Factors:   26.6      39.7     Chi2:  3.93     DW-Stat.:  0.5065   Patt#:
 => Expected :            20.0                                1.9136
 => Deviance : 0.604E+05     Dev*:         NaN
 => GoF-index:  2.0         Sqrt(Residual/N)
 => N-P+C:  4426

 =>    SumYdif       SumYobs      SumYcal      SumwYobsSQ     Residual    Condition
     0.2937E+05    0.1104E+06    0.8860E+05    0.1104E+06    0.1741E+05    0.4370E+18


 => Conventional Rietveld Rp,Rwp,Re and Chi2:   30.3      43.7      22.0      3.934    
 => (Values obtained using Ynet, but true sigma(y))
 =>  SumYnet, Sum(w Ynet**2):     0.9686E+05    0.9118E+05


 => Global user-weigthed Chi2 (Bragg contrib.):   3.93    

 => ---------> Pattern#  1
 => Phase:  1
 =>    Bragg R-factor:  22.6    
 =>    RF-factor     :  13.4    
 ++++++++++++++++++++++++++++++++++++++++++++++++++++++++++++++++++++++++++++++++++++++++++++++++++++++++++++++++++++++++

 => CYCLE No.:    2
 ---------------------------------------------------------------------------------------
 => Phase  1 Name: CaCO3: 167                                                            
 ---------------------------------------------------------------------------------------
 => New parameters, shifts, and standard deviations

 Atom        x       dx      sx       y       dy      sy       z       dz      sz       B       dB      sB      occ.    docc.   socc.

 Ca       0.00000 0.00000 0.00000  0.00000 0.00000 0.00000  0.00000 0.00000 0.00000  1.10899 0.00008 0.08040  0.16667 0.00000 0.00000
 C        0.00000 0.00000 0.00000  0.00000 0.00000 0.00000  0.25000 0.00000 0.00000  0.73495 0.03277 0.25072  0.16667 0.00000 0.00000
 O        0.25888 0.00008 0.00079  0.00000 0.00000 0.00000  0.25000 0.00000 0.00000  1.40200 0.00725 0.12157  0.50000 0.00000 0.00000

 ==> PROFILE PARAMETERS FOR PATTERN#  1

 => Overall scale factor:      0.000166917    -0.000000026     0.000002004
 => Eta(p-Voigt) or m(Pearson VII):   0.000000  0.000000  0.000000
 => Overall tem. factor:     0.000000    0.000000    0.000000
 => Halfwidth parameters: 
         0.004391    0.000000    0.000000
        -0.000389    0.000000    0.000000
         0.009813    0.000000    0.000000
 => Cell parameters: 
        4.990552    0.000000    0.000058
        4.990552    0.000000    0.000058
       17.067842    0.000000    0.000278
       90.000000    0.000000    0.000000
       90.000000    0.000000    0.000000
      120.000000    0.000000    0.000000
 => Preferred orientation: 
         1.000000    0.000000    0.000000
         0.000000    0.000000    0.000000
 => Asymmetry parameters: 
         0.000000    0.000000    0.000000
         0.000000    0.000000    0.000000
         0.000000    0.000000    0.000000
         0.000000    0.000000    0.000000
 => X and Y parameters: 
         0.014568    0.000420    0.006725
         0.023386   -0.000173    0.002538
 => Strain parameters: 
         0.000000    0.000000    0.000000
         0.000000    0.000000    0.000000
         0.000000    0.000000    0.000000
 => Size   parameters (G,L): 
         0.000000    0.000000    0.000000
         0.000000    0.000000    0.000000
 => Further shape parameters (S_L and D_L): 
       0.000000  0.000000  0.000000
       0.000000  0.000000  0.000000

 ==> GLOBAL PARAMETERS FOR PATTERN#  1


 => Zero-point:     0.0000    0.0000    0.0000
 => Background Polynomial Parameters ==>
       3.3720    -0.40237E-01 0.13131    
       4.5346     0.31693      1.6147    
       41.208      3.1682      2.6443    
       70.574      12.534      6.8938    
       30.754      20.755      5.3488    
       0.0000      0.0000      0.0000    

 => Cos( theta)-shift parameter :   0.0325 -0.0000  0.0011
 => Sin(2theta)-shift parameter :   0.0000  0.0000  0.0000

 ==> RELIABILITY FACTORS WITH ALL NON-EXCLUDED POINTS FOR PATTERN:  1

 => R-Factors:   26.8      39.5     Chi2:  3.73     DW-Stat.:  0.5138   Patt#:  1
 => Expected :            20.5                                1.9166
 => Deviance : 0.485E+05     Dev*:   0.000    
 => GoF-index:  1.9         Sqrt(Residual/N)
 => N-P+C:  4773

 =>    SumYdif       SumYobs      SumYcal      SumwYobsSQ     Residual    Condition
     0.3057E+05    0.1140E+06    0.9141E+05    0.1140E+06    0.1778E+05    0.4370E+18


 => Conventional Rietveld Rp,Rwp,Re and Chi2:   31.3      44.3      22.9      3.726    
 => (Values obtained using Ynet, but true sigma(y))
 =>  SumYnet, Sum(w Ynet**2):     0.9765E+05    0.9082E+05


 ==> RELIABILITY FACTORS FOR POINTS WITH BRAGG CONTRIBUTIONS FOR PATTERN:  1

 => R-Factors:   25.3      37.4     Chi2:  3.47     DW-Stat.:  0.5925   Patt#:
 => Expected :            20.0                                1.9138
 => Deviance : 0.441E+05     Dev*:         NaN
 => GoF-index:  1.9         Sqrt(Residual/N)
 => N-P+C:  4443

 =>    SumYdif       SumYobs      SumYcal      SumwYobsSQ     Residual    Condition
     0.2792E+05    0.1105E+06    0.9048E+05    0.1105E+06    0.1542E+05    0.4370E+18


 => Conventional Rietveld Rp,Rwp,Re and Chi2:   29.3      41.8      22.4      3.471    
 => (Values obtained using Ynet, but true sigma(y))
 =>  SumYnet, Sum(w Ynet**2):     0.9515E+05    0.8846E+05


 => Global user-weigthed Chi2 (Bragg contrib.):   3.47    

 => ---------> Pattern#  1
 => Phase:  1
 =>    Bragg R-factor:  21.1    
 =>    RF-factor     :  12.8    
 ++++++++++++++++++++++++++++++++++++++++++++++++++++++++++++++++++++++++++++++++++++++++++++++++++++++++++++++++++++++++

 => CYCLE No.:    3
 ---------------------------------------------------------------------------------------
 => Phase  1 Name: CaCO3: 167                                                            
 ---------------------------------------------------------------------------------------
 => New parameters, shifts, and standard deviations

 Atom        x       dx      sx       y       dy      sy       z       dz      sz       B       dB      sB      occ.    docc.   socc.

 Ca       0.00000 0.00000 0.00000  0.00000 0.00000 0.00000  0.00000 0.00000 0.00000  1.10895-0.00004 0.07412  0.16667 0.00000 0.00000
 C        0.00000 0.00000 0.00000  0.00000 0.00000 0.00000  0.25000 0.00000 0.00000  0.73995 0.00500 0.23207  0.16667 0.00000 0.00000
 O        0.25888 0.00000 0.00073  0.00000 0.00000 0.00000  0.25000 0.00000 0.00000  1.40265 0.00066 0.11221  0.50000 0.00000 0.00000

 ==> PROFILE PARAMETERS FOR PATTERN#  1

 => Overall scale factor:      0.000166899    -0.000000018     0.000001847
 => Eta(p-Voigt) or m(Pearson VII):   0.000000  0.000000  0.000000
 => Overall tem. factor:     0.000000    0.000000    0.000000
 => Halfwidth parameters: 
         0.004391    0.000000    0.000000
        -0.000389    0.000000    0.000000
         0.009813    0.000000    0.000000
 => Cell parameters: 
        4.990552    0.000000    0.000053
        4.990552    0.000000    0.000053
       17.067842    0.000000    0.000257
       90.000000    0.000000    0.000000
       90.000000    0.000000    0.000000
      120.000000    0.000000    0.000000
 => Preferred orientation: 
         1.000000    0.000000    0.000000
         0.000000    0.000000    0.000000
 => Asymmetry parameters: 
         0.000000    0.000000    0.000000
         0.000000    0.000000    0.000000
         0.000000    0.000000    0.000000
         0.000000    0.000000    0.000000
 => X and Y parameters: 
         0.014650    0.000082    0.006208
         0.023281   -0.000106    0.002342
 => Strain parameters: 
         0.000000    0.000000    0.000000
         0.000000    0.000000    0.000000
         0.000000    0.000000    0.000000
 => Size   parameters (G,L): 
         0.000000    0.000000    0.000000
         0.000000    0.000000    0.000000
 => Further shape parameters (S_L and D_L): 
       0.000000  0.000000  0.000000
       0.000000  0.000000  0.000000

 ==> GLOBAL PARAMETERS FOR PATTERN#  1


 => Zero-point:     0.0000    0.0000    0.0000
 => Background Polynomial Parameters ==>
       3.3481    -0.23940E-01 0.12099    
       4.5831     0.48526E-01  1.4876    
       43.940      2.7322      2.4363    
       81.350      10.776      6.3515    
       48.244      17.490      4.9281    
       0.0000      0.0000      0.0000    

 => Cos( theta)-shift parameter :   0.0325 -0.0000  0.0010
 => Sin(2theta)-shift parameter :   0.0000  0.0000  0.0000

 ==> RELIABILITY FACTORS WITH ALL NON-EXCLUDED POINTS FOR PATTERN:  1

 => R-Factors:   25.0      36.1     Chi2:  3.11     DW-Stat.:  0.6302   Patt#:  1
 => Expected :            20.5                                1.9166
 => Deviance : 0.284E+05     Dev*:   5.769    
 => GoF-index:  1.8         Sqrt(Residual/N)
 => N-P+C:  4773

 =>    SumYdif       SumYobs      SumYcal      SumwYobsSQ     Residual    Condition
     0.2854E+05    0.1140E+06    0.9352E+05    0.1140E+06    0.1486E+05    0.4354E+18


 => Conventional Rietveld Rp,Rwp,Re and Chi2:   29.9      41.2      23.4      3.113    
 => (Values obtained using Ynet, but true sigma(y))
 =>  SumYnet, Sum(w Ynet**2):     0.9550E+05    0.8735E+05


 ==> RELIABILITY FACTORS FOR POINTS WITH BRAGG CONTRIBUTIONS FOR PATTERN:  1

 => R-Factors:   23.7      34.4     Chi2:  2.95     DW-Stat.:  0.7152   Patt#:
 => Expected :            20.0                                1.9138
 => Deviance : 0.239E+05     Dev*:   5.207    
 => GoF-index:  1.7         Sqrt(Residual/N)
 => N-P+C:  4443

 =>    SumYdif       SumYobs      SumYcal      SumwYobsSQ     Residual    Condition
     0.2624E+05    0.1105E+06    0.9222E+05    0.1105E+06    0.1309E+05    0.4354E+18


 => Conventional Rietveld Rp,Rwp,Re and Chi2:   28.1      39.1      22.8      2.947    
 => (Values obtained using Ynet, but true sigma(y))
 =>  SumYnet, Sum(w Ynet**2):     0.9335E+05    0.8559E+05


 => Global user-weigthed Chi2 (Bragg contrib.):   2.95    

 => ---------> Pattern#  1
 => Phase:  1
 =>    Bragg R-factor:  19.6    
 =>    RF-factor     :  12.5    
 ++++++++++++++++++++++++++++++++++++++++++++++++++++++++++++++++++++++++++++++++++++++++++++++++++++++++++++++++++++++++

 => CYCLE No.:    4
 ---------------------------------------------------------------------------------------
 => Phase  1 Name: CaCO3: 167                                                            
 ---------------------------------------------------------------------------------------
 => New parameters, shifts, and standard deviations

 Atom        x       dx      sx       y       dy      sy       z       dz      sz       B       dB      sB      occ.    docc.   socc.

 Ca       0.00000 0.00000 0.00000  0.00000 0.00000 0.00000  0.00000 0.00000 0.00000  1.10892-0.00003 0.06876  0.16667 0.00000 0.00000
 C        0.00000 0.00000 0.00000  0.00000 0.00000 0.00000  0.25000 0.00000 0.00000  0.74064 0.00069 0.21542  0.16667 0.00000 0.00000
 O        0.25888-0.00000 0.00068  0.00000 0.00000 0.00000  0.25000 0.00000 0.00000  1.40269 0.00004 0.10410  0.50000 0.00000 0.00000

 ==> PROFILE PARAMETERS FOR PATTERN#  1

 => Overall scale factor:      0.000166889    -0.000000010     0.000001714
 => Eta(p-Voigt) or m(Pearson VII):   0.000000  0.000000  0.000000
 => Overall tem. factor:     0.000000    0.000000    0.000000
 => Halfwidth parameters: 
         0.004391    0.000000    0.000000
        -0.000389    0.000000    0.000000
         0.009813    0.000000    0.000000
 => Cell parameters: 
        4.990552    0.000000    0.000049
        4.990552    0.000000    0.000049
       17.067842    0.000000    0.000238
       90.000000    0.000000    0.000000
       90.000000    0.000000    0.000000
      120.000000    0.000000    0.000000
 => Preferred orientation: 
         1.000000    0.000000    0.000000
         0.000000    0.000000    0.000000
 => Asymmetry parameters: 
         0.000000    0.000000    0.000000
         0.000000    0.000000    0.000000
         0.000000    0.000000    0.000000
         0.000000    0.000000    0.000000
 => X and Y parameters: 
         0.014660    0.000010    0.005757
         0.023219   -0.000061    0.002171
 => Strain parameters: 
         0.000000    0.000000    0.000000
         0.000000    0.000000    0.000000
         0.000000    0.000000    0.000000
 => Size   parameters (G,L): 
         0.000000    0.000000    0.000000
         0.000000    0.000000    0.000000
 => Further shape parameters (S_L and D_L): 
       0.000000  0.000000  0.000000
       0.000000  0.000000  0.000000

 ==> GLOBAL PARAMETERS FOR PATTERN#  1


 => Zero-point:     0.0000    0.0000    0.0000
 => Background Polynomial Parameters ==>
       3.3349    -0.13179E-01 0.11224    
       4.5893     0.61097E-02  1.3799    
       46.185      2.2442      2.2599    
       90.196      8.8462      5.8919    
       62.594      14.350      4.5715    
       0.0000      0.0000      0.0000    

 => Cos( theta)-shift parameter :   0.0325 -0.0000  0.0009
 => Sin(2theta)-shift parameter :   0.0000  0.0000  0.0000

 ==> RELIABILITY FACTORS WITH ALL NON-EXCLUDED POINTS FOR PATTERN:  1

 => R-Factors:   23.4      33.2     Chi2:  2.63     DW-Stat.:  0.7683   Patt#:  1
 => Expected :            20.5                                1.9166
 => Deviance : 0.203E+05     Dev*:   4.124    
 => GoF-index:  1.6         Sqrt(Residual/N)
 => N-P+C:  4773

 =>    SumYdif       SumYobs      SumYcal      SumwYobsSQ     Residual    Condition
     0.2662E+05    0.1140E+06    0.9569E+05    0.1140E+06    0.1257E+05    0.4358E+18


 => Conventional Rietveld Rp,Rwp,Re and Chi2:   28.5      38.6      23.8      2.634    
 => (Values obtained using Ynet, but true sigma(y))
 =>  SumYnet, Sum(w Ynet**2):     0.9332E+05    0.8447E+05


 ==> RELIABILITY FACTORS FOR POINTS WITH BRAGG CONTRIBUTIONS FOR PATTERN:  1

 => R-Factors:   22.3      31.9     Chi2:  2.54     DW-Stat.:  0.8575   Patt#:
 => Expected :            20.0                                1.9138
 => Deviance : 0.177E+05     Dev*:   3.871    
 => GoF-index:  1.6         Sqrt(Residual/N)
 => N-P+C:  4443

 =>    SumYdif       SumYobs      SumYcal      SumwYobsSQ     Residual    Condition
     0.2466E+05    0.1105E+06    0.9404E+05    0.1105E+06    0.1127E+05    0.4358E+18


 => Conventional Rietveld Rp,Rwp,Re and Chi2:   26.9      36.8      23.1      2.536    
 => (Values obtained using Ynet, but true sigma(y))
 =>  SumYnet, Sum(w Ynet**2):     0.9153E+05    0.8316E+05


 => Global user-weigthed Chi2 (Bragg contrib.):   2.54    

 => ---------> Pattern#  1
 => Phase:  1
 =>    Bragg R-factor:  18.0    
 =>    RF-factor     :  12.1    
 ++++++++++++++++++++++++++++++++++++++++++++++++++++++++++++++++++++++++++++++++++++++++++++++++++++++++++++++++++++++++

 => CYCLE No.:    5
 ---------------------------------------------------------------------------------------
 => Phase  1 Name: CaCO3: 167                                                            
 ---------------------------------------------------------------------------------------
 => New parameters, shifts, and standard deviations

 Atom        x       dx      sx       y       dy      sy       z       dz      sz       B       dB      sB      occ.    docc.   socc.

 Ca       0.00000 0.00000 0.00000  0.00000 0.00000 0.00000  0.00000 0.00000 0.00000  1.10891-0.00001 0.06474  0.16667 0.00000 0.00000
 C        0.00000 0.00000 0.00000  0.00000 0.00000 0.00000  0.25000 0.00000 0.00000  0.74070 0.00006 0.20286  0.16667 0.00000 0.00000
 O        0.25888-0.00000 0.00064  0.00000 0.00000 0.00000  0.25000 0.00000 0.00000  1.40267-0.00002 0.09802  0.50000 0.00000 0.00000

 ==> PROFILE PARAMETERS FOR PATTERN#  1

 => Overall scale factor:      0.000166882    -0.000000006     0.000001613
 => Eta(p-Voigt) or m(Pearson VII):   0.000000  0.000000  0.000000
 => Overall tem. factor:     0.000000    0.000000    0.000000
 => Halfwidth parameters: 
         0.004391    0.000000    0.000000
        -0.000389    0.000000    0.000000
         0.009813    0.000000    0.000000
 => Cell parameters: 
        4.990552    0.000000    0.000046
        4.990552    0.000000    0.000046
       17.067842    0.000000    0.000224
       90.000000    0.000000    0.000000
       90.000000    0.000000    0.000000
      120.000000    0.000000    0.000000
 => Preferred orientation: 
         1.000000    0.000000    0.000000
         0.000000    0.000000    0.000000
 => Asymmetry parameters: 
         0.000000    0.000000    0.000000
         0.000000    0.000000    0.000000
         0.000000    0.000000    0.000000
         0.000000    0.000000    0.000000
 => X and Y parameters: 
         0.014662    0.000002    0.005418
         0.023184   -0.000036    0.002044
 => Strain parameters: 
         0.000000    0.000000    0.000000
         0.000000    0.000000    0.000000
         0.000000    0.000000    0.000000
 => Size   parameters (G,L): 
         0.000000    0.000000    0.000000
         0.000000    0.000000    0.000000
 => Further shape parameters (S_L and D_L): 
       0.000000  0.000000  0.000000
       0.000000  0.000000  0.000000

 ==> GLOBAL PARAMETERS FOR PATTERN#  1


 => Zero-point:     0.0000    0.0000    0.0000
 => Background Polynomial Parameters ==>
       3.3277    -0.71702E-02 0.10569    
       4.5861    -0.31650E-02  1.2993    
       48.018      1.8332      2.1280    
       97.433      7.2369      5.5480    
       74.349      11.755      4.3047    
       0.0000      0.0000      0.0000    

 => Cos( theta)-shift parameter :   0.0325 -0.0000  0.0009
 => Sin(2theta)-shift parameter :   0.0000  0.0000  0.0000

 ==> RELIABILITY FACTORS WITH ALL NON-EXCLUDED POINTS FOR PATTERN:  1

 => R-Factors:   22.0      31.0     Chi2:  2.30     DW-Stat.:  0.9048   Patt#:  1
 => Expected :            20.5                                1.9166
 => Deviance : 0.160E+05     Dev*:   3.270    
 => GoF-index:  1.5         Sqrt(Residual/N)
 => N-P+C:  4773

 =>    SumYdif       SumYobs      SumYcal      SumwYobsSQ     Residual    Condition
     0.2506E+05    0.1140E+06    0.9756E+05    0.1140E+06    0.1099E+05    0.4362E+18


 => Conventional Rietveld Rp,Rwp,Re and Chi2:   27.4      36.5      24.1      2.302    
 => (Values obtained using Ynet, but true sigma(y))
 =>  SumYnet, Sum(w Ynet**2):     0.9145E+05    0.8235E+05


 ==> RELIABILITY FACTORS FOR POINTS WITH BRAGG CONTRIBUTIONS FOR PATTERN:  1

 => R-Factors:   21.2      30.1     Chi2:  2.25     DW-Stat.:  0.9953   Patt#:
 => Expected :            20.0                                1.9138
 => Deviance : 0.144E+05     Dev*:   3.150    
 => GoF-index:  1.5         Sqrt(Residual/N)
 => N-P+C:  4443

 =>    SumYdif       SumYobs      SumYcal      SumwYobsSQ     Residual    Condition
     0.2338E+05    0.1105E+06    0.9560E+05    0.1105E+06     9990.        0.4362E+18


 => Conventional Rietveld Rp,Rwp,Re and Chi2:   26.0      35.0      23.4      2.249    
 => (Values obtained using Ynet, but true sigma(y))
 =>  SumYnet, Sum(w Ynet**2):     0.8996E+05    0.8135E+05


 => Global user-weigthed Chi2 (Bragg contrib.):   2.25    

 => ---------> Pattern#  1
 => Phase:  1
 =>    Bragg R-factor:  16.6    
 =>    RF-factor     :  11.6
