Repository: natkurdz/XRD-AI

File: Dane/Gr06/ndo3h3_800rpm_15.out (part 1 of 3)


        **********************************************************
        ** PROGRAM FullProf.2k (Version 7.70 - Apr2022-ILL JRC) **
        **********************************************************
                       M U L T I -- P A T T E R N                 
            Rietveld, Profile Matching & Integrated Intensity     
                 Refinement of X-ray and/or Neutron Data


    Date: 15/11/2024  Time: 09:53:11.607                              

 => PCR file code: ndo3h3_800rpm_15
 => DAT file code: NdO3H3_800rpm_15min. -> Relative contribution: 1.0000                                                            

 ==> CONDITIONS OF THIS RUN FOR PATTERN No.:  1

 => Global Refinement of X-ray powder diffraction data                                                                              
 => Global Refinement of X-ray powder diffraction data                                                                              
    Bragg-Brentano(X-rays) or Debye-Scherrer geometry(Neutrons)
 => Title: Nd hydroxide

 => Number of phases:    1
 => Number of excluded regions:    1
 => Number of scattering factors supplied:    0
 => Conventional weights: w=1.0/Variance(yobs)
 => Asymmetry correction as in J.Appl.Cryst. 26,128(1993)
 => Background refined by polynomial function
 => The    7th default profile function was selected
 => T-C-H Pseudo-Voigt function 
    This function is convoluted with asymmetry due to axial 
    divergence as formulated by: 
    van Laar and Yelon, J. Appl. Cryst. 17, 47(1984).
    and using the method of:
    Finger, Cox and Jephcoat, J. Appl. Cryst. 27, 892 (1994).
    Fortran 90 module adapted from function PROFVAL (in F77) : 
    L.W. Finger, J. Appl. Cryst. 31, 111 (1998).


 ==> INPUT/OUTPUT OPTIONS:

 => Generate bacground file *.bac
 => Generate file *.PRF for plot
 => Output Correlation Matrix
 => Generate new input file *.PCR
 => Plot pattern at each cycle
 => Wavelengths:  1.54060 1.54439
 => Alpha2/Alpha1 ratio:   0.5000
 => Cos(Monochromator angle)=   0.9000
 => Asymmetry correction for angles lower than   90.000 degrees
 => Absorption correction (AC), muR-eff =   0.0000  0.0000
 => Base of peaks: 2.0*HW*   25.00

 => Number of cycles:   20
 => Relaxation factors ==>    for coordinates:  0.90
 => for anisotropic temperature factors:  0.90
 => for halfwidth/strain/size parameters:  0.90
 => for lattice constants and propagation vectors:  0.90
 => EPS-value for convergence:    0.1

 => Excluded regions for Pattern#  1
    From     to
      0.0000     14.0000

 => Number of Least-Squares parameters varied:    12

 =>--------------------------->
 =>------->  PATTERN number:  1
 =>--------------------------->
 => Global parameters and codes ==>
 => Zero-point:     0.0000    0.0000
 => Background parameters and codes ==>
 => Origin of polynomial at 2theta/TOF/E(KeV):   90.000  
  16.007     -22.870     -166.28     -290.22      0.0000      0.0000    
       21.00       61.00       70.20       80.10        0.00        0.00
 => Displacement peak-shift parameter and code:    -0.04   51.00
 => Transparency peak-shift parameter and code:     0.00    0.00

 => Reading Intensity data  =>>

      Data from PANalytical formats
      Extension:  .xrdml
 ==> Angular range, step and number of points:
     2Thmin:      10.009811  2Thmax:      99.983284  Step:       0.033423  No. of points:   2693
 --------------------------------------------------------------------------------
 => Phase  No. 1
      Nd(OH)3                                                               
 --------------------------------------------------------------------------------
 =>-------> Pattern#  1
 => Crystal Structure Refinement
 => Preferred orientation vector:   0.0000  0.0000  2.0000

 =>-------> Data for PHASE: 1
 => Number of atoms:    2
 => Number of distance  constraints:    0
 => Number of angle     constraints:    0

 => Symmetry information on space group: P 63/m              
 -> The multiplicity of the general position is:  12
 -> The space group is Centric (-1 at origin)   
 -> Lattice type  P: { 000 }                                       
 -> Reduced set of symmetry operators:

  No.  IT   Symmetry symbol    Rotation part     Associated Translation
   1: ( 1)   1            --> ( x  ,   y, z) + {  0.0000  0.0000  0.0000}
   2: ( 6)  6+ ( 0, 0, z) --> ( x-y, x  , z) + {  0.0000  0.0000  0.5000}
   3: ( 2)  3+ ( 0, 0, z) --> (  -y, x-y, z) + {  0.0000  0.0000  0.0000}
   4: ( 4)   2 ( 0, 0, z) --> (-x  ,  -y, z) + {  0.0000  0.0000  0.5000}
   5: ( 3)  3- ( 0, 0, z) --> (-x+y,-x  , z) + {  0.0000  0.0000  0.0000}
   6: ( 5)  6- ( 0, 0, z) --> (   y,-x+y, z) + {  0.0000  0.0000  0.5000}


        Information on Space Group: 
        --------------------------- 

 =>   Number of Space group: 176
 =>  Hermann-Mauguin Symbol: P 63/m
 =>             Hall Symbol: -P 6c
 =>            Setting Type: IT (Generated from Hermann-Mauguin symbol)
 =>          Crystal System: Hexagonal
 =>              Laue Class: 6/m
 =>             Point Group: 6/m
 =>         Bravais Lattice: P
 =>          Lattice Symbol: hP
 =>  Reduced Number of S.O.:   6
 =>    General multiplicity:  12
 =>          Centrosymmetry: Centric (-1 at origin)
 =>  Generators (exc. -1&L):   1
 =>         Asymmetric unit:  0.000 <= x <=  0.667
                              0.000 <= y <=  0.667
                              0.000 <= z <=  0.250
 => Centring vectors:  0
                                                                                                    

 => List of all Symmetry Operators and Symmetry Symbols

 => SYMM(  1): x,y,z                             Symbol: 1
 => SYMM(  2): x-y,x,z+1/2                       Symbol: 6+ (0,0,1/2) 0,0,z
 => SYMM(  3): -y,x-y,z                          Symbol: 3+ 0,0,z
 => SYMM(  4): -x,-y,z+1/2                       Symbol: 2 (0,0,1/2) 0,0,z
 => SYMM(  5): -x+y,-x,z                         Symbol: 3- 0,0,z
 => SYMM(  6): y,-x+y,z+1/2                      Symbol: 6- (0,0,1/2) 0,0,z
 => SYMM(  7): -x,-y,-z                          Symbol: -1 0,0,0
 => SYMM(  8): -x+y,-x,-z+1/2                    Symbol: -6+ 0,0,z; 0,0,1/4
 => SYMM(  9): y,-x+y,-z                         Symbol: -3+ 0,0,z; 0,0,0
 => SYMM( 10): x,y,-z+1/2                        Symbol: m x,y,1/4
 => SYMM( 11): x-y,x,-z                          Symbol: -3- 0,0,z; 0,0,0
 => SYMM( 12): -y,x-y,-z+1/2                     Symbol: -6- 0,0,z; 0,0,1/4

 => Special Wyckoff Positions for P 63/m
 
    Multp     Site        Representative Coordinates (centring translations excluded)
      6       h              x,y,1/4             x-y,x,3/4           -y,x-y,1/4                              
                             -x,-y,3/4           -x+y,-x,1/4         y,-x+y,3/4                              
 
      6       g              1/2,0,0             1/2,1/2,1/2         0,1/2,0                                 
                             1/2,0,1/2           1/2,1/2,0           0,1/2,1/2                               
 
      4       f              1/3,2/3,z           2/3,1/3,z+1/2       2/3,1/3,-z                              
                             1/3,2/3,-z+1/2                                                                  
 
      4       e              0,0,z               0,0,z+1/2           0,0,-z                                  
                             0,0,-z+1/2                                                                      
 
      2       d              2/3,1/3,1/4         1/3,2/3,3/4                                                 
 
      2       c              1/3,2/3,1/4         2/3,1/3,3/4                                                 
 
      2       b              0,0,0               0,0,1/2                                                     
 
      2       a              0,0,1/4             0,0,3/4                                                     
 

 => Initial parameters ==>
 Atom    Ntyp                  X         Y         Z         B         occ.         in  fin  Spc  Mult
                             B11       B22       B33       B12       B13       B23
 Nd     Nd                 0.33330   0.66670   0.25000   0.80260   0.16667           0    0    0    2
                 Codes:    0.00000   0.00000   0.00000   0.00000   0.00000
 O      O                  0.34497   0.26684   0.25000   0.41938   0.50000           0    0    0    6
                 Codes:  110.20000 120.20000   0.00000   0.00000   0.00000

 => IT IS ASSUMED THAT THE FIRST GIVEN SITE IS FULLY OCCUPIED 
    OR THE FIRST AND SECOND ATOMS ARE IN THE SAME SITE WITH TOTAL FULL OCCUPATION
  (If this is not the case, change the order of atoms to obtain correct values for the content of the unit cell)
    The given occupation factors have been obtained mutiplying m/M by   1.0000
      -> Atom: Nd  ,  Chemical element: ND  Atomic Mass:   144.2400
      -> Atom: O   ,  Chemical element: O   Atomic Mass:    15.9994
 => The given value of ATZ is        384.49 the program has calculated:         384.49
    The value of ATZ given in the input PCR file will be used for quantitative analysis
 => The chemical content of the unit cell is: 
       2.0000 Nd   +   5.9999 O      
 => The normalized site occupation numbers in % are: 
     100.0000 Nd     :       99.9980 O        
 => The density (volumic mass) of the compound is:    4.776 g/cm3

 =>-------> PROFILE PARAMETERS FOR PATTERN:  1

 => Overall scale factor:   0.386298E-03
 => ETA (p-Voigt) OR M (Pearson VII):   0.0000
 => Overall temperature factor:      0.00000
 => Halfwidth U,V,W:      0.00279     0.00107     0.00348
 => X and Y parameters:       0.0001      0.3472
 => Direct cell parameters:    6.4248   6.4248   3.7394  90.0000  90.0000 120.0000
 => Preferred orientation parameters:   0.0000  0.0000
 => Asymmetry parameters     :      0.00000     0.00000     0.00000     0.00000
 => Strain parameters        :      0.00000     0.00000     0.00000
 => Size   parameters        :      0.00004     0.00000
 => Further shape parameters (S_L and D_L):   0.00000   0.00000
    S_L is source width/detector distance
    D_L is detector width/detector distance

 ==> CODEWORDS FOR PROFILE PARAMETERS of PATTERN#  1

 => Overall scale factor:   11.000
 => ETA (p-Voigt) OR M (Pearson VII):    0.000
 => Overall temperature factor:    0.000
 => Halfwidth U,V,W:    0.000   0.000   0.000
 => X and Y parameters:  100.000  90.100
 => Direct cell parameters:   31.000  31.000  41.000   0.000   0.000  31.000
 => Preferred orientation parameters:    0.000   0.000
 => Asymmetry parameters     :    0.000   0.000   0.000   0.000
 => Strain parameters        :    0.000   0.000   0.000
 => Size   parameters        :    0.000   0.000

 => Cell constraints according to Laue symmetry: 6/m  

        Metric information:
        -------------------

 => Direct cell parameters:

         a =       6.4248      b =       6.4248      c =       3.7394
     alpha =       90.000   beta =       90.000  gamma =      120.000
                        Direct Cell Volume =     133.6745

 => Reciprocal cell parameters:

         a*=     0.179725      b*=     0.179725      c*=     0.267426
     alpha*=       90.000   beta*=       90.000  gamma*=       60.000
                    Reciprocal Cell Volume =   0.00748086

 => Direct and Reciprocal Metric Tensors:

                   GD                                       GR
     41.2783    -20.6391      0.0000          0.032301    0.016151    0.000000
    -20.6391     41.2783      0.0000          0.016151    0.032301    0.000000
      0.0000      0.0000     13.9827          0.000000    0.000000    0.071517

 =>  Cartesian frame: x // a; z is along c*; y is within the ab-plane   

     Crystal_to_Orthonormal_Matrix              Orthonormal_to_Crystal Matrix
              Cr_Orth_cel                               Orth_Cr_cel  
      6.4248     -3.2124      0.0000          0.155646    0.089862   -0.000000
      0.0000      5.5641      0.0000          0.000000    0.179725   -0.000000
      0.0000      0.0000      3.7394          0.000000    0.000000    0.267426

     Busing-Levy B-matrix: Hc=B.H            Inverse of the Busing-Levy B-matrix
                BL_M                                      BL_Minv  
    0.179725    0.089862    0.000000            5.5641     -3.2124     -0.0000
    0.000000    0.155646   -0.000000            0.0000      6.4248      0.0000
    0.000000    0.000000    0.267426            0.0000      0.0000      3.7394

 => Laue symmetry 6/m   will be used to generate HKL for pattern#   1
 => Reflections generated between S(1/d)min:  0.1130 A-1 and S(1/d)max:  1.1749 A-1
 =>                                    dmax:  8.8513 A   and      dmin:  0.8512 A
 => The number of reflections generated is:     91
 => The max. scatt. variable (gen.ref.) is:       129.6462
 => Scattering coefficients from internal table


 => X-ray scattering coeff. (A1, B1, A2,...C, f(0), Z, Dfp,Dfpp)

 ND     22.6845   2.6625  19.6847   0.2106  12.7740  15.8850   2.8514 137.9030   1.9849  59.9794  60.0000  -3.4310  10.9330
 O       3.0485  13.2771   2.2868   5.7011   1.5463   0.3239   0.8670  32.9089   0.2508   7.9994   8.0000   0.0470   0.0320

     --------------------------------------------------------------
      SYMBOLIC NAMES AND INITIAL VALUES OF PARAMETERS TO BE VARIED:
     --------------------------------------------------------------

      ->  Parameter number    1   -> Symbolic Name:                                     Scale_ph1_pat1    0.38629791E-03
      ->  Parameter number    2   -> Symbolic Name:                                         Bck_0_pat1     16.007000    
      ->  Parameter number    3   -> Symbolic Name:                                    Cell_A_ph1_pat1     6.4248190    
      ->  Parameter number    4   -> Symbolic Name:                                    Cell_C_ph1_pat1     3.7393510    
      ->  Parameter number    5   -> Symbolic Name:                                         SyCos_pat1   -0.41760001E-01
      ->  Parameter number    6   -> Symbolic Name:                                         Bck_1_pat1    -22.870001    
      ->  Parameter number    7   -> Symbolic Name:                                         Bck_2_pat1    -166.28200    
      ->  Parameter number    8   -> Symbolic Name:                                         Bck_3_pat1    -290.21899    
      ->  Parameter number    9   -> Symbolic Name:                                     Y-cos_ph1_pat1    0.34724599    
      ->  Parameter number   10   -> Symbolic Name:                                     X-tan_ph1_pat1     0.0000000    
      ->  Parameter number   11   -> Symbolic Name:                                            X_O_ph1    0.34496999    
      ->  Parameter number   12   -> Symbolic Name:                                            Y_O_ph1    0.26684001    
  
 
 => No optimization for routine tasks
 ++++++++++++++++++++++++++++++++++++++++++++++++++++++++++++++++++++++++++++++++++++++++++++++++++++++++++++++++++++++++

 => CYCLE No.:    1
 ---------------------------------------------------------------------------------------
 => Phase  1 Name: Nd(OH)3                                                               
 ---------------------------------------------------------------------------------------
 => New parameters, shifts, and standard deviations

 Atom        x       dx      sx       y       dy      sy       z       dz      sz       B       dB      sB      occ.    docc.   socc.

 Nd       0.33330 0.00000 0.00000  0.66670 0.00000 0.00000  0.25000 0.00000 0.00000  0.80260 0.00000 0.00000  0.16667 0.00000 0.00000
 O        0.34482-0.00015 0.00067  0.26838 0.00154 0.00061  0.25000 0.00000 0.00000  0.41938 0.00000 0.00000  0.50000 0.00000 0.00000

 ==> PROFILE PARAMETERS FOR PATTERN#  1

 => Overall scale factor:      0.000465976     0.000079678     0.000004027
 => Eta(p-Voigt) or m(Pearson VII):   0.000000  0.000000  0.000000
 => Overall tem. factor:     0.000000    0.000000    0.000000
 => Halfwidth parameters: 
         0.002788    0.000000    0.000000
         0.001070    0.000000    0.000000
         0.003481    0.000000    0.000000
 => Cell parameters: 
        6.425022    0.000203    0.000460
        6.425022    0.000203    0.000460
        3.739738    0.000387    0.000324
       90.000000    0.000000    0.000000
       90.000000    0.000000    0.000000
      120.000000    0.000000    0.000000
 => Preferred orientation: 
         0.000000    0.000000    0.000000
         0.000000    0.000000    0.000000
 => Asymmetry parameters: 
         0.000000    0.000000    0.000000
         0.000000    0.000000    0.000000
         0.000000    0.000000    0.000000
         0.000000    0.000000    0.000000
 => X and Y parameters: 
         0.000100    0.000000    0.000000
         0.352163    0.004917    0.001297
 => Strain parameters: 
         0.000000    0.000000    0.000000
         0.000000    0.000000    0.000000
         0.000000    0.000000    0.000000
 => Size   parameters (G,L): 
         0.000040    0.000000    0.000000
         0.000000    0.000000    0.000000
 => Further shape parameters (S_L and D_L): 
       0.000000  0.000000  0.000000
       0.000000  0.000000  0.000000

 ==> GLOBAL PARAMETERS FOR PATTERN#  1


 => Zero-point:     0.0000    0.0000    0.0000
 => Background Polynomial Parameters ==>
       15.762    -0.24527     0.42256    
      -17.672      5.1982      4.7880    
      -157.63      8.6525      3.7481    
      -286.56      3.6587      1.8250    
       0.0000      0.0000      0.0000    
       0.0000      0.0000      0.0000    

 => Cos( theta)-shift parameter :  -0.0310  0.0108  0.0050
 => Sin(2theta)-shift parameter :   0.0000  0.0000  0.0000

 ==> RELIABILITY FACTORS WITH ALL NON-EXCLUDED POINTS FOR PATTERN:  1

 => R-Factors:   20.0      23.4     Chi2:  4.39     DW-Stat.:  0.4559   Patt#:  1
 => Expected :            11.2                                1.8868
 => Deviance : 0.139E+05     Dev*:   5.387    
 => GoF-index:  2.1         Sqrt(Residual/N)
 => N-P+C:  2561

 =>    SumYdif       SumYobs      SumYcal      SumwYobsSQ     Residual    Condition
     0.4105E+05    0.2050E+06    0.1704E+06    0.2050E+06    0.1125E+05    0.1135E+15


 => Conventional Rietveld Rp,Rwp,Re and Chi2:   30.9      32.9      15.7      4.393    
 => (Values obtained using Ynet, but true sigma(y))
 =>  SumYnet, Sum(w Ynet**2):     0.1330E+06    0.1041E+06


 ==> RELIABILITY FACTORS FOR POINTS WITH BRAGG CONTRIBUTIONS FOR PATTERN:  1

 => R-Factors:   20.0      23.4     Chi2:  4.39     DW-Stat.:  0.4559   Patt#:
 => Expected :            11.2                                1.8868
 => Deviance : 0.139E+05     Dev*:   5.387    
 => GoF-index:  2.1         Sqrt(Residual/N)
 => N-P+C:  2561

 =>    SumYdif       SumYobs      SumYcal      SumwYobsSQ     Residual    Condition
     0.4105E+05    0.2050E+06    0.1704E+06    0.2050E+06    0.1125E+05    0.1135E+15


 => Conventional Rietveld Rp,Rwp,Re and Chi2:   30.9      32.9      15.7      4.393    
 => (Values obtained using Ynet, but true sigma(y))
 =>  SumYnet, Sum(w Ynet**2):     0.1330E+06    0.1041E+06


 => Global user-weigthed Chi2 (Bragg contrib.):   4.39    

 => ---------> Pattern#  1
 => Phase:  1
 =>    Bragg R-factor:  26.5    
 =>    RF-factor     :  14.9    
 ++++++++++++++++++++++++++++++++++++++++++++++++++++++++++++++++++++++++++++++++++++++++++++++++++++++++++++++++++++++++

 => CYCLE No.:    2
 ---------------------------------------------------------------------------------------
 => Phase  1 Name: Nd(OH)3                                                               
 ---------------------------------------------------------------------------------------
 => New parameters, shifts, and standard deviations

 Atom        x       dx      sx       y       dy      sy       z       dz      sz       B       dB      sB      occ.    docc.   socc.

 Nd       0.33330 0.00000 0.00000  0.66670 0.00000 0.00000  0.25000 0.00000 0.00000  0.80260 0.00000 0.00000  0.16667 0.00000 0.00000
 O        0.34475-0.00007 0.00048  0.26938 0.00101 0.00043  0.25000 0.00000 0.00000  0.41938 0.00000 0.00000  0.50000 0.00000 0.00000

 ==> PROFILE PARAMETERS FOR PATTERN#  1

 => Overall scale factor:      0.000473980     0.000008005     0.000003435
 => Eta(p-Voigt) or m(Pearson VII):   0.000000  0.000000  0.000000
 => Overall tem. factor:     0.000000    0.000000    0.000000
 => Halfwidth parameters: 
         0.002788    0.000000    0.000000
         0.001070    0.000000    0.000000
         0.003481    0.000000    0.000000
 => Cell parameters: 
        6.425109    0.000088    0.000328
        6.425109    0.000088    0.000328
        3.739984    0.000246    0.000232
       90.000000    0.000000    0.000000
       90.000000    0.000000    0.000000
      120.000000    0.000000    0.000000
 => Preferred orientation: 
         0.000000    0.000000    0.000000
         0.000000    0.000000    0.000000
 => Asymmetry parameters: 
         0.000000    0.000000    0.000000
         0.000000    0.000000    0.000000
         0.000000    0.000000    0.000000
         0.000000    0.000000    0.000000
 => X and Y parameters: 
         0.000100    0.000000    0.000000
         0.355945    0.003782    0.000930
 => Strain parameters: 
         0.000000    0.000000    0.000000
         0.000000    0.000000    0.000000
         0.000000    0.000000    0.000000
 => Size   parameters (G,L): 
         0.000040    0.000000    0.000000
         0.000000    0.000000    0.000000
 => Further shape parameters (S_L and D_L): 
       0.000000  0.000000  0.000000
       0.000000  0.000000  0.000000

 ==> GLOBAL PARAMETERS FOR PATTERN#  1


 => Zero-point:     0.0000    0.0000    0.0000
 => Background Polynomial Parameters ==>
       15.623    -0.13824     0.35982    
      -17.132     0.53979      4.0749    
      -150.49      7.1428      3.1903    
      -283.19      3.3667      1.5535    
       0.0000      0.0000      0.0000    
       0.0000      0.0000      0.0000    

 => Cos( theta)-shift parameter :  -0.0319 -0.0010  0.0036
 => Sin(2theta)-shift parameter :   0.0000  0.0000  0.0000

 ==> RELIABILITY FACTORS WITH ALL NON-EXCLUDED POINTS FOR PATTERN:  1

 => R-Factors:   15.8      19.9     Chi2:  3.18     DW-Stat.:  0.6595   Patt#:  1
 => Expected :            11.2                                1.8868
 => Deviance : 0.916E+04     Dev*:   3.559    
 => GoF-index:  1.8         Sqrt(Residual/N)
 => N-P+C:  2561

 =>    SumYdif       SumYobs      SumYcal      SumwYobsSQ     Residual    Condition
     0.3237E+05    0.2050E+06    0.1886E+06    0.2050E+06     8148.        0.1593E+15


 => Conventional Rietveld Rp,Rwp,Re and Chi2:   24.0      27.7      15.5      3.182    
 => (Values obtained using Ynet, but true sigma(y))
 =>  SumYnet, Sum(w Ynet**2):     0.1351E+06    0.1060E+06


 ==> RELIABILITY FACTORS FOR POINTS WITH BRAGG CONTRIBUTIONS FOR PATTERN:  1

 => R-Factors:   15.8      19.9     Chi2:  3.18     DW-Stat.:  0.6595   Patt#:
 => Expected :            11.2                                1.8868
 => Deviance : 0.916E+04     Dev*:   3.559    
 => GoF-index:  1.8         Sqrt(Residual/N)
 => N-P+C:  2561

 =>    SumYdif       SumYobs      SumYcal      SumwYobsSQ     Residual    Condition
     0.3237E+05    0.2050E+06    0.1886E+06    0.2050E+06     8148.        0.1593E+15


 => Conventional Rietveld Rp,Rwp,Re and Chi2:   24.0      27.7      15.5      3.182    
 => (Values obtained using Ynet, but true sigma(y))
 =>  SumYnet, Sum(w Ynet**2):     0.1351E+06    0.1060E+06


 => Global user-weigthed Chi2 (Bragg contrib.):   3.18    

 => ---------> Pattern#  1
 => Phase:  1
 =>    Bragg R-factor:  14.5    
 =>    RF-factor     :  8.66    
 ++++++++++++++++++++++++++++++++++++++++++++++++++++++++++++++++++++++++++++++++++++++++++++++++++++++++++++++++++++++++

 => CYCLE No.:    3
 ---------------------------------------------------------------------------------------
 => Phase  1 Name: Nd(OH)3                                                               
 ---------------------------------------------------------------------------------------
 => New parameters, shifts, and standard deviations

 Atom        x       dx      sx       y       dy      sy       z       dz      sz       B       dB      sB      occ.    docc.   socc.

 Nd       0.33330 0.00000 0.00000  0.66670 0.00000 0.00000  0.25000 0.00000 0.00000  0.80260 0.00000 0.00000  0.16667 0.00000 0.00000
 O        0.34472-0.00003 0.00046  0.27021 0.00082 0.00041  0.25000 0.00000 0.00000  0.41938 0.00000 0.00000  0.50000 0.00000 0.00000

 ==> PROFILE PARAMETERS FOR PATTERN#  1

 => Overall scale factor:      0.000474885     0.000000905     0.000003336
 => Eta(p-Voigt) or m(Pearson VII):   0.000000  0.000000  0.000000
 => Overall tem. factor:     0.000000    0.000000    0.000000
 => Halfwidth parameters: 
         0.002788    0.000000    0.000000
         0.001070    0.000000    0.000000
         0.003481    0.000000    0.000000
 => Cell parameters: 
        6.425191    0.000082    0.000316
        6.425191    0.000082    0.000316
        3.740178    0.000194    0.000223
       90.000000    0.000000    0.000000
       90.000000    0.000000    0.000000
      120.000000    0.000000    0.000001
 => Preferred orientation: 
         0.000000    0.000000    0.000000
         0.000000    0.000000    0.000000
 => Asymmetry parameters: 
         0.000000    0.000000    0.000000
         0.000000    0.000000    0.000000
         0.000000    0.000000    0.000000
         0.000000    0.000000    0.000000
 => X and Y parameters: 
         0.000100    0.000000    0.000000
         0.359510    0.003565    0.000898
 => Strain parameters: 
         0.000000    0.000000    0.000000
         0.000000    0.000000    0.000000
         0.000000    0.000000    0.000000
 => Size   parameters (G,L): 
         0.000040    0.000000    0.000000
         0.000000    0.000000    0.000000
 => Further shape parameters (S_L and D_L): 
       0.000000  0.000000  0.000000
       0.000000  0.000000  0.000000

 ==> GLOBAL PARAMETERS FOR PATTERN#  1


 => Zero-point:     0.0000    0.0000    0.0000
 => Background Polynomial Parameters ==>
       15.546    -0.77072E-01 0.34888    
      -17.062     0.69979E-01  3.9493    
      -144.60      5.8848      3.0923    
      -280.10      3.0903      1.5059    
       0.0000      0.0000      0.0000    
       0.0000      0.0000      0.0000    

 => Cos( theta)-shift parameter :  -0.0319  0.0001  0.0034
 => Sin(2theta)-shift parameter :   0.0000  0.0000  0.0000

 ==> RELIABILITY FACTORS WITH ALL NON-EXCLUDED POINTS FOR PATTERN:  1

 => R-Factors:   15.2      19.3     Chi2:  2.99     DW-Stat.:  0.7145   Patt#:  1
 => Expected :            11.2                                1.8868
 => Deviance : 0.832E+04     Dev*:   3.232    
 => GoF-index:  1.7         Sqrt(Residual/N)
 => N-P+C:  2561

 =>    SumYdif       SumYobs      SumYcal      SumwYobsSQ     Residual    Condition
     0.3107E+05    0.2050E+06    0.1925E+06    0.2050E+06     7653.        0.1606E+15


 => Conventional Rietveld Rp,Rwp,Re and Chi2:   23.3      27.1      15.7      2.988    
 => (Values obtained using Ynet, but true sigma(y))
 =>  SumYnet, Sum(w Ynet**2):     0.1332E+06    0.1045E+06


 ==> RELIABILITY FACTORS FOR POINTS WITH BRAGG CONTRIBUTIONS FOR PATTERN:  1

 => R-Factors:   15.2      19.3     Chi2:  2.99     DW-Stat.:  0.7145   Patt#:
 => Expected :            11.2                                1.8868
 => Deviance : 0.832E+04     Dev*:   3.232    
 => GoF-index:  1.7         Sqrt(Residual/N)
 => N-P+C:  2561

 =>    SumYdif       SumYobs      SumYcal      SumwYobsSQ     Residual    Condition
     0.3107E+05    0.2050E+06    0.1925E+06    0.2050E+06     7653.        0.1606E+15


 => Conventional Rietveld Rp,Rwp,Re and Chi2:   23.3      27.1      15.7      2.988    
 => (Values obtained using Ynet, but true sigma(y))
 =>  SumYnet, Sum(w Ynet**2):     0.1332E+06    0.1045E+06


 => Global user-weigthed Chi2 (Bragg contrib.):   2.99    

 => ---------> Pattern#  1
 => Phase:  1
 =>    Bragg R-factor:  13.1    
 =>    RF-factor     :  7.92    
 ++++++++++++++++++++++++++++++++++++++++++++++++++++++++++++++++++++++++++++++++++++++++++++++++++++++++++++++++++++++++

 => CYCLE No.:    4
 ---------------------------------------------------------------------------------------
 => Phase  1 Name: Nd(OH)3                                                               
 ---------------------------------------------------------------------------------------
 => New parameters, shifts, and standard deviations

 Atom        x       dx      sx       y       dy      sy       z       dz      sz       B       dB      sB      occ.    docc.   socc.

 Nd       0.33330 0.00000 0.00000  0.66670 0.00000 0.00000  0.25000 0.00000 0.00000  0.80260 0.00000 0.00000  0.16667 0.00000 0.00000
 O        0.34471-0.00001 0.00045  0.27089 0.00068 0.00041  0.25000 0.00000 0.00000  0.41938 0.00000 0.00000  0.50000 0.00000 0.00000

 ==> PROFILE PARAMETERS FOR PATTERN#  1

 => Overall scale factor:      0.000475072     0.000000186     0.000003274
 => Eta(p-Voigt) or m(Pearson VII):   0.000000  0.000000  0.000000
 => Overall tem. factor:     0.000000    0.000000    0.000000
 => Halfwidth parameters: 
         0.002788    0.000000    0.000000
         0.001070    0.000000    0.000000
         0.003481    0.000000    0.000000
 => Cell parameters: 
        6.425262    0.000072    0.000312
        6.425262    0.000072    0.000312
        3.740334    0.000156    0.000220
       90.000000    0.000000    0.000000
       90.000000    0.000000    0.000000
      120.000000    0.000000    0.000000
 => Preferred orientation: 
         0.000000    0.000000    0.000000
         0.000000    0.000000    0.000000
 => Asymmetry parameters: 
         0.000000    0.000000    0.000000
         0.000000    0.000000    0.000000
         0.000000    0.000000    0.000000
         0.000000    0.000000    0.000000
 => X and Y parameters: 
         0.000100    0.000000    0.000000
         0.362917    0.003408    0.000888
 => Strain parameters: 
         0.000000    0.000000    0.000000
         0.000000    0.000000    0.000000
         0.000000    0.000000    0.000000
 => Size   parameters (G,L): 
         0.000040    0.000000    0.000000
         0.000000    0.000000    0.000000
 => Further shape parameters (S_L and D_L): 
       0.000000  0.000000  0.000000
       0.000000  0.000000  0.000000

 ==> GLOBAL PARAMETERS FOR PATTERN#  1


 => Zero-point:     0.0000    0.0000    0.0000
 => Background Polynomial Parameters ==>
       15.503    -0.43267E-01 0.34195    
      -17.043     0.18983E-01  3.8693    
      -139.75      4.8482      3.0300    
      -277.27      2.8350      1.4756    
       0.0000      0.0000      0.0000    
       0.0000      0.0000      0.0000    

 => Cos( theta)-shift parameter :  -0.0318  0.0001  0.0034
 => Sin(2theta)-shift parameter :   0.0000  0.0000  0.0000

 ==> RELIABILITY FACTORS WITH ALL NON-EXCLUDED POINTS FOR PATTERN:  1

 => R-Factors:   14.8      18.9     Chi2:  2.87     DW-Stat.:  0.7540   Patt#:  1
 => Expected :            11.2                                1.8868
 => Deviance : 0.781E+04     Dev*:   3.035    
 => GoF-index:  1.7         Sqrt(Residual/N)
 => N-P+C:  2561

 =>    SumYdif       SumYobs      SumYcal      SumwYobsSQ     Residual    Condition
     0.3028E+05    0.2050E+06    0.1946E+06    0.2050E+06     7345.        0.1578E+15


 => Conventional Rietveld Rp,Rwp,Re and Chi2:   23.1      26.7      15.8      2.868    
 => (Values obtained using Ynet, but true sigma(y))
 =>  SumYnet, Sum(w Ynet**2):     0.1314E+06    0.1030E+06


 ==> RELIABILITY FACTORS FOR POINTS WITH BRAGG CONTRIBUTIONS FOR PATTERN:  1

 => R-Factors:   14.8      18.9     Chi2:  2.87     DW-Stat.:  0.7540   Patt#:
 => Expected :            11.2                                1.8868
 => Deviance : 0.781E+04     Dev*:   3.035    
 => GoF-index:  1.7         Sqrt(Residual/N)
 => N-P+C:  2561

 =>    SumYdif       SumYobs      SumYcal      SumwYobsSQ     Residual    Condition
     0.3028E+05    0.2050E+06    0.1946E+06    0.2050E+06     7345.        0.1578E+15


 => Conventional Rietveld Rp,Rwp,Re and Chi2:   23.1      26.7      15.8      2.868    
 => (Values obtained using Ynet, but true sigma(y))
 =>  SumYnet, Sum(w Ynet**2):     0.1314E+06    0.1030E+06


 => Global user-weigthed Chi2 (Bragg contrib.):   2.87    

 => ---------> Pattern#  1
 => Phase:  1
 =>    Bragg R-factor:  12.5    
 =>    RF-factor     :  7.59    
 ++++++++++++++++++++++++++++++++++++++++++++++++++++++++++++++++++++++++++++++++++++++++++++++++++++++++++++++++++++++++

 => CYCLE No.:    5
 ---------------------------------------------------------------------------------------
 => Phase  1 Name: Nd(OH)3                                                               
 ---------------------------------------------------------------------------------------
 => New parameters, shifts, and standard deviations

 Atom        x       dx      sx       y       dy      sy       z       dz      sz       B       dB      sB      occ.    docc.   socc.

 Nd       0.33330 0.00000 0.00000  0.66670 0.00000 0.00000  0.25000 0.00000 0.00000  0.80260 0.00000 0.00000  0.16667 0.00000 0.00000
 O        0.34475 0.00004 0.00044  0.27146 0.00057 0.00040  0.25000 0.00000 0.00000  0.41938 0.00000 0.00000  0.50000 0.00000 0.00000

 ==> PROFILE PARAMETERS FOR PATTERN#  1

 => Overall scale factor:      0.000475177     0.000000106     0.000003239
 => Eta(p-Voigt) or m(Pearson VII):   0.000000  0.000000  0.000000
 => Overall tem. factor:     0.000000    0.000000    0.000000
 => Halfwidth parameters: 
         0.002788    0.000000    0.000000
         0.001070    0.000000    0.000000
         0.003481    0.000000    0.000000
 => Cell parameters: 
        6.425323    0.000061    0.000311
        6.425323    0.000061    0.000311
        3.740459    0.000125    0.000219
       90.000000    0.000000    0.000000
       90.000000    0.000000    0.000000
      120.000000    0.000000    0.000000
 => Preferred orientation: 
         0.000000    0.000000    0.000000
         0.000000    0.000000    0.000000
 => Asymmetry parameters: 
         0.000000    0.000000    0.000000
         0.000000    0.000000    0.000000
         0.000000    0.000000    0.000000
         0.000000    0.000000    0.000000
 => X and Y parameters: 
         0.000100    0.000000    0.000000
         0.366175    0.003257    0.000886
 => Strain parameters: 
         0.000000    0.000000    0.000000
         0.000000    0.000000    0.000000
         0.000000    0.000000    0.000000
 => Size   parameters (G,L): 
         0.000040    0.000000    0.000000
         0.000000    0.000000    0.000000
 => Further shape parameters (S_L and D_L): 
       0.000000  0.000000  0.000000
       0.000000  0.000000  0.000000

 ==> GLOBAL PARAMETERS FOR PATTERN#  1


 => Zero-point:     0.0000    0.0000    0.0000
 => Background Polynomial Parameters ==>
       15.479    -0.24390E-01 0.33774    
      -17.033     0.97532E-02  3.8203    
      -135.76      3.9936      2.9918    
      -274.67      2.5996      1.4571    
       0.0000      0.0000      0.0000    
       0.0000      0.0000      0.0000    

 => Cos( theta)-shift parameter :  -0.0317  0.0001  0.0034
 => Sin(2theta)-shift parameter :   0.0000  0.0000  0.0000

 ==> RELIABILITY FACTORS WITH ALL NON-EXCLUDED POINTS FOR PATTERN:  1

 => R-Factors:   14.5      18.7     Chi2:  2.80     DW-Stat.:  0.7819   Patt#:  1
 => Expected :            11.2                                1.8868
 => Deviance : 0.748E+04     Dev*:   2.906    
 => GoF-index:  1.7         Sqrt(Residual/N)
 => N-P+C:  2561

 =>    SumYdif       SumYobs      SumYcal      SumwYobsSQ     Residual    Condition
     0.2980E+05    0.2050E+06    0.1962E+06    0.2050E+06     7159.        0.1549E+15


 => Conventional Rietveld Rp,Rwp,Re and Chi2:   23.0      26.5      15.9      2.796    
 => (Values obtained using Ynet, but true sigma(y))
 =>  SumYnet, Sum(w Ynet**2):     0.1298E+06    0.1019E+06


 ==> RELIABILITY FACTORS FOR POINTS WITH BRAGG CONTRIBUTIONS FOR PATTERN:  1

 => R-Factors:   14.5      18.7     Chi2:  2.80     DW-Stat.:  0.7819   Patt#:
 => Expected :            11.2                                1.8868
 => Deviance : 0.748E+04     Dev*:   2.906    
 => GoF-index:  1.7         Sqrt(Residual/N)
 => N-P+C:  2561

 =>    SumYdif       SumYobs      SumYcal      SumwYobsSQ     Residual    Condition
     0.2980E+05    0.2050E+06    0.1962E+06    0.2050E+06     7159.        0.1549E+15


 => Conventional Rietveld Rp,Rwp,Re and Chi2:   23.0      26.5      15.9      2.796    
 => (Values obtained using Ynet, but true sigma(y))
 =>  SumYnet, Sum(w Ynet**2):     0.1298E+06    0.1019E+06


 => Global user-weigthed Chi2 (Bragg contrib.):   2.80    

 => ---------> Pattern#  1
 => Phase:  1
 =>    Bragg R-factor:  12.0    
 =>    RF-factor     :  7.34    
 ++++++++++++++++++++++++++++++++++++++++++++++++++++++++++++++++++++++++++++++++++++++++++++++++++++++++++++++++++++++++

 => CYCLE No.:    6
 ---------------------------------------------------------------------------------------
 => Phase  1 Name: Nd(OH)3                                                               
 ---------------------------------------------------------------------------------------
 => New parameters, shifts, and standard deviations

 Atom        x       dx      sx       y       dy      sy       z       dz      sz       B       dB      sB      occ.    docc.   socc.

 Nd       0.33330 0.00000 0.00000  0.66670 0.00000 0.00000  0.25000 0.00000 0.00000  0.80260 0.00000 0.00000  0.16667 0.00000 0.00000
 O        0.34482 0.00007 0.00044  0.27194 0.00048 0.00040  0.25000 0.00000 0.00000  0.41938 0.00000 0.00000  0.50000 0.00000 0.00000

 ==> PROFILE PARAMETERS FOR PATTERN#  1

 => Overall scale factor:      0.000475265     0.000000088     0.000003220
 => Eta(p-Voigt) or m(Pearson VII):   0.000000  0.000000  0.000000
 => Overall tem. factor:     0.000000    0.000000    0.000000
 => Halfwidth parameters: 
         0.002788    0.000000    0.000000
         0.001070    0.000000    0.000000
         0.003481    0.000000    0.000000
 => Cell parameters: 
        6.425375    0.000052    0.000312
        6.425375    0.000052    0.000312
        3.740561    0.000101    0.000220
       90.000000    0.000000    0.000000
       90.000000    0.000000    0.000000
      120.000000    0.000000    0.000000
 => Preferred orientation: 
         0.000000    0.000000    0.000000
         0.000000    0.000000    0.000000
 => Asymmetry parameters: 
         0.000000    0.000000    0.000000
         0.000000    0.000000    0.000000
         0.000000    0.000000    0.000000
         0.000000    0.000000    0.000000
 => X and Y parameters: 
         0.000100    0.000000    0.000000
         0.369286    0.003112    0.000888
 => Strain parameters: 
         0.000000    0.000000    0.000000
         0.000000    0.000000    0.000000
         0.000000    0.000000    0.000000
 => Size   parameters (G,L): 
         0.000040    0.000000    0.000000
         0.000000    0.000000    0.000000
 => Further shape parameters (S_L and D_L): 
       0.000000  0.000000  0.000000
       0.000000  0.000000  0.000000

 ==> GLOBAL PARAMETERS FOR PATTERN#  1


 => Zero-point:     0.0000    0.0000    0.0000
 => Background Polynomial Parameters ==>
       15.465    -0.13748E-01 0.33531    
      -17.027     0.65536E-02  3.7914    
      -132.47      3.2906      2.9694    
      -272.28      2.3837      1.4463    
       0.0000      0.0000      0.0000    
       0.0000      0.0000      0.0000    

 => Cos( theta)-shift parameter :  -0.0316  0.0001  0.0034
 => Sin(2theta)-shift parameter :   0.0000  0.0000  0.0000

 ==> RELIABILITY FACTORS WITH ALL NON-EXCLUDED POINTS FOR PATTERN:  1

 => R-Factors:   14.4      18.5     Chi2:  2.75     DW-Stat.:  0.8010   Patt#:  1
