Repository: natkurdz/XRD-AI

File: Dane/Gr06/ndo3h3_800rpm_5min.out (part 1 of 3)


        **********************************************************
        ** PROGRAM FullProf.2k (Version 7.70 - Apr2022-ILL JRC) **
        **********************************************************
                       M U L T I -- P A T T E R N                 
            Rietveld, Profile Matching & Integrated Intensity     
                 Refinement of X-ray and/or Neutron Data


    Date: 15/11/2024  Time: 09:51:34.023                              

 => PCR file code: ndo3h3_800rpm_5min
 => DAT file code: ndo3h3_800rpm_5min.x -> Relative contribution: 1.0000                                                            

 ==> CONDITIONS OF THIS RUN FOR PATTERN No.:  1

 => Global Refinement of X-ray powder diffraction data                                                                              
 => Global Refinement of X-ray powder diffraction data                                                                              
    Bragg-Brentano(X-rays) or Debye-Scherrer geometry(Neutrons)
 => Title: Nd hydroxide

 => Number of phases:    1
 => Number of excluded regions:    1
 => Number of scattering factors supplied:    0
 => Conventional weights: w=1.0/Variance(yobs)
 => Asymmetry correction as in J.Appl.Cryst. 26,128(1993)
 => Background refined by polynomial function
 => The    7th default profile function was selected
 => T-C-H Pseudo-Voigt function 
    This function is convoluted with asymmetry due to axial 
    divergence as formulated by: 
    van Laar and Yelon, J. Appl. Cryst. 17, 47(1984).
    and using the method of:
    Finger, Cox and Jephcoat, J. Appl. Cryst. 27, 892 (1994).
    Fortran 90 module adapted from function PROFVAL (in F77) : 
    L.W. Finger, J. Appl. Cryst. 31, 111 (1998).


 ==> INPUT/OUTPUT OPTIONS:

 => Generate bacground file *.bac
 => Generate file *.PRF for plot
 => Output Correlation Matrix
 => Generate new input file *.PCR
 => Plot pattern at each cycle
 => Wavelengths:  1.54060 1.54439
 => Alpha2/Alpha1 ratio:   0.5000
 => Cos(Monochromator angle)=   0.9000
 => Asymmetry correction for angles lower than   90.000 degrees
 => Absorption correction (AC), muR-eff =   0.0000  0.0000
 => Base of peaks: 2.0*HW*   25.00

 => Number of cycles:   20
 => Relaxation factors ==>    for coordinates:  0.90
 => for anisotropic temperature factors:  0.90
 => for halfwidth/strain/size parameters:  0.90
 => for lattice constants and propagation vectors:  0.90
 => EPS-value for convergence:    0.1

 => Excluded regions for Pattern#  1
    From     to
      0.0000     14.0000

 => Number of Least-Squares parameters varied:    12

 =>--------------------------->
 =>------->  PATTERN number:  1
 =>--------------------------->
 => Global parameters and codes ==>
 => Zero-point:     0.0000    0.0000
 => Background parameters and codes ==>
 => Origin of polynomial at 2theta/TOF/E(KeV):   90.000  
  16.211     -22.130     -159.12     -292.38      0.0000      0.0000    
       21.00       61.00       70.20       80.10        0.00        0.00
 => Displacement peak-shift parameter and code:    -0.04   51.00
 => Transparency peak-shift parameter and code:     0.00    0.00

 => Reading Intensity data  =>>

      Data from PANalytical formats
      Extension:  .xrdml
 ==> Angular range, step and number of points:
     2Thmin:      10.009811  2Thmax:      99.983284  Step:       0.033423  No. of points:   2693
 --------------------------------------------------------------------------------
 => Phase  No. 1
      Nd(OH)3                                                               
 --------------------------------------------------------------------------------
 =>-------> Pattern#  1
 => Crystal Structure Refinement
 => Preferred orientation vector:   0.0000  0.0000  2.0000

 =>-------> Data for PHASE: 1
 => Number of atoms:    2
 => Number of distance  constraints:    0
 => Number of angle     constraints:    0

 => Symmetry information on space group: P 63/m              
 -> The multiplicity of the general position is:  12
 -> The space group is Centric (-1 at origin)   
 -> Lattice type  P: { 000 }                                       
 -> Reduced set of symmetry operators:

  No.  IT   Symmetry symbol    Rotation part     Associated Translation
   1: ( 1)   1            --> ( x  ,   y, z) + {  0.0000  0.0000  0.0000}
   2: ( 6)  6+ ( 0, 0, z) --> ( x-y, x  , z) + {  0.0000  0.0000  0.5000}
   3: ( 2)  3+ ( 0, 0, z) --> (  -y, x-y, z) + {  0.0000  0.0000  0.0000}
   4: ( 4)   2 ( 0, 0, z) --> (-x  ,  -y, z) + {  0.0000  0.0000  0.5000}
   5: ( 3)  3- ( 0, 0, z) --> (-x+y,-x  , z) + {  0.0000  0.0000  0.0000}
   6: ( 5)  6- ( 0, 0, z) --> (   y,-x+y, z) + {  0.0000  0.0000  0.5000}


        Information on Space Group: 
        --------------------------- 

 =>   Number of Space group: 176
 =>  Hermann-Mauguin Symbol: P 63/m
 =>             Hall Symbol: -P 6c
 =>            Setting Type: IT (Generated from Hermann-Mauguin symbol)
 =>          Crystal System: Hexagonal
 =>              Laue Class: 6/m
 =>             Point Group: 6/m
 =>         Bravais Lattice: P
 =>          Lattice Symbol: hP
 =>  Reduced Number of S.O.:   6
 =>    General multiplicity:  12
 =>          Centrosymmetry: Centric (-1 at origin)
 =>  Generators (exc. -1&L):   1
 =>         Asymmetric unit:  0.000 <= x <=  0.667
                              0.000 <= y <=  0.667
                              0.000 <= z <=  0.250
 => Centring vectors:  0
                                                                                                    

 => List of all Symmetry Operators and Symmetry Symbols

 => SYMM(  1): x,y,z                             Symbol: 1
 => SYMM(  2): x-y,x,z+1/2                       Symbol: 6+ (0,0,1/2) 0,0,z
 => SYMM(  3): -y,x-y,z                          Symbol: 3+ 0,0,z
 => SYMM(  4): -x,-y,z+1/2                       Symbol: 2 (0,0,1/2) 0,0,z
 => SYMM(  5): -x+y,-x,z                         Symbol: 3- 0,0,z
 => SYMM(  6): y,-x+y,z+1/2                      Symbol: 6- (0,0,1/2) 0,0,z
 => SYMM(  7): -x,-y,-z                          Symbol: -1 0,0,0
 => SYMM(  8): -x+y,-x,-z+1/2                    Symbol: -6+ 0,0,z; 0,0,1/4
 => SYMM(  9): y,-x+y,-z                         Symbol: -3+ 0,0,z; 0,0,0
 => SYMM( 10): x,y,-z+1/2                        Symbol: m x,y,1/4
 => SYMM( 11): x-y,x,-z                          Symbol: -3- 0,0,z; 0,0,0
 => SYMM( 12): -y,x-y,-z+1/2                     Symbol: -6- 0,0,z; 0,0,1/4

 => Special Wyckoff Positions for P 63/m
 
    Multp     Site        Representative Coordinates (centring translations excluded)
      6       h              x,y,1/4             x-y,x,3/4           -y,x-y,1/4                              
                             -x,-y,3/4           -x+y,-x,1/4         y,-x+y,3/4                              
 
      6       g              1/2,0,0             1/2,1/2,1/2         0,1/2,0                                 
                             1/2,0,1/2           1/2,1/2,0           0,1/2,1/2                               
 
      4       f              1/3,2/3,z           2/3,1/3,z+1/2       2/3,1/3,-z                              
                             1/3,2/3,-z+1/2                                                                  
 
      4       e              0,0,z               0,0,z+1/2           0,0,-z                                  
                             0,0,-z+1/2                                                                      
 
      2       d              2/3,1/3,1/4         1/3,2/3,3/4                                                 
 
      2       c              1/3,2/3,1/4         2/3,1/3,3/4                                                 
 
      2       b              0,0,0               0,0,1/2                                                     
 
      2       a              0,0,1/4             0,0,3/4                                                     
 

 => Initial parameters ==>
 Atom    Ntyp                  X         Y         Z         B         occ.         in  fin  Spc  Mult
                             B11       B22       B33       B12       B13       B23
 Nd     Nd                 0.33330   0.66670   0.25000   0.80260   0.16667           0    0    0    2
                 Codes:    0.00000   0.00000   0.00000   0.00000   0.00000
 O      O                  0.34940   0.27025   0.25000   0.41938   0.50000           0    0    0    6
                 Codes:  110.20000 120.20000   0.00000   0.00000   0.00000

 => IT IS ASSUMED THAT THE FIRST GIVEN SITE IS FULLY OCCUPIED 
    OR THE FIRST AND SECOND ATOMS ARE IN THE SAME SITE WITH TOTAL FULL OCCUPATION
  (If this is not the case, change the order of atoms to obtain correct values for the content of the unit cell)
    The given occupation factors have been obtained mutiplying m/M by   1.0000
      -> Atom: Nd  ,  Chemical element: ND  Atomic Mass:   144.2400
      -> Atom: O   ,  Chemical element: O   Atomic Mass:    15.9994
 => The given value of ATZ is        384.49 the program has calculated:         384.49
    The value of ATZ given in the input PCR file will be used for quantitative analysis
 => The chemical content of the unit cell is: 
       2.0000 Nd   +   5.9999 O      
 => The normalized site occupation numbers in % are: 
     100.0000 Nd     :       99.9980 O        
 => The density (volumic mass) of the compound is:    4.776 g/cm3

 =>-------> PROFILE PARAMETERS FOR PATTERN:  1

 => Overall scale factor:   0.384021E-03
 => ETA (p-Voigt) OR M (Pearson VII):   0.0000
 => Overall temperature factor:      0.00000
 => Halfwidth U,V,W:      0.00279     0.00107     0.00348
 => X and Y parameters:       0.0968      0.3142
 => Direct cell parameters:    6.4247   6.4247   3.7395  90.0000  90.0000 120.0000
 => Preferred orientation parameters:   0.0000  0.0000
 => Asymmetry parameters     :      0.00000     0.00000     0.00000     0.00000
 => Strain parameters        :      0.00000     0.00000     0.00000
 => Size   parameters        :      0.00004     0.00000
 => Further shape parameters (S_L and D_L):   0.00000   0.00000
    S_L is source width/detector distance
    D_L is detector width/detector distance

 ==> CODEWORDS FOR PROFILE PARAMETERS of PATTERN#  1

 => Overall scale factor:   11.000
 => ETA (p-Voigt) OR M (Pearson VII):    0.000
 => Overall temperature factor:    0.000
 => Halfwidth U,V,W:    0.000   0.000   0.000
 => X and Y parameters:  100.100  90.100
 => Direct cell parameters:   31.000  31.000  41.000   0.000   0.000  31.000
 => Preferred orientation parameters:    0.000   0.000
 => Asymmetry parameters     :    0.000   0.000   0.000   0.000
 => Strain parameters        :    0.000   0.000   0.000
 => Size   parameters        :    0.000   0.000

 => Cell constraints according to Laue symmetry: 6/m  

        Metric information:
        -------------------

 => Direct cell parameters:

         a =       6.4247      b =       6.4247      c =       3.7395
     alpha =       90.000   beta =       90.000  gamma =      120.000
                        Direct Cell Volume =     133.6742

 => Reciprocal cell parameters:

         a*=     0.179728      b*=     0.179728      c*=     0.267418
     alpha*=       90.000   beta*=       90.000  gamma*=       60.000
                    Reciprocal Cell Volume =   0.00748088

 => Direct and Reciprocal Metric Tensors:

                   GD                                       GR
     41.2769    -20.6385      0.0000          0.032302    0.016151    0.000000
    -20.6385     41.2769      0.0000          0.016151    0.032302    0.000000
      0.0000      0.0000     13.9836          0.000000    0.000000    0.071512

 =>  Cartesian frame: x // a; z is along c*; y is within the ab-plane   

     Crystal_to_Orthonormal_Matrix              Orthonormal_to_Crystal Matrix
              Cr_Orth_cel                               Orth_Cr_cel  
      6.4247     -3.2124      0.0000          0.155649    0.089864   -0.000000
      0.0000      5.5640      0.0000          0.000000    0.179728   -0.000000
      0.0000      0.0000      3.7395          0.000000    0.000000    0.267418

     Busing-Levy B-matrix: Hc=B.H            Inverse of the Busing-Levy B-matrix
                BL_M                                      BL_Minv  
    0.179728    0.089864    0.000000            5.5640     -3.2124     -0.0000
    0.000000    0.155649   -0.000000            0.0000      6.4247      0.0000
    0.000000    0.000000    0.267418            0.0000      0.0000      3.7395

 => Laue symmetry 6/m   will be used to generate HKL for pattern#   1
 => Reflections generated between S(1/d)min:  0.1130 A-1 and S(1/d)max:  1.1779 A-1
 =>                                    dmax:  8.8513 A   and      dmin:  0.8490 A
 => The number of reflections generated is:     91
 => The max. scatt. variable (gen.ref.) is:       130.2748
 => Scattering coefficients from internal table


 => X-ray scattering coeff. (A1, B1, A2,...C, f(0), Z, Dfp,Dfpp)

 ND     22.6845   2.6625  19.6847   0.2106  12.7740  15.8850   2.8514 137.9030   1.9849  59.9794  60.0000  -3.4310  10.9330
 O       3.0485  13.2771   2.2868   5.7011   1.5463   0.3239   0.8670  32.9089   0.2508   7.9994   8.0000   0.0470   0.0320

     --------------------------------------------------------------
      SYMBOLIC NAMES AND INITIAL VALUES OF PARAMETERS TO BE VARIED:
     --------------------------------------------------------------

      ->  Parameter number    1   -> Symbolic Name:                                     Scale_ph1_pat1    0.38402129E-03
      ->  Parameter number    2   -> Symbolic Name:                                         Bck_0_pat1     16.211000    
      ->  Parameter number    3   -> Symbolic Name:                                    Cell_A_ph1_pat1     6.4247122    
      ->  Parameter number    4   -> Symbolic Name:                                    Cell_C_ph1_pat1     3.7394660    
      ->  Parameter number    5   -> Symbolic Name:                                         SyCos_pat1   -0.41560002E-01
      ->  Parameter number    6   -> Symbolic Name:                                         Bck_1_pat1    -22.129999    
      ->  Parameter number    7   -> Symbolic Name:                                         Bck_2_pat1    -159.11900    
      ->  Parameter number    8   -> Symbolic Name:                                         Bck_3_pat1    -292.37799    
      ->  Parameter number    9   -> Symbolic Name:                                     Y-cos_ph1_pat1    0.31420001    
      ->  Parameter number   10   -> Symbolic Name:                                     X-tan_ph1_pat1    0.96813001E-01
      ->  Parameter number   11   -> Symbolic Name:                                            X_O_ph1    0.34940001    
      ->  Parameter number   12   -> Symbolic Name:                                            Y_O_ph1    0.27024999    
  
 
 => No optimization for routine tasks
 ++++++++++++++++++++++++++++++++++++++++++++++++++++++++++++++++++++++++++++++++++++++++++++++++++++++++++++++++++++++++

 => CYCLE No.:    1
 ---------------------------------------------------------------------------------------
 => Phase  1 Name: Nd(OH)3                                                               
 ---------------------------------------------------------------------------------------
 => New parameters, shifts, and standard deviations

 Atom        x       dx      sx       y       dy      sy       z       dz      sz       B       dB      sB      occ.    docc.   socc.

 Nd       0.33330 0.00000 0.00000  0.66670 0.00000 0.00000  0.25000 0.00000 0.00000  0.80260 0.00000 0.00000  0.16667 0.00000 0.00000
 O        0.34898-0.00042 0.00057  0.26991-0.00034 0.00054  0.25000 0.00000 0.00000  0.41938 0.00000 0.00000  0.50000 0.00000 0.00000

 ==> PROFILE PARAMETERS FOR PATTERN#  1

 => Overall scale factor:      0.000385088     0.000001067     0.000003347
 => Eta(p-Voigt) or m(Pearson VII):   0.000000  0.000000  0.000000
 => Overall tem. factor:     0.000000    0.000000    0.000000
 => Halfwidth parameters: 
         0.002788    0.000000    0.000000
         0.001070    0.000000    0.000000
         0.003481    0.000000    0.000000
 => Cell parameters: 
        6.424718    0.000006    0.000419
        6.424718    0.000006    0.000419
        3.739444   -0.000022    0.000283
       90.000000    0.000000    0.000000
       90.000000    0.000000    0.000000
      120.000000    0.000000    0.000000
 => Preferred orientation: 
         0.000000    0.000000    0.000000
         0.000000    0.000000    0.000000
 => Asymmetry parameters: 
         0.000000    0.000000    0.000000
         0.000000    0.000000    0.000000
         0.000000    0.000000    0.000000
         0.000000    0.000000    0.000000
 => X and Y parameters: 
         0.086242   -0.010571    0.003444
         0.318232    0.004032    0.001099
 => Strain parameters: 
         0.000000    0.000000    0.000000
         0.000000    0.000000    0.000000
         0.000000    0.000000    0.000000
 => Size   parameters (G,L): 
         0.000040    0.000000    0.000000
         0.000000    0.000000    0.000000
 => Further shape parameters (S_L and D_L): 
       0.000000  0.000000  0.000000
       0.000000  0.000000  0.000000

 ==> GLOBAL PARAMETERS FOR PATTERN#  1


 => Zero-point:     0.0000    0.0000    0.0000
 => Background Polynomial Parameters ==>
       16.149    -0.62122E-01 0.36923    
      -22.452    -0.32167      4.1622    
      -159.78    -0.65668      3.2315    
      -292.01     0.36777      1.5733    
       0.0000      0.0000      0.0000    
       0.0000      0.0000      0.0000    

 => Cos( theta)-shift parameter :  -0.0416 -0.0001  0.0042
 => Sin(2theta)-shift parameter :   0.0000  0.0000  0.0000

 ==> RELIABILITY FACTORS WITH ALL NON-EXCLUDED POINTS FOR PATTERN:  1

 => R-Factors:   18.9      23.2     Chi2:  3.74     DW-Stat.:  0.6553   Patt#:  1
 => Expected :            12.0                                1.8868
 => Deviance : 0.946E+04     Dev*:   3.678    
 => GoF-index:  1.9         Sqrt(Residual/N)
 => N-P+C:  2561

 =>    SumYdif       SumYobs      SumYcal      SumwYobsSQ     Residual    Condition
     0.3366E+05    0.1785E+06    0.1744E+06    0.1785E+06     9579.        0.1057E+15


 => Conventional Rietveld Rp,Rwp,Re and Chi2:   33.0      34.2      17.7      3.740    
 => (Values obtained using Ynet, but true sigma(y))
 =>  SumYnet, Sum(w Ynet**2):     0.1020E+06    0.8167E+05


 ==> RELIABILITY FACTORS FOR POINTS WITH BRAGG CONTRIBUTIONS FOR PATTERN:  1

 => R-Factors:   18.9      23.2     Chi2:  3.74     DW-Stat.:  0.6553   Patt#:
 => Expected :            12.0                                1.8868
 => Deviance : 0.946E+04     Dev*:   3.678    
 => GoF-index:  1.9         Sqrt(Residual/N)
 => N-P+C:  2561

 =>    SumYdif       SumYobs      SumYcal      SumwYobsSQ     Residual    Condition
     0.3366E+05    0.1785E+06    0.1744E+06    0.1785E+06     9579.        0.1057E+15


 => Conventional Rietveld Rp,Rwp,Re and Chi2:   33.0      34.2      17.7      3.740    
 => (Values obtained using Ynet, but true sigma(y))
 =>  SumYnet, Sum(w Ynet**2):     0.1020E+06    0.8167E+05


 => Global user-weigthed Chi2 (Bragg contrib.):   3.74    

 => ---------> Pattern#  1
 => Phase:  1
 =>    Bragg R-factor:  18.3    
 =>    RF-factor     :  10.7    
 ++++++++++++++++++++++++++++++++++++++++++++++++++++++++++++++++++++++++++++++++++++++++++++++++++++++++++++++++++++++++

 => CYCLE No.:    2
 ---------------------------------------------------------------------------------------
 => Phase  1 Name: Nd(OH)3                                                               
 ---------------------------------------------------------------------------------------
 => New parameters, shifts, and standard deviations

 Atom        x       dx      sx       y       dy      sy       z       dz      sz       B       dB      sB      occ.    docc.   socc.

 Nd       0.33330 0.00000 0.00000  0.66670 0.00000 0.00000  0.25000 0.00000 0.00000  0.80260 0.00000 0.00000  0.16667 0.00000 0.00000
 O        0.34860-0.00038 0.00057  0.26961-0.00031 0.00053  0.25000 0.00000 0.00000  0.41938 0.00000 0.00000  0.50000 0.00000 0.00000

 ==> PROFILE PARAMETERS FOR PATTERN#  1

 => Overall scale factor:      0.000385290     0.000000202     0.000003338
 => Eta(p-Voigt) or m(Pearson VII):   0.000000  0.000000  0.000000
 => Overall tem. factor:     0.000000    0.000000    0.000000
 => Halfwidth parameters: 
         0.002788    0.000000    0.000000
         0.001070    0.000000    0.000000
         0.003481    0.000000    0.000000
 => Cell parameters: 
        6.424724    0.000005    0.000415
        6.424724    0.000005    0.000415
        3.739431   -0.000014    0.000281
       90.000000    0.000000    0.000000
       90.000000    0.000000    0.000000
      120.000000    0.000000    0.000000
 => Preferred orientation: 
         0.000000    0.000000    0.000000
         0.000000    0.000000    0.000000
 => Asymmetry parameters: 
         0.000000    0.000000    0.000000
         0.000000    0.000000    0.000000
         0.000000    0.000000    0.000000
         0.000000    0.000000    0.000000
 => X and Y parameters: 
         0.076282   -0.009959    0.003423
         0.321862    0.003630    0.001098
 => Strain parameters: 
         0.000000    0.000000    0.000000
         0.000000    0.000000    0.000000
         0.000000    0.000000    0.000000
 => Size   parameters (G,L): 
         0.000040    0.000000    0.000000
         0.000000    0.000000    0.000000
 => Further shape parameters (S_L and D_L): 
       0.000000  0.000000  0.000000
       0.000000  0.000000  0.000000

 ==> GLOBAL PARAMETERS FOR PATTERN#  1


 => Zero-point:     0.0000    0.0000    0.0000
 => Background Polynomial Parameters ==>
       16.113    -0.36357E-01 0.36828    
      -22.631    -0.17953      4.1517    
      -160.39    -0.61094      3.2235    
      -291.69     0.31862      1.5694    
       0.0000      0.0000      0.0000    
       0.0000      0.0000      0.0000    

 => Cos( theta)-shift parameter :  -0.0417 -0.0000  0.0042
 => Sin(2theta)-shift parameter :   0.0000  0.0000  0.0000

 ==> RELIABILITY FACTORS WITH ALL NON-EXCLUDED POINTS FOR PATTERN:  1

 => R-Factors:   18.8      23.1     Chi2:  3.72     DW-Stat.:  0.6576   Patt#:  1
 => Expected :            12.0                                1.8868
 => Deviance : 0.943E+04     Dev*:   3.665    
 => GoF-index:  1.9         Sqrt(Residual/N)
 => N-P+C:  2561

 =>    SumYdif       SumYobs      SumYcal      SumwYobsSQ     Residual    Condition
     0.3358E+05    0.1785E+06    0.1743E+06    0.1785E+06     9530.        0.1064E+15


 => Conventional Rietveld Rp,Rwp,Re and Chi2:   32.8      34.1      17.7      3.721    
 => (Values obtained using Ynet, but true sigma(y))
 =>  SumYnet, Sum(w Ynet**2):     0.1024E+06    0.8185E+05


 ==> RELIABILITY FACTORS FOR POINTS WITH BRAGG CONTRIBUTIONS FOR PATTERN:  1

 => R-Factors:   18.8      23.1     Chi2:  3.72     DW-Stat.:  0.6576   Patt#:
 => Expected :            12.0                                1.8868
 => Deviance : 0.943E+04     Dev*:   3.665    
 => GoF-index:  1.9         Sqrt(Residual/N)
 => N-P+C:  2561

 =>    SumYdif       SumYobs      SumYcal      SumwYobsSQ     Residual    Condition
     0.3358E+05    0.1785E+06    0.1743E+06    0.1785E+06     9530.        0.1064E+15


 => Conventional Rietveld Rp,Rwp,Re and Chi2:   32.8      34.1      17.7      3.721    
 => (Values obtained using Ynet, but true sigma(y))
 =>  SumYnet, Sum(w Ynet**2):     0.1024E+06    0.8185E+05


 => Global user-weigthed Chi2 (Bragg contrib.):   3.72    

 => ---------> Pattern#  1
 => Phase:  1
 =>    Bragg R-factor:  18.0    
 =>    RF-factor     :  10.6    
 ++++++++++++++++++++++++++++++++++++++++++++++++++++++++++++++++++++++++++++++++++++++++++++++++++++++++++++++++++++++++

 => CYCLE No.:    3
 ---------------------------------------------------------------------------------------
 => Phase  1 Name: Nd(OH)3                                                               
 ---------------------------------------------------------------------------------------
 => New parameters, shifts, and standard deviations

 Atom        x       dx      sx       y       dy      sy       z       dz      sz       B       dB      sB      occ.    docc.   socc.

 Nd       0.33330 0.00000 0.00000  0.66670 0.00000 0.00000  0.25000 0.00000 0.00000  0.80260 0.00000 0.00000  0.16667 0.00000 0.00000
 O        0.34824-0.00035 0.00057  0.26933-0.00028 0.00053  0.25000 0.00000 0.00000  0.41938 0.00000 0.00000  0.50000 0.00000 0.00000

 ==> PROFILE PARAMETERS FOR PATTERN#  1

 => Overall scale factor:      0.000385404     0.000000114     0.000003328
 => Eta(p-Voigt) or m(Pearson VII):   0.000000  0.000000  0.000000
 => Overall tem. factor:     0.000000    0.000000    0.000000
 => Halfwidth parameters: 
         0.002788    0.000000    0.000000
         0.001070    0.000000    0.000000
         0.003481    0.000000    0.000000
 => Cell parameters: 
        6.424728    0.000005    0.000413
        6.424728    0.000005    0.000413
        3.739420   -0.000010    0.000280
       90.000000    0.000000    0.000000
       90.000000    0.000000    0.000000
      120.000000    0.000000    0.000000
 => Preferred orientation: 
         0.000000    0.000000    0.000000
         0.000000    0.000000    0.000000
 => Asymmetry parameters: 
         0.000000    0.000000    0.000000
         0.000000    0.000000    0.000000
         0.000000    0.000000    0.000000
         0.000000    0.000000    0.000000
 => X and Y parameters: 
         0.066895   -0.009387    0.003406
         0.325126    0.003264    0.001098
 => Strain parameters: 
         0.000000    0.000000    0.000000
         0.000000    0.000000    0.000000
         0.000000    0.000000    0.000000
 => Size   parameters (G,L): 
         0.000040    0.000000    0.000000
         0.000000    0.000000    0.000000
 => Further shape parameters (S_L and D_L): 
       0.000000  0.000000  0.000000
       0.000000  0.000000  0.000000

 ==> GLOBAL PARAMETERS FOR PATTERN#  1


 => Zero-point:     0.0000    0.0000    0.0000
 => Background Polynomial Parameters ==>
       16.090    -0.22419E-01 0.36719    
      -22.732    -0.10090      4.1396    
      -160.96    -0.56864      3.2143    
      -291.42     0.27424      1.5649    
       0.0000      0.0000      0.0000    
       0.0000      0.0000      0.0000    

 => Cos( theta)-shift parameter :  -0.0417 -0.0000  0.0042
 => Sin(2theta)-shift parameter :   0.0000  0.0000  0.0000

 ==> RELIABILITY FACTORS WITH ALL NON-EXCLUDED POINTS FOR PATTERN:  1

 => R-Factors:   18.8      23.0     Chi2:  3.70     DW-Stat.:  0.6597   Patt#:  1
 => Expected :            12.0                                1.8868
 => Deviance : 0.942E+04     Dev*:   3.659    
 => GoF-index:  1.9         Sqrt(Residual/N)
 => N-P+C:  2561

 =>    SumYdif       SumYobs      SumYcal      SumwYobsSQ     Residual    Condition
     0.3352E+05    0.1785E+06    0.1740E+06    0.1785E+06     9474.        0.1068E+15


 => Conventional Rietveld Rp,Rwp,Re and Chi2:   32.6      34.0      17.7      3.699    
 => (Values obtained using Ynet, but true sigma(y))
 =>  SumYnet, Sum(w Ynet**2):     0.1027E+06    0.8204E+05


 ==> RELIABILITY FACTORS FOR POINTS WITH BRAGG CONTRIBUTIONS FOR PATTERN:  1

 => R-Factors:   18.8      23.0     Chi2:  3.70     DW-Stat.:  0.6597   Patt#:
 => Expected :            12.0                                1.8868
 => Deviance : 0.942E+04     Dev*:   3.659    
 => GoF-index:  1.9         Sqrt(Residual/N)
 => N-P+C:  2561

 =>    SumYdif       SumYobs      SumYcal      SumwYobsSQ     Residual    Condition
     0.3352E+05    0.1785E+06    0.1740E+06    0.1785E+06     9474.        0.1068E+15


 => Conventional Rietveld Rp,Rwp,Re and Chi2:   32.6      34.0      17.7      3.699    
 => (Values obtained using Ynet, but true sigma(y))
 =>  SumYnet, Sum(w Ynet**2):     0.1027E+06    0.8204E+05


 => Global user-weigthed Chi2 (Bragg contrib.):   3.70    

 => ---------> Pattern#  1
 => Phase:  1
 =>    Bragg R-factor:  17.8    
 =>    RF-factor     :  10.6    
 ++++++++++++++++++++++++++++++++++++++++++++++++++++++++++++++++++++++++++++++++++++++++++++++++++++++++++++++++++++++++

 => CYCLE No.:    4
 ---------------------------------------------------------------------------------------
 => Phase  1 Name: Nd(OH)3                                                               
 ---------------------------------------------------------------------------------------
 => New parameters, shifts, and standard deviations

 Atom        x       dx      sx       y       dy      sy       z       dz      sz       B       dB      sB      occ.    docc.   socc.

 Nd       0.33330 0.00000 0.00000  0.66670 0.00000 0.00000  0.25000 0.00000 0.00000  0.80260 0.00000 0.00000  0.16667 0.00000 0.00000
 O        0.34791-0.00033 0.00056  0.26907-0.00026 0.00053  0.25000 0.00000 0.00000  0.41938 0.00000 0.00000  0.50000 0.00000 0.00000

 ==> PROFILE PARAMETERS FOR PATTERN#  1

 => Overall scale factor:      0.000385507     0.000000103     0.000003318
 => Eta(p-Voigt) or m(Pearson VII):   0.000000  0.000000  0.000000
 => Overall tem. factor:     0.000000    0.000000    0.000000
 => Halfwidth parameters: 
         0.002788    0.000000    0.000000
         0.001070    0.000000    0.000000
         0.003481    0.000000    0.000000
 => Cell parameters: 
        6.424734    0.000006    0.000410
        6.424734    0.000006    0.000410
        3.739412   -0.000008    0.000278
       90.000000    0.000000    0.000000
       90.000000    0.000000    0.000000
      120.000000    0.000000    0.000002
 => Preferred orientation: 
         0.000000    0.000000    0.000000
         0.000000    0.000000    0.000000
 => Asymmetry parameters: 
         0.000000    0.000000    0.000000
         0.000000    0.000000    0.000000
         0.000000    0.000000    0.000000
         0.000000    0.000000    0.000000
 => X and Y parameters: 
         0.058060   -0.008835    0.003388
         0.328050    0.002924    0.001097
 => Strain parameters: 
         0.000000    0.000000    0.000000
         0.000000    0.000000    0.000000
         0.000000    0.000000    0.000000
 => Size   parameters (G,L): 
         0.000040    0.000000    0.000000
         0.000000    0.000000    0.000000
 => Further shape parameters (S_L and D_L): 
       0.000000  0.000000  0.000000
       0.000000  0.000000  0.000000

 ==> GLOBAL PARAMETERS FOR PATTERN#  1


 => Zero-point:     0.0000    0.0000    0.0000
 => Background Polynomial Parameters ==>
       16.075    -0.14884E-01 0.36610    
      -22.788    -0.56317E-01  4.1277    
      -161.48    -0.52876      3.2052    
      -291.18     0.23490      1.5604    
       0.0000      0.0000      0.0000    
       0.0000      0.0000      0.0000    

 => Cos( theta)-shift parameter :  -0.0417 -0.0000  0.0042
 => Sin(2theta)-shift parameter :   0.0000  0.0000  0.0000

 ==> RELIABILITY FACTORS WITH ALL NON-EXCLUDED POINTS FOR PATTERN:  1

 => R-Factors:   18.8      23.0     Chi2:  3.68     DW-Stat.:  0.6617   Patt#:  1
 => Expected :            12.0                                1.8868
 => Deviance : 0.940E+04     Dev*:   3.655    
 => GoF-index:  1.9         Sqrt(Residual/N)
 => N-P+C:  2561

 =>    SumYdif       SumYobs      SumYcal      SumwYobsSQ     Residual    Condition
     0.3347E+05    0.1785E+06    0.1736E+06    0.1785E+06     9419.        0.1071E+15


 => Conventional Rietveld Rp,Rwp,Re and Chi2:   32.5      33.8      17.6      3.678    
 => (Values obtained using Ynet, but true sigma(y))
 =>  SumYnet, Sum(w Ynet**2):     0.1031E+06    0.8223E+05


 ==> RELIABILITY FACTORS FOR POINTS WITH BRAGG CONTRIBUTIONS FOR PATTERN:  1

 => R-Factors:   18.8      23.0     Chi2:  3.68     DW-Stat.:  0.6617   Patt#:
 => Expected :            12.0                                1.8868
 => Deviance : 0.940E+04     Dev*:   3.655    
 => GoF-index:  1.9         Sqrt(Residual/N)
 => N-P+C:  2561

 =>    SumYdif       SumYobs      SumYcal      SumwYobsSQ     Residual    Condition
     0.3347E+05    0.1785E+06    0.1736E+06    0.1785E+06     9419.        0.1071E+15


 => Conventional Rietveld Rp,Rwp,Re and Chi2:   32.5      33.8      17.6      3.678    
 => (Values obtained using Ynet, but true sigma(y))
 =>  SumYnet, Sum(w Ynet**2):     0.1031E+06    0.8223E+05


 => Global user-weigthed Chi2 (Bragg contrib.):   3.68    

 => ---------> Pattern#  1
 => Phase:  1
 =>    Bragg R-factor:  17.6    
 =>    RF-factor     :  10.6    
 ++++++++++++++++++++++++++++++++++++++++++++++++++++++++++++++++++++++++++++++++++++++++++++++++++++++++++++++++++++++++

 => CYCLE No.:    5
 ---------------------------------------------------------------------------------------
 => Phase  1 Name: Nd(OH)3                                                               
 ---------------------------------------------------------------------------------------
 => New parameters, shifts, and standard deviations

 Atom        x       dx      sx       y       dy      sy       z       dz      sz       B       dB      sB      occ.    docc.   socc.

 Nd       0.33330 0.00000 0.00000  0.66670 0.00000 0.00000  0.25000 0.00000 0.00000  0.80260 0.00000 0.00000  0.16667 0.00000 0.00000
 O        0.34761-0.00030 0.00056  0.26884-0.00024 0.00053  0.25000 0.00000 0.00000  0.41938 0.00000 0.00000  0.50000 0.00000 0.00000

 ==> PROFILE PARAMETERS FOR PATTERN#  1

 => Overall scale factor:      0.000385607     0.000000100     0.000003308
 => Eta(p-Voigt) or m(Pearson VII):   0.000000  0.000000  0.000000
 => Overall tem. factor:     0.000000    0.000000    0.000000
 => Halfwidth parameters: 
         0.002788    0.000000    0.000000
         0.001070    0.000000    0.000000
         0.003481    0.000000    0.000000
 => Cell parameters: 
        6.424740    0.000006    0.000407
        6.424740    0.000006    0.000407
        3.739405   -0.000007    0.000277
       90.000000    0.000000    0.000000
       90.000000    0.000000    0.000000
      120.000000    0.000000    0.000000
 => Preferred orientation: 
         0.000000    0.000000    0.000000
         0.000000    0.000000    0.000000
 => Asymmetry parameters: 
         0.000000    0.000000    0.000000
         0.000000    0.000000    0.000000
         0.000000    0.000000    0.000000
         0.000000    0.000000    0.000000
 => X and Y parameters: 
         0.049758   -0.008302    0.003369
         0.330659    0.002609    0.001095
 => Strain parameters: 
         0.000000    0.000000    0.000000
         0.000000    0.000000    0.000000
         0.000000    0.000000    0.000000
 => Size   parameters (G,L): 
         0.000040    0.000000    0.000000
         0.000000    0.000000    0.000000
 => Further shape parameters (S_L and D_L): 
       0.000000  0.000000  0.000000
       0.000000  0.000000  0.000000

 ==> GLOBAL PARAMETERS FOR PATTERN#  1


 => Zero-point:     0.0000    0.0000    0.0000
 => Background Polynomial Parameters ==>
       16.064    -0.10880E-01 0.36508    
      -22.820    -0.31431E-01  4.1166    
      -161.98    -0.49174      3.1966    
      -290.98     0.19969      1.5562    
       0.0000      0.0000      0.0000    
       0.0000      0.0000      0.0000    

 => Cos( theta)-shift parameter :  -0.0417 -0.0000  0.0041
 => Sin(2theta)-shift parameter :   0.0000  0.0000  0.0000

 ==> RELIABILITY FACTORS WITH ALL NON-EXCLUDED POINTS FOR PATTERN:  1

 => R-Factors:   18.7      22.9     Chi2:  3.66     DW-Stat.:  0.6635   Patt#:  1
 => Expected :            12.0                                1.8868
 => Deviance : 0.939E+04     Dev*:   3.650    
 => GoF-index:  1.9         Sqrt(Residual/N)
 => N-P+C:  2561

 =>    SumYdif       SumYobs      SumYcal      SumwYobsSQ     Residual    Condition
     0.3341E+05    0.1785E+06    0.1733E+06    0.1785E+06     9368.        0.1076E+15


 => Conventional Rietveld Rp,Rwp,Re and Chi2:   32.3      33.7      17.6      3.658    
 => (Values obtained using Ynet, but true sigma(y))
 =>  SumYnet, Sum(w Ynet**2):     0.1034E+06    0.8242E+05


 ==> RELIABILITY FACTORS FOR POINTS WITH BRAGG CONTRIBUTIONS FOR PATTERN:  1

 => R-Factors:   18.7      22.9     Chi2:  3.66     DW-Stat.:  0.6635   Patt#:
 => Expected :            12.0                                1.8868
 => Deviance : 0.939E+04     Dev*:   3.650    
 => GoF-index:  1.9         Sqrt(Residual/N)
 => N-P+C:  2561

 =>    SumYdif       SumYobs      SumYcal      SumwYobsSQ     Residual    Condition
     0.3341E+05    0.1785E+06    0.1733E+06    0.1785E+06     9368.        0.1076E+15


 => Conventional Rietveld Rp,Rwp,Re and Chi2:   32.3      33.7      17.6      3.658    
 => (Values obtained using Ynet, but true sigma(y))
 =>  SumYnet, Sum(w Ynet**2):     0.1034E+06    0.8242E+05


 => Global user-weigthed Chi2 (Bragg contrib.):   3.66    

 => ---------> Pattern#  1
 => Phase:  1
 =>    Bragg R-factor:  17.6    
 =>    RF-factor     :  10.6    
 ++++++++++++++++++++++++++++++++++++++++++++++++++++++++++++++++++++++++++++++++++++++++++++++++++++++++++++++++++++++++

 => CYCLE No.:    6
 ---------------------------------------------------------------------------------------
 => Phase  1 Name: Nd(OH)3                                                               
 ---------------------------------------------------------------------------------------
 => New parameters, shifts, and standard deviations

 Atom        x       dx      sx       y       dy      sy       z       dz      sz       B       dB      sB      occ.    docc.   socc.

 Nd       0.33330 0.00000 0.00000  0.66670 0.00000 0.00000  0.25000 0.00000 0.00000  0.80260 0.00000 0.00000  0.16667 0.00000 0.00000
 O        0.34733-0.00028 0.00056  0.26862-0.00022 0.00053  0.25000 0.00000 0.00000  0.41938 0.00000 0.00000  0.50000 0.00000 0.00000

 ==> PROFILE PARAMETERS FOR PATTERN#  1

 => Overall scale factor:      0.000385705     0.000000098     0.000003299
 => Eta(p-Voigt) or m(Pearson VII):   0.000000  0.000000  0.000000
 => Overall tem. factor:     0.000000    0.000000    0.000000
 => Halfwidth parameters: 
         0.002788    0.000000    0.000000
         0.001070    0.000000    0.000000
         0.003481    0.000000    0.000000
 => Cell parameters: 
        6.424747    0.000006    0.000405
        6.424747    0.000006    0.000405
        3.739398   -0.000007    0.000276
       90.000000    0.000000    0.000000
       90.000000    0.000000    0.000000
      120.000000    0.000000    0.000000
 => Preferred orientation: 
         0.000000    0.000000    0.000000
         0.000000    0.000000    0.000000
 => Asymmetry parameters: 
         0.000000    0.000000    0.000000
         0.000000    0.000000    0.000000
         0.000000    0.000000    0.000000
         0.000000    0.000000    0.000000
 => X and Y parameters: 
         0.041969   -0.007790    0.003350
         0.332978    0.002319    0.001093
 => Strain parameters: 
         0.000000    0.000000    0.000000
         0.000000    0.000000    0.000000
         0.000000    0.000000    0.000000
 => Size   parameters (G,L): 
         0.000040    0.000000    0.000000
         0.000000    0.000000    0.000000
 => Further shape parameters (S_L and D_L): 
       0.000000  0.000000  0.000000
       0.000000  0.000000  0.000000

 ==> GLOBAL PARAMETERS FOR PATTERN#  1


 => Zero-point:     0.0000    0.0000    0.0000
 => Background Polynomial Parameters ==>
       16.056    -0.87485E-02 0.36412    
      -22.838    -0.18023E-01  4.1062    
      -162.43    -0.45801      3.1887    
      -290.82     0.16752      1.5523    
       0.0000      0.0000      0.0000    
       0.0000      0.0000      0.0000    

 => Cos( theta)-shift parameter :  -0.0418 -0.0000  0.0041
 => Sin(2theta)-shift parameter :   0.0000  0.0000  0.0000

 ==> RELIABILITY FACTORS WITH ALL NON-EXCLUDED POINTS FOR PATTERN:  1

 => R-Factors:   18.7      22.9     Chi2:  3.64     DW-Stat.:  0.6651   Patt#:  1
