Repository: natkurdz/XRD-AI

File: Dane/Gr06/ndo3h3_raw.out (part 1 of 3)


        **********************************************************
        ** PROGRAM FullProf.2k (Version 7.70 - Apr2022-ILL JRC) **
        **********************************************************
                       M U L T I -- P A T T E R N                 
            Rietveld, Profile Matching & Integrated Intensity     
                 Refinement of X-ray and/or Neutron Data


    Date: 15/11/2024  Time: 09:42:46.766                              

 => PCR file code: ndo3h3_raw
 => DAT file code: ndo3h3_raw.xrdml     -> Relative contribution: 1.0000                                                            

 ==> CONDITIONS OF THIS RUN FOR PATTERN No.:  1

 => Global Refinement of X-ray powder diffraction data                                                                              
 => Global Refinement of X-ray powder diffraction data                                                                              
    Bragg-Brentano(X-rays) or Debye-Scherrer geometry(Neutrons)
 => Title: Nd hydroxide

 => Number of phases:    1
 => Number of excluded regions:    1
 => Number of scattering factors supplied:    0
 => Conventional weights: w=1.0/Variance(yobs)
 => Asymmetry correction as in J.Appl.Cryst. 26,128(1993)
 => Background refined by polynomial function
 => The    7th default profile function was selected
 => T-C-H Pseudo-Voigt function 
    This function is convoluted with asymmetry due to axial 
    divergence as formulated by: 
    van Laar and Yelon, J. Appl. Cryst. 17, 47(1984).
    and using the method of:
    Finger, Cox and Jephcoat, J. Appl. Cryst. 27, 892 (1994).
    Fortran 90 module adapted from function PROFVAL (in F77) : 
    L.W. Finger, J. Appl. Cryst. 31, 111 (1998).


 ==> INPUT/OUTPUT OPTIONS:

 => Generate bacground file *.bac
 => Generate file *.PRF for plot
 => Output Correlation Matrix
 => Generate new input file *.PCR
 => Plot pattern at each cycle
 => Wavelengths:  1.54060 1.54439
 => Alpha2/Alpha1 ratio:   0.5000
 => Cos(Monochromator angle)=   0.9000
 => Asymmetry correction for angles lower than   90.000 degrees
 => Absorption correction (AC), muR-eff =   0.0000  0.0000
 => Base of peaks: 2.0*HW*   25.00

 => Number of cycles:   20
 => Relaxation factors ==>    for coordinates:  0.90
 => for anisotropic temperature factors:  0.90
 => for halfwidth/strain/size parameters:  0.90
 => for lattice constants and propagation vectors:  0.90
 => EPS-value for convergence:    0.1

 => Excluded regions for Pattern#  1
    From     to
      0.0000     14.0000

 => Number of Least-Squares parameters varied:    12

 =>--------------------------->
 =>------->  PATTERN number:  1
 =>--------------------------->
 => Global parameters and codes ==>
 => Zero-point:     0.0000    0.0000
 => Background parameters and codes ==>
 => Origin of polynomial at 2theta/TOF/E(KeV):   90.000  
  10.946     -28.831     -204.01     -356.45      0.0000      0.0000    
       21.00       61.00       70.20       80.10        0.00        0.00
 => Displacement peak-shift parameter and code:     0.07   51.00
 => Transparency peak-shift parameter and code:     0.00    0.00

 => Reading Intensity data  =>>

      Data from PANalytical formats
      Extension:  .xrdml
 ==> Angular range, step and number of points:
     2Thmin:      10.009811  2Thmax:      99.983284  Step:       0.033423  No. of points:   2693
 --------------------------------------------------------------------------------
 => Phase  No. 1
      Nd(OH)3                                                               
 --------------------------------------------------------------------------------
 =>-------> Pattern#  1
 => Crystal Structure Refinement
 => Preferred orientation vector:   0.0000  0.0000  2.0000

 =>-------> Data for PHASE: 1
 => Number of atoms:    2
 => Number of distance  constraints:    0
 => Number of angle     constraints:    0

 => Symmetry information on space group: P 63/m              
 -> The multiplicity of the general position is:  12
 -> The space group is Centric (-1 at origin)   
 -> Lattice type  P: { 000 }                                       
 -> Reduced set of symmetry operators:

  No.  IT   Symmetry symbol    Rotation part     Associated Translation
   1: ( 1)   1            --> ( x  ,   y, z) + {  0.0000  0.0000  0.0000}
   2: ( 6)  6+ ( 0, 0, z) --> ( x-y, x  , z) + {  0.0000  0.0000  0.5000}
   3: ( 2)  3+ ( 0, 0, z) --> (  -y, x-y, z) + {  0.0000  0.0000  0.0000}
   4: ( 4)   2 ( 0, 0, z) --> (-x  ,  -y, z) + {  0.0000  0.0000  0.5000}
   5: ( 3)  3- ( 0, 0, z) --> (-x+y,-x  , z) + {  0.0000  0.0000  0.0000}
   6: ( 5)  6- ( 0, 0, z) --> (   y,-x+y, z) + {  0.0000  0.0000  0.5000}


        Information on Space Group: 
        --------------------------- 

 =>   Number of Space group: 176
 =>  Hermann-Mauguin Symbol: P 63/m
 =>             Hall Symbol: -P 6c
 =>            Setting Type: IT (Generated from Hermann-Mauguin symbol)
 =>          Crystal System: Hexagonal
 =>              Laue Class: 6/m
 =>             Point Group: 6/m
 =>         Bravais Lattice: P
 =>          Lattice Symbol: hP
 =>  Reduced Number of S.O.:   6
 =>    General multiplicity:  12
 =>          Centrosymmetry: Centric (-1 at origin)
 =>  Generators (exc. -1&L):   1
 =>         Asymmetric unit:  0.000 <= x <=  0.667
                              0.000 <= y <=  0.667
                              0.000 <= z <=  0.250
 => Centring vectors:  0
                                                                                                    

 => List of all Symmetry Operators and Symmetry Symbols

 => SYMM(  1): x,y,z                             Symbol: 1
 => SYMM(  2): x-y,x,z+1/2                       Symbol: 6+ (0,0,1/2) 0,0,z
 => SYMM(  3): -y,x-y,z                          Symbol: 3+ 0,0,z
 => SYMM(  4): -x,-y,z+1/2                       Symbol: 2 (0,0,1/2) 0,0,z
 => SYMM(  5): -x+y,-x,z                         Symbol: 3- 0,0,z
 => SYMM(  6): y,-x+y,z+1/2                      Symbol: 6- (0,0,1/2) 0,0,z
 => SYMM(  7): -x,-y,-z                          Symbol: -1 0,0,0
 => SYMM(  8): -x+y,-x,-z+1/2                    Symbol: -6+ 0,0,z; 0,0,1/4
 => SYMM(  9): y,-x+y,-z                         Symbol: -3+ 0,0,z; 0,0,0
 => SYMM( 10): x,y,-z+1/2                        Symbol: m x,y,1/4
 => SYMM( 11): x-y,x,-z                          Symbol: -3- 0,0,z; 0,0,0
 => SYMM( 12): -y,x-y,-z+1/2                     Symbol: -6- 0,0,z; 0,0,1/4

 => Special Wyckoff Positions for P 63/m
 
    Multp     Site        Representative Coordinates (centring translations excluded)
      6       h              x,y,1/4             x-y,x,3/4           -y,x-y,1/4                              
                             -x,-y,3/4           -x+y,-x,1/4         y,-x+y,3/4                              
 
      6       g              1/2,0,0             1/2,1/2,1/2         0,1/2,0                                 
                             1/2,0,1/2           1/2,1/2,0           0,1/2,1/2                               
 
      4       f              1/3,2/3,z           2/3,1/3,z+1/2       2/3,1/3,-z                              
                             1/3,2/3,-z+1/2                                                                  
 
      4       e              0,0,z               0,0,z+1/2           0,0,-z                                  
                             0,0,-z+1/2                                                                      
 
      2       d              2/3,1/3,1/4         1/3,2/3,3/4                                                 
 
      2       c              1/3,2/3,1/4         2/3,1/3,3/4                                                 
 
      2       b              0,0,0               0,0,1/2                                                     
 
      2       a              0,0,1/4             0,0,3/4                                                     
 

 => Initial parameters ==>
 Atom    Ntyp                  X         Y         Z         B         occ.         in  fin  Spc  Mult
                             B11       B22       B33       B12       B13       B23
 Nd     Nd                 0.33330   0.66670   0.25000   0.80260   0.16667           0    0    0    2
                 Codes:    0.00000   0.00000   0.00000   0.00000   0.00000
 O      O                  0.37602   0.29500   0.25000   0.41938   0.50000           0    0    0    6
                 Codes:  110.20000 120.20000   0.00000   0.00000   0.00000

 => IT IS ASSUMED THAT THE FIRST GIVEN SITE IS FULLY OCCUPIED 
    OR THE FIRST AND SECOND ATOMS ARE IN THE SAME SITE WITH TOTAL FULL OCCUPATION
  (If this is not the case, change the order of atoms to obtain correct values for the content of the unit cell)
    The given occupation factors have been obtained mutiplying m/M by   1.0000
      -> Atom: Nd  ,  Chemical element: ND  Atomic Mass:   144.2400
      -> Atom: O   ,  Chemical element: O   Atomic Mass:    15.9994
 => The given value of ATZ is        384.49 the program has calculated:         384.49
    The value of ATZ given in the input PCR file will be used for quantitative analysis
 => The chemical content of the unit cell is: 
       2.0000 Nd   +   5.9999 O      
 => The normalized site occupation numbers in % are: 
     100.0000 Nd     :       99.9980 O        
 => The density (volumic mass) of the compound is:    4.777 g/cm3

 =>-------> PROFILE PARAMETERS FOR PATTERN:  1

 => Overall scale factor:   0.554225E-03
 => ETA (p-Voigt) OR M (Pearson VII):   0.0000
 => Overall temperature factor:      0.00000
 => Halfwidth U,V,W:      0.00279     0.00107     0.00348
 => X and Y parameters:       0.3755      0.1242
 => Direct cell parameters:    6.4246   6.4246   3.7388  90.0000  90.0000 120.0000
 => Preferred orientation parameters:   0.0000  0.0000
 => Asymmetry parameters     :      0.00000     0.00000     0.00000     0.00000
 => Strain parameters        :      0.00000     0.00000     0.00000
 => Size   parameters        :      0.00004     0.00000
 => Further shape parameters (S_L and D_L):   0.00000   0.00000
    S_L is source width/detector distance
    D_L is detector width/detector distance

 ==> CODEWORDS FOR PROFILE PARAMETERS of PATTERN#  1

 => Overall scale factor:   11.000
 => ETA (p-Voigt) OR M (Pearson VII):    0.000
 => Overall temperature factor:    0.000
 => Halfwidth U,V,W:    0.000   0.000   0.000
 => X and Y parameters:  100.100  90.100
 => Direct cell parameters:   31.000  31.000  41.000   0.000   0.000  31.000
 => Preferred orientation parameters:    0.000   0.000
 => Asymmetry parameters     :    0.000   0.000   0.000   0.000
 => Strain parameters        :    0.000   0.000   0.000
 => Size   parameters        :    0.000   0.000

 => Cell constraints according to Laue symmetry: 6/m  

        Metric information:
        -------------------

 => Direct cell parameters:

         a =       6.4246      b =       6.4246      c =       3.7388
     alpha =       90.000   beta =       90.000  gamma =      120.000
                        Direct Cell Volume =     133.6489

 => Reciprocal cell parameters:

         a*=     0.179730      b*=     0.179730      c*=     0.267462
     alpha*=       90.000   beta*=       90.000  gamma*=       60.000
                    Reciprocal Cell Volume =   0.00748229

 => Direct and Reciprocal Metric Tensors:

                   GD                                       GR
     41.2760    -20.6380      0.0000          0.032303    0.016151    0.000000
    -20.6380     41.2760      0.0000          0.016151    0.032303    0.000000
      0.0000      0.0000     13.9790          0.000000    0.000000    0.071536

 =>  Cartesian frame: x // a; z is along c*; y is within the ab-plane   

     Crystal_to_Orthonormal_Matrix              Orthonormal_to_Crystal Matrix
              Cr_Orth_cel                               Orth_Cr_cel  
      6.4246     -3.2123      0.0000          0.155651    0.089865   -0.000000
      0.0000      5.5639      0.0000          0.000000    0.179730   -0.000000
      0.0000      0.0000      3.7388          0.000000    0.000000    0.267462

     Busing-Levy B-matrix: Hc=B.H            Inverse of the Busing-Levy B-matrix
                BL_M                                      BL_Minv  
    0.179730    0.089865    0.000000            5.5639     -3.2123     -0.0000
    0.000000    0.155651   -0.000000            0.0000      6.4246      0.0000
    0.000000    0.000000    0.267462            0.0000      0.0000      3.7388

 => Laue symmetry 6/m   will be used to generate HKL for pattern#   1
 => Reflections generated between S(1/d)min:  0.1130 A-1 and S(1/d)max:  1.1489 A-1
 =>                                    dmax:  8.8513 A   and      dmin:  0.8704 A
 => The number of reflections generated is:     85
 => The max. scatt. variable (gen.ref.) is:       124.5014
 => Scattering coefficients from internal table


 => X-ray scattering coeff. (A1, B1, A2,...C, f(0), Z, Dfp,Dfpp)

 ND     22.6845   2.6625  19.6847   0.2106  12.7740  15.8850   2.8514 137.9030   1.9849  59.9794  60.0000  -3.4310  10.9330
 O       3.0485  13.2771   2.2868   5.7011   1.5463   0.3239   0.8670  32.9089   0.2508   7.9994   8.0000   0.0470   0.0320

     --------------------------------------------------------------
      SYMBOLIC NAMES AND INITIAL VALUES OF PARAMETERS TO BE VARIED:
     --------------------------------------------------------------

      ->  Parameter number    1   -> Symbolic Name:                                     Scale_ph1_pat1    0.55422541E-03
      ->  Parameter number    2   -> Symbolic Name:                                         Bck_0_pat1     10.946000    
      ->  Parameter number    3   -> Symbolic Name:                                    Cell_A_ph1_pat1     6.4246368    
      ->  Parameter number    4   -> Symbolic Name:                                    Cell_C_ph1_pat1     3.7388461    
      ->  Parameter number    5   -> Symbolic Name:                                         SyCos_pat1    0.66780001E-01
      ->  Parameter number    6   -> Symbolic Name:                                         Bck_1_pat1    -28.830999    
      ->  Parameter number    7   -> Symbolic Name:                                         Bck_2_pat1    -204.01100    
      ->  Parameter number    8   -> Symbolic Name:                                         Bck_3_pat1    -356.44901    
      ->  Parameter number    9   -> Symbolic Name:                                     Y-cos_ph1_pat1    0.12417100    
      ->  Parameter number   10   -> Symbolic Name:                                     X-tan_ph1_pat1    0.37547499    
      ->  Parameter number   11   -> Symbolic Name:                                            X_O_ph1    0.37602001    
      ->  Parameter number   12   -> Symbolic Name:                                            Y_O_ph1    0.29499999    
  
 
 => No optimization for routine tasks
 ++++++++++++++++++++++++++++++++++++++++++++++++++++++++++++++++++++++++++++++++++++++++++++++++++++++++++++++++++++++++

 => CYCLE No.:    1
 ---------------------------------------------------------------------------------------
 => Phase  1 Name: Nd(OH)3                                                               
 ---------------------------------------------------------------------------------------
 => New parameters, shifts, and standard deviations

 Atom        x       dx      sx       y       dy      sy       z       dz      sz       B       dB      sB      occ.    docc.   socc.

 Nd       0.33330 0.00000 0.00000  0.66670 0.00000 0.00000  0.25000 0.00000 0.00000  0.80260 0.00000 0.00000  0.16667 0.00000 0.00000
 O        0.37560-0.00042 0.00036  0.29455-0.00045 0.00036  0.25000 0.00000 0.00000  0.41938 0.00000 0.00000  0.50000 0.00000 0.00000

 ==> PROFILE PARAMETERS FOR PATTERN#  1

 => Overall scale factor:      0.000556377     0.000002152     0.000003066
 => Eta(p-Voigt) or m(Pearson VII):   0.000000  0.000000  0.000000
 => Overall tem. factor:     0.000000    0.000000    0.000000
 => Halfwidth parameters: 
         0.002788    0.000000    0.000000
         0.001070    0.000000    0.000000
         0.003481    0.000000    0.000000
 => Cell parameters: 
        6.424660    0.000023    0.000222
        6.424660    0.000023    0.000222
        3.738858    0.000012    0.000142
       90.000000    0.000000    0.000000
       90.000000    0.000000    0.000000
      120.000000    0.000000    0.000000
 => Preferred orientation: 
         0.000000    0.000000    0.000000
         0.000000    0.000000    0.000000
 => Asymmetry parameters: 
         0.000000    0.000000    0.000000
         0.000000    0.000000    0.000000
         0.000000    0.000000    0.000000
         0.000000    0.000000    0.000000
 => X and Y parameters: 
         0.378024    0.002549    0.001638
         0.125905    0.001734    0.000460
 => Strain parameters: 
         0.000000    0.000000    0.000000
         0.000000    0.000000    0.000000
         0.000000    0.000000    0.000000
 => Size   parameters (G,L): 
         0.000040    0.000000    0.000000
         0.000000    0.000000    0.000000
 => Further shape parameters (S_L and D_L): 
       0.000000  0.000000  0.000000
       0.000000  0.000000  0.000000

 ==> GLOBAL PARAMETERS FOR PATTERN#  1


 => Zero-point:     0.0000    0.0000    0.0000
 => Background Polynomial Parameters ==>
       10.724    -0.22242     0.29430    
      -28.647     0.18447      3.3752    
      -204.83    -0.81801      2.6212    
      -356.74    -0.29482      1.2807    
       0.0000      0.0000      0.0000    
       0.0000      0.0000      0.0000    

 => Cos( theta)-shift parameter :   0.0670  0.0002  0.0019
 => Sin(2theta)-shift parameter :   0.0000  0.0000  0.0000

 ==> RELIABILITY FACTORS WITH ALL NON-EXCLUDED POINTS FOR PATTERN:  1

 => R-Factors:   13.9      17.8     Chi2:  2.62     DW-Stat.:  0.8862   Patt#:  1
 => Expected :            11.0                                1.8868
 => Deviance : 0.672E+04     Dev*:   2.609    
 => GoF-index:  1.6         Sqrt(Residual/N)
 => N-P+C:  2561

 =>    SumYdif       SumYobs      SumYcal      SumwYobsSQ     Residual    Condition
     0.2922E+05    0.2109E+06    0.2091E+06    0.2109E+06     6717.        0.2781E+15


 => Conventional Rietveld Rp,Rwp,Re and Chi2:   20.3      23.3      14.4      2.623    
 => (Values obtained using Ynet, but true sigma(y))
 =>  SumYnet, Sum(w Ynet**2):     0.1441E+06    0.1237E+06


 ==> RELIABILITY FACTORS FOR POINTS WITH BRAGG CONTRIBUTIONS FOR PATTERN:  1

 => R-Factors:   14.0      18.0     Chi2:  2.69     DW-Stat.:  0.9073   Patt#:
 => Expected :            11.0                                1.8842
 => Deviance : 0.657E+04     Dev*:   2.679    
 => GoF-index:  1.6         Sqrt(Residual/N)
 => N-P+C:  2438

 =>    SumYdif       SumYobs      SumYcal      SumwYobsSQ     Residual    Condition
     0.2834E+05    0.2024E+06    0.2004E+06    0.2024E+06     6561.        0.2781E+15


 => Conventional Rietveld Rp,Rwp,Re and Chi2:   19.6      23.0      14.0      2.691    
 => (Values obtained using Ynet, but true sigma(y))
 =>  SumYnet, Sum(w Ynet**2):     0.1442E+06    0.1235E+06


 => Global user-weigthed Chi2 (Bragg contrib.):   2.69    

 => ---------> Pattern#  1
 => Phase:  1
 =>    Bragg R-factor:  8.52    
 =>    RF-factor     :  5.68    
 ++++++++++++++++++++++++++++++++++++++++++++++++++++++++++++++++++++++++++++++++++++++++++++++++++++++++++++++++++++++++

 => CYCLE No.:    2
 ---------------------------------------------------------------------------------------
 => Phase  1 Name: Nd(OH)3                                                               
 ---------------------------------------------------------------------------------------
 => New parameters, shifts, and standard deviations

 Atom        x       dx      sx       y       dy      sy       z       dz      sz       B       dB      sB      occ.    docc.   socc.

 Nd       0.33330 0.00000 0.00000  0.66670 0.00000 0.00000  0.25000 0.00000 0.00000  0.80260 0.00000 0.00000  0.16667 0.00000 0.00000
 O        0.37521-0.00038 0.00036  0.29415-0.00040 0.00036  0.25000 0.00000 0.00000  0.41938 0.00000 0.00000  0.50000 0.00000 0.00000

 ==> PROFILE PARAMETERS FOR PATTERN#  1

 => Overall scale factor:      0.000556605     0.000000228     0.000003046
 => Eta(p-Voigt) or m(Pearson VII):   0.000000  0.000000  0.000000
 => Overall tem. factor:     0.000000    0.000000    0.000000
 => Halfwidth parameters: 
         0.002788    0.000000    0.000000
         0.001070    0.000000    0.000000
         0.003481    0.000000    0.000000
 => Cell parameters: 
        6.424680    0.000020    0.000221
        6.424680    0.000020    0.000221
        3.738869    0.000011    0.000141
       90.000000    0.000000    0.000000
       90.000000    0.000000    0.000000
      120.000000    0.000000    0.000000
 => Preferred orientation: 
         0.000000    0.000000    0.000000
         0.000000    0.000000    0.000000
 => Asymmetry parameters: 
         0.000000    0.000000    0.000000
         0.000000    0.000000    0.000000
         0.000000    0.000000    0.000000
         0.000000    0.000000    0.000000
 => X and Y parameters: 
         0.380263    0.002240    0.001639
         0.127515    0.001611    0.000461
 => Strain parameters: 
         0.000000    0.000000    0.000000
         0.000000    0.000000    0.000000
         0.000000    0.000000    0.000000
 => Size   parameters (G,L): 
         0.000040    0.000000    0.000000
         0.000000    0.000000    0.000000
 => Further shape parameters (S_L and D_L): 
       0.000000  0.000000  0.000000
       0.000000  0.000000  0.000000

 ==> GLOBAL PARAMETERS FOR PATTERN#  1


 => Zero-point:     0.0000    0.0000    0.0000
 => Background Polynomial Parameters ==>
       10.602    -0.12173     0.29215    
      -28.639     0.71698E-02  3.3495    
      -205.58    -0.74971      2.6014    
      -357.03    -0.28298      1.2711    
       0.0000      0.0000      0.0000    
       0.0000      0.0000      0.0000    

 => Cos( theta)-shift parameter :   0.0670  0.0001  0.0019
 => Sin(2theta)-shift parameter :   0.0000  0.0000  0.0000

 ==> RELIABILITY FACTORS WITH ALL NON-EXCLUDED POINTS FOR PATTERN:  1

 => R-Factors:   13.8      17.7     Chi2:  2.58     DW-Stat.:  0.8901   Patt#:  1
 => Expected :            11.0                                1.8868
 => Deviance : 0.670E+04     Dev*:   2.600    
 => GoF-index:  1.6         Sqrt(Residual/N)
 => N-P+C:  2561

 =>    SumYdif       SumYobs      SumYcal      SumwYobsSQ     Residual    Condition
     0.2914E+05    0.2109E+06    0.2085E+06    0.2109E+06     6613.        0.2747E+15


 => Conventional Rietveld Rp,Rwp,Re and Chi2:   20.1      23.1      14.3      2.582    
 => (Values obtained using Ynet, but true sigma(y))
 =>  SumYnet, Sum(w Ynet**2):     0.1452E+06    0.1245E+06


 ==> RELIABILITY FACTORS FOR POINTS WITH BRAGG CONTRIBUTIONS FOR PATTERN:  1

 => R-Factors:   14.0      17.9     Chi2:  2.65     DW-Stat.:  0.9109   Patt#:
 => Expected :            11.0                                1.8842
 => Deviance : 0.655E+04     Dev*:   2.670    
 => GoF-index:  1.6         Sqrt(Residual/N)
 => N-P+C:  2438

 =>    SumYdif       SumYobs      SumYcal      SumwYobsSQ     Residual    Condition
     0.2827E+05    0.2024E+06    0.1999E+06    0.2024E+06     6462.        0.2747E+15


 => Conventional Rietveld Rp,Rwp,Re and Chi2:   19.5      22.8      14.0      2.650    
 => (Values obtained using Ynet, but true sigma(y))
 =>  SumYnet, Sum(w Ynet**2):     0.1452E+06    0.1243E+06


 => Global user-weigthed Chi2 (Bragg contrib.):   2.65    

 => ---------> Pattern#  1
 => Phase:  1
 =>    Bragg R-factor:  8.66    
 =>    RF-factor     :  5.73    
 ++++++++++++++++++++++++++++++++++++++++++++++++++++++++++++++++++++++++++++++++++++++++++++++++++++++++++++++++++++++++

 => CYCLE No.:    3
 ---------------------------------------------------------------------------------------
 => Phase  1 Name: Nd(OH)3                                                               
 ---------------------------------------------------------------------------------------
 => New parameters, shifts, and standard deviations

 Atom        x       dx      sx       y       dy      sy       z       dz      sz       B       dB      sB      occ.    docc.   socc.

 Nd       0.33330 0.00000 0.00000  0.66670 0.00000 0.00000  0.25000 0.00000 0.00000  0.80260 0.00000 0.00000  0.16667 0.00000 0.00000
 O        0.37486-0.00035 0.00035  0.29378-0.00037 0.00036  0.25000 0.00000 0.00000  0.41938 0.00000 0.00000  0.50000 0.00000 0.00000

 ==> PROFILE PARAMETERS FOR PATTERN#  1

 => Overall scale factor:      0.000556633     0.000000028     0.000003028
 => Eta(p-Voigt) or m(Pearson VII):   0.000000  0.000000  0.000000
 => Overall tem. factor:     0.000000    0.000000    0.000000
 => Halfwidth parameters: 
         0.002788    0.000000    0.000000
         0.001070    0.000000    0.000000
         0.003481    0.000000    0.000000
 => Cell parameters: 
        6.424696    0.000017    0.000221
        6.424696    0.000017    0.000221
        3.738879    0.000010    0.000142
       90.000000    0.000000    0.000000
       90.000000    0.000000    0.000000
      120.000000    0.000000    0.000000
 => Preferred orientation: 
         0.000000    0.000000    0.000000
         0.000000    0.000000    0.000000
 => Asymmetry parameters: 
         0.000000    0.000000    0.000000
         0.000000    0.000000    0.000000
         0.000000    0.000000    0.000000
         0.000000    0.000000    0.000000
 => X and Y parameters: 
         0.382237    0.001974    0.001644
         0.129014    0.001499    0.000463
 => Strain parameters: 
         0.000000    0.000000    0.000000
         0.000000    0.000000    0.000000
         0.000000    0.000000    0.000000
 => Size   parameters (G,L): 
         0.000040    0.000000    0.000000
         0.000000    0.000000    0.000000
 => Further shape parameters (S_L and D_L): 
       0.000000  0.000000  0.000000
       0.000000  0.000000  0.000000

 ==> GLOBAL PARAMETERS FOR PATTERN#  1


 => Zero-point:     0.0000    0.0000    0.0000
 => Background Polynomial Parameters ==>
       10.536    -0.66303E-01 0.29026    
      -28.644    -0.46132E-02  3.3269    
      -206.27    -0.68657      2.5840    
      -357.30    -0.27134      1.2627    
       0.0000      0.0000      0.0000    
       0.0000      0.0000      0.0000    

 => Cos( theta)-shift parameter :   0.0670  0.0000  0.0019
 => Sin(2theta)-shift parameter :   0.0000  0.0000  0.0000

 ==> RELIABILITY FACTORS WITH ALL NON-EXCLUDED POINTS FOR PATTERN:  1

 => R-Factors:   13.8      17.6     Chi2:  2.55     DW-Stat.:  0.8954   Patt#:  1
 => Expected :            11.0                                1.8868
 => Deviance : 0.666E+04     Dev*:   2.587    
 => GoF-index:  1.6         Sqrt(Residual/N)
 => N-P+C:  2561

 =>    SumYdif       SumYobs      SumYcal      SumwYobsSQ     Residual    Condition
     0.2901E+05    0.2109E+06    0.2079E+06    0.2109E+06     6524.        0.2701E+15


 => Conventional Rietveld Rp,Rwp,Re and Chi2:   19.9      22.9      14.3      2.548    
 => (Values obtained using Ynet, but true sigma(y))
 =>  SumYnet, Sum(w Ynet**2):     0.1458E+06    0.1249E+06


 ==> RELIABILITY FACTORS FOR POINTS WITH BRAGG CONTRIBUTIONS FOR PATTERN:  1

 => R-Factors:   13.9      17.7     Chi2:  2.61     DW-Stat.:  0.9164   Patt#:
 => Expected :            11.0                                1.8842
 => Deviance : 0.652E+04     Dev*:   2.657    
 => GoF-index:  1.6         Sqrt(Residual/N)
 => N-P+C:  2438

 =>    SumYdif       SumYobs      SumYcal      SumwYobsSQ     Residual    Condition
     0.2815E+05    0.2024E+06    0.1993E+06    0.2024E+06     6375.        0.2701E+15


 => Conventional Rietveld Rp,Rwp,Re and Chi2:   19.3      22.6      14.0      2.615    
 => (Values obtained using Ynet, but true sigma(y))
 =>  SumYnet, Sum(w Ynet**2):     0.1458E+06    0.1248E+06


 => Global user-weigthed Chi2 (Bragg contrib.):   2.61    

 => ---------> Pattern#  1
 => Phase:  1
 =>    Bragg R-factor:  8.82    
 =>    RF-factor     :  5.82    
 ++++++++++++++++++++++++++++++++++++++++++++++++++++++++++++++++++++++++++++++++++++++++++++++++++++++++++++++++++++++++

 => CYCLE No.:    4
 ---------------------------------------------------------------------------------------
 => Phase  1 Name: Nd(OH)3                                                               
 ---------------------------------------------------------------------------------------
 => New parameters, shifts, and standard deviations

 Atom        x       dx      sx       y       dy      sy       z       dz      sz       B       dB      sB      occ.    docc.   socc.

 Nd       0.33330 0.00000 0.00000  0.66670 0.00000 0.00000  0.25000 0.00000 0.00000  0.80260 0.00000 0.00000  0.16667 0.00000 0.00000
 O        0.37454-0.00032 0.00035  0.29345-0.00033 0.00036  0.25000 0.00000 0.00000  0.41938 0.00000 0.00000  0.50000 0.00000 0.00000

 ==> PROFILE PARAMETERS FOR PATTERN#  1

 => Overall scale factor:      0.000556635     0.000000002     0.000003014
 => Eta(p-Voigt) or m(Pearson VII):   0.000000  0.000000  0.000000
 => Overall tem. factor:     0.000000    0.000000    0.000000
 => Halfwidth parameters: 
         0.002788    0.000000    0.000000
         0.001070    0.000000    0.000000
         0.003481    0.000000    0.000000
 => Cell parameters: 
        6.424711    0.000014    0.000222
        6.424711    0.000014    0.000222
        3.738888    0.000009    0.000142
       90.000000    0.000000    0.000000
       90.000000    0.000000    0.000000
      120.000000    0.000000    0.000000
 => Preferred orientation: 
         0.000000    0.000000    0.000000
         0.000000    0.000000    0.000000
 => Asymmetry parameters: 
         0.000000    0.000000    0.000000
         0.000000    0.000000    0.000000
         0.000000    0.000000    0.000000
         0.000000    0.000000    0.000000
 => X and Y parameters: 
         0.383974    0.001737    0.001651
         0.130406    0.001392    0.000465
 => Strain parameters: 
         0.000000    0.000000    0.000000
         0.000000    0.000000    0.000000
         0.000000    0.000000    0.000000
 => Size   parameters (G,L): 
         0.000040    0.000000    0.000000
         0.000000    0.000000    0.000000
 => Further shape parameters (S_L and D_L): 
       0.000000  0.000000  0.000000
       0.000000  0.000000  0.000000

 ==> GLOBAL PARAMETERS FOR PATTERN#  1


 => Zero-point:     0.0000    0.0000    0.0000
 => Background Polynomial Parameters ==>
       10.500    -0.35775E-01 0.28874    
      -28.650    -0.64821E-02  3.3086    
      -206.89    -0.62800      2.5700    
      -357.56    -0.25983      1.2559    
       0.0000      0.0000      0.0000    
       0.0000      0.0000      0.0000    

 => Cos( theta)-shift parameter :   0.0671  0.0000  0.0020
 => Sin(2theta)-shift parameter :   0.0000  0.0000  0.0000

 ==> RELIABILITY FACTORS WITH ALL NON-EXCLUDED POINTS FOR PATTERN:  1

 => R-Factors:   13.7      17.5     Chi2:  2.52     DW-Stat.:  0.9006   Patt#:  1
 => Expected :            11.0                                1.8868
 => Deviance : 0.663E+04     Dev*:   2.575    
 => GoF-index:  1.6         Sqrt(Residual/N)
 => N-P+C:  2561

 =>    SumYdif       SumYobs      SumYcal      SumwYobsSQ     Residual    Condition
     0.2889E+05    0.2109E+06    0.2074E+06    0.2109E+06     6454.        0.2659E+15


 => Conventional Rietveld Rp,Rwp,Re and Chi2:   19.7      22.7      14.3      2.520    
 => (Values obtained using Ynet, but true sigma(y))
 =>  SumYnet, Sum(w Ynet**2):     0.1463E+06    0.1253E+06


 ==> RELIABILITY FACTORS FOR POINTS WITH BRAGG CONTRIBUTIONS FOR PATTERN:  1

 => R-Factors:   13.8      17.7     Chi2:  2.59     DW-Stat.:  0.9218   Patt#:
 => Expected :            11.0                                1.8842
 => Deviance : 0.648E+04     Dev*:   2.644    
 => GoF-index:  1.6         Sqrt(Residual/N)
 => N-P+C:  2438

 =>    SumYdif       SumYobs      SumYcal      SumwYobsSQ     Residual    Condition
     0.2802E+05    0.2024E+06    0.1989E+06    0.2024E+06     6305.        0.2659E+15


 => Conventional Rietveld Rp,Rwp,Re and Chi2:   19.2      22.4      14.0      2.586    
 => (Values obtained using Ynet, but true sigma(y))
 =>  SumYnet, Sum(w Ynet**2):     0.1462E+06    0.1251E+06


 => Global user-weigthed Chi2 (Bragg contrib.):   2.59    

 => ---------> Pattern#  1
 => Phase:  1
 =>    Bragg R-factor:  8.95    
 =>    RF-factor     :  5.88    
 ++++++++++++++++++++++++++++++++++++++++++++++++++++++++++++++++++++++++++++++++++++++++++++++++++++++++++++++++++++++++

 => CYCLE No.:    5
 ---------------------------------------------------------------------------------------
 => Phase  1 Name: Nd(OH)3                                                               
 ---------------------------------------------------------------------------------------
 => New parameters, shifts, and standard deviations

 Atom        x       dx      sx       y       dy      sy       z       dz      sz       B       dB      sB      occ.    docc.   socc.

 Nd       0.33330 0.00000 0.00000  0.66670 0.00000 0.00000  0.25000 0.00000 0.00000  0.80260 0.00000 0.00000  0.16667 0.00000 0.00000
 O        0.37425-0.00029 0.00035  0.29315-0.00030 0.00035  0.25000 0.00000 0.00000  0.41938 0.00000 0.00000  0.50000 0.00000 0.00000

 ==> PROFILE PARAMETERS FOR PATTERN#  1

 => Overall scale factor:      0.000556632    -0.000000003     0.000003003
 => Eta(p-Voigt) or m(Pearson VII):   0.000000  0.000000  0.000000
 => Overall tem. factor:     0.000000    0.000000    0.000000
 => Halfwidth parameters: 
         0.002788    0.000000    0.000000
         0.001070    0.000000    0.000000
         0.003481    0.000000    0.000000
 => Cell parameters: 
        6.424723    0.000012    0.000223
        6.424723    0.000012    0.000223
        3.738896    0.000008    0.000143
       90.000000    0.000000    0.000000
       90.000000    0.000000    0.000000
      120.000000    0.000000    0.000001
 => Preferred orientation: 
         0.000000    0.000000    0.000000
         0.000000    0.000000    0.000000
 => Asymmetry parameters: 
         0.000000    0.000000    0.000000
         0.000000    0.000000    0.000000
         0.000000    0.000000    0.000000
         0.000000    0.000000    0.000000
 => X and Y parameters: 
         0.385500    0.001526    0.001658
         0.131698    0.001292    0.000468
 => Strain parameters: 
         0.000000    0.000000    0.000000
         0.000000    0.000000    0.000000
         0.000000    0.000000    0.000000
 => Size   parameters (G,L): 
         0.000040    0.000000    0.000000
         0.000000    0.000000    0.000000
 => Further shape parameters (S_L and D_L): 
       0.000000  0.000000  0.000000
       0.000000  0.000000  0.000000

 ==> GLOBAL PARAMETERS FOR PATTERN#  1


 => Zero-point:     0.0000    0.0000    0.0000
 => Background Polynomial Parameters ==>
       10.481    -0.18966E-01 0.28752    
      -28.657    -0.67789E-02  3.2938    
      -207.47    -0.57378      2.5586    
      -357.81    -0.24849      1.2504    
       0.0000      0.0000      0.0000    
       0.0000      0.0000      0.0000    

 => Cos( theta)-shift parameter :   0.0671  0.0000  0.0020
 => Sin(2theta)-shift parameter :   0.0000  0.0000  0.0000

 ==> RELIABILITY FACTORS WITH ALL NON-EXCLUDED POINTS FOR PATTERN:  1

 => R-Factors:   13.6      17.4     Chi2:  2.50     DW-Stat.:  0.9052   Patt#:  1
 => Expected :            11.0                                1.8868
 => Deviance : 0.660E+04     Dev*:   2.563    
 => GoF-index:  1.6         Sqrt(Residual/N)
 => N-P+C:  2561

 =>    SumYdif       SumYobs      SumYcal      SumwYobsSQ     Residual    Condition
     0.2878E+05    0.2109E+06    0.2070E+06    0.2109E+06     6397.        0.2620E+15


 => Conventional Rietveld Rp,Rwp,Re and Chi2:   19.6      22.6      14.3      2.498    
 => (Values obtained using Ynet, but true sigma(y))
 =>  SumYnet, Sum(w Ynet**2):     0.1466E+06    0.1255E+06


 ==> RELIABILITY FACTORS FOR POINTS WITH BRAGG CONTRIBUTIONS FOR PATTERN:  1

 => R-Factors:   13.8      17.6     Chi2:  2.56     DW-Stat.:  0.9266   Patt#:
 => Expected :            11.0                                1.8842
 => Deviance : 0.645E+04     Dev*:   2.632    
 => GoF-index:  1.6         Sqrt(Residual/N)
 => N-P+C:  2438

 =>    SumYdif       SumYobs      SumYcal      SumwYobsSQ     Residual    Condition
     0.2792E+05    0.2024E+06    0.1985E+06    0.2024E+06     6249.        0.2620E+15


 => Conventional Rietveld Rp,Rwp,Re and Chi2:   19.1      22.3      13.9      2.563    
 => (Values obtained using Ynet, but true sigma(y))
 =>  SumYnet, Sum(w Ynet**2):     0.1465E+06    0.1254E+06


 => Global user-weigthed Chi2 (Bragg contrib.):   2.56    

 => ---------> Pattern#  1
 => Phase:  1
 =>    Bragg R-factor:  9.06    
 =>    RF-factor     :  5.94    
 ++++++++++++++++++++++++++++++++++++++++++++++++++++++++++++++++++++++++++++++++++++++++++++++++++++++++++++++++++++++++

 => CYCLE No.:    6
 ---------------------------------------------------------------------------------------
 => Phase  1 Name: Nd(OH)3                                                               
 ---------------------------------------------------------------------------------------
 => New parameters, shifts, and standard deviations

 Atom        x       dx      sx       y       dy      sy       z       dz      sz       B       dB      sB      occ.    docc.   socc.

 Nd       0.33330 0.00000 0.00000  0.66670 0.00000 0.00000  0.25000 0.00000 0.00000  0.80260 0.00000 0.00000  0.16667 0.00000 0.00000
 O        0.37399-0.00027 0.00035  0.29288-0.00027 0.00035  0.25000 0.00000 0.00000  0.41938 0.00000 0.00000  0.50000 0.00000 0.00000

 ==> PROFILE PARAMETERS FOR PATTERN#  1

 => Overall scale factor:      0.000556626    -0.000000006     0.000002994
 => Eta(p-Voigt) or m(Pearson VII):   0.000000  0.000000  0.000000
 => Overall tem. factor:     0.000000    0.000000    0.000000
 => Halfwidth parameters: 
         0.002788    0.000000    0.000000
         0.001070    0.000000    0.000000
         0.003481    0.000000    0.000000
 => Cell parameters: 
        6.424734    0.000010    0.000223
        6.424734    0.000010    0.000223
        3.738904    0.000007    0.000143
       90.000000    0.000000    0.000000
       90.000000    0.000000    0.000000
      120.000000    0.000000    0.000000
 => Preferred orientation: 
         0.000000    0.000000    0.000000
         0.000000    0.000000    0.000000
 => Asymmetry parameters: 
         0.000000    0.000000    0.000000
         0.000000    0.000000    0.000000
         0.000000    0.000000    0.000000
         0.000000    0.000000    0.000000
 => X and Y parameters: 
         0.386838    0.001338    0.001665
         0.132895    0.001197    0.000470
 => Strain parameters: 
         0.000000    0.000000    0.000000
         0.000000    0.000000    0.000000
         0.000000    0.000000    0.000000
 => Size   parameters (G,L): 
         0.000040    0.000000    0.000000
         0.000000    0.000000    0.000000
 => Further shape parameters (S_L and D_L): 
       0.000000  0.000000  0.000000
       0.000000  0.000000  0.000000

 ==> GLOBAL PARAMETERS FOR PATTERN#  1


 => Zero-point:     0.0000    0.0000    0.0000
 => Background Polynomial Parameters ==>
       10.471    -0.97062E-02 0.28652    
      -28.663    -0.62141E-02  3.2817    
      -207.99    -0.52373      2.5493    
      -358.04    -0.23743      1.2459    
       0.0000      0.0000      0.0000    
       0.0000      0.0000      0.0000    

 => Cos( theta)-shift parameter :   0.0671  0.0000  0.0020
 => Sin(2theta)-shift parameter :   0.0000  0.0000  0.0000

 ==> RELIABILITY FACTORS WITH ALL NON-EXCLUDED POINTS FOR PATTERN:  1

 => R-Factors:   13.6      17.4     Chi2:  2.48     DW-Stat.:  0.9092   Patt#:  1
