Repository: natkurdz/XRD-AI

File: Dane/Gr01/wo3_600rpm_120min.pcr
WO3
! Current global Chi2 (Bragg contrib.) =      34.73    
NPATT      1       1 <- Flags for patterns (1:refined, 0: excluded)
W_PAT   1.000
!Nph Dum Ias Nre Cry Opt Aut
   1   0   0   0   0   0   1
!Job Npr Nba Nex Nsc Nor Iwg Ilo Res Ste Uni Cor Anm Int
   0   7   0   1   0   1   0   0   0   0   0   0   0   0  !-> Patt#: 1
!
!File names of data(patterns) files
WO3_600RPM_120min.xrdml
!
!Mat Pcr NLI Rpa Sym Sho
   1   2   0   0   1   0
!Ipr Ppl Ioc Ls1 Ls2 Ls3 Prf Ins Hkl Fou Ana
   0   2   0   0   4   0   3  13   2   0   0  !-> Patt#: 1
!
! Lambda1  Lambda2    Ratio    Bkpos    Wdt    Cthm     muR   AsyLim   Rpolarz  2nd-muR -> Patt# 1
 1.540600 1.544390  0.50000   90.000 25.0000  0.9000  0.0000   90.00    0.0000  0.0000
!
!NCY  Eps  R_at  R_an  R_pr  R_gl
 20  0.30  0.90  0.90  0.90  0.90
!     Thmin       Step       Thmax    PSD    Sent0  -> Patt#: 1
    15.0165   0.033423   114.9833   0.000   0.000
!
! Excluded regions (LowT  HighT) for Pattern#  1
        0.00       17.00
! 
!
      13    !Number of refined parameters
!
!  Zero    Code    SyCos    Code   SySin    Code  Lambda     Code MORE ->Patt# 1
  0.00000    0.0 -0.02448   21.0  0.00000    0.0 0.000000    0.00   0
!   Background coefficients/codes  for Pattern#  1  (Polynomial of 6th degree)
    1126.528    -323.072       0.000       0.000       0.000       0.000
       41.00       71.00       80.00       90.00      100.00        0.00
!-------------------------------------------------------------------------------
!  Data for PHASE number:   1  ==> Current R_Bragg for Pattern#  1:  36.7340
!-------------------------------------------------------------------------------
WO3
!
!Nat Dis Ang Jbt Isy Str Furth        ATZ     Nvk More
   8   0   0   0   0   0   0       1854.7854   0   0
!Contributions (0/1) of this phase to the  1 patterns
 1
!Irf Npr Jtyp  Nsp_Ref Ph_Shift for Pattern#  1
   0   7    0      0      0
! Pr1    Pr2    Pr3   Brind.   Rmua   Rmub   Rmuc     for Pattern#  1
  1.000  0.000  0.000  1.000  0.000  0.000  0.000
!
!
P 1 21/n 1               <--Space group symbol
!Atom   Typ       X        Y        Z     Biso       Occ     In Fin N_t Spc /Codes
W1     W       0.24994  0.03276  0.28487  0.25402   1.00000   0   0   0    0  
                  0.00     0.00     0.00     0.00      0.00
W2     W       0.25103  0.02849  0.78208  0.25402   1.00000   0   0   0    0  
                  0.00     0.00     0.00     0.00      0.00
O1     O       0.00000  0.02500  0.22000  0.37140   1.00000   0   0   0    0  
                  0.00     0.00     0.00     0.00      0.00
O2     O       0.00000  0.47500  0.22000  0.37140   1.00000   0   0   0    0  
                  0.00     0.00     0.00     0.00      0.00
O3     O       0.29000  0.29000  0.26500  0.37140   1.00000   0   0   0    0  
                  0.00     0.00     0.00     0.00      0.00
O4     O       0.21000  0.29000  0.73500  0.37140   1.00000   0   0   0    0  
                  0.00     0.00     0.00     0.00      0.00
O5     O       0.28000  0.04000  0.03000  0.37140   1.00000   0   0   0    0  
                  0.00     0.00     0.00     0.00      0.00
O6     O       0.28000  0.24000 -0.03000  0.37140   1.00000   0   0   0    0  
                  0.00     0.00     0.00     0.00      0.00
!-------> Profile Parameters for Pattern #   1  ----> Phase #   1
!  Scale          Shape1      Bov      Str1      Str2      Str3   Strain-Model
 0.2643108E-03   0.00000   0.00000   0.00000   0.00000   0.00000       0
      11.00000     0.000     0.000     0.000     0.000     0.000
!       U            V            W             X            Y         GauSiz      LorSiz    Size-Model
     0.004391    -0.000389     0.009813     0.614401     0.200070     0.000040     0.000000       0
         0.00         0.00         0.00       130.10       120.10         0.00         0.00
!     a          b         c        alpha      beta       gamma      #Cell Info
   7.310356   7.523725   7.681015  90.000000  90.668381  90.000000   
   31.00000   61.00000   51.00000    0.00000  111.00000    0.00000
!  Pref1    Pref2      Asy1     Asy2     Asy3     Asy4      S_L      D_L
  1.00000  0.50000  0.00000  0.00000  0.00000  0.00000  0.00000  0.00000
     0.00     0.00     0.00     0.00     0.00     0.00     0.00     0.00
!  2Th1/TOF1    2Th2/TOF2  Pattern to plot
      17.000     114.983       1

File: Dane/Gr01/wo3_raw.pcr
WO3
! Current global Chi2 (Bragg contrib.) =      24.18    
NPATT      1       1 <- Flags for patterns (1:refined, 0: excluded)
W_PAT   1.000
!Nph Dum Ias Nre Cry Opt Aut
   1   0   0   0   0   0   1
!Job Npr Nba Nex Nsc Nor Iwg Ilo Res Ste Uni Cor Anm Int
   0   7   0   1   0   1   0   0   0   0   0   0   0   0  !-> Patt#: 1
!
!File names of data(patterns) files
wo3_raw.xrdml
!
!Mat Pcr NLI Rpa Sym Sho
   1   2   0   0   1   0
!Ipr Ppl Ioc Ls1 Ls2 Ls3 Prf Ins Hkl Fou Ana
   0   2   0   0   4   0   3  13   2   0   0  !-> Patt#: 1
!
! Lambda1  Lambda2    Ratio    Bkpos    Wdt    Cthm     muR   AsyLim   Rpolarz  2nd-muR -> Patt# 1
 1.540600 1.544390  0.50000   90.000 25.0000  0.9000  0.0000   90.00    0.0000  0.0000
!
!NCY  Eps  R_at  R_an  R_pr  R_gl
 20  0.30  0.90  0.90  0.90  0.90
!     Thmin       Step       Thmax    PSD    Sent0  -> Patt#: 1
    15.0165   0.033423   114.9833   0.000   0.000
!
! Excluded regions (LowT  HighT) for Pattern#  1
        0.00       17.00
! 
!
      19    !Number of refined parameters
!
!  Zero    Code    SyCos    Code   SySin    Code  Lambda     Code MORE ->Patt# 1
  0.00000    0.0  0.08308   21.0  0.00000    0.0 0.000000    0.00   0
!   Background coefficients/codes  for Pattern#  1  (Polynomial of 6th degree)
    1825.363     -14.489       0.000       0.000       0.000       0.000
       41.00       71.00       80.00       90.00      100.00        0.00
!-------------------------------------------------------------------------------
!  Data for PHASE number:   1  ==> Current R_Bragg for Pattern#  1:   9.4590
!-------------------------------------------------------------------------------
WO3
!
!Nat Dis Ang Jbt Isy Str Furth        ATZ     Nvk More
   8   0   0   0   0   0   0       1854.7854   0   0
!Contributions (0/1) of this phase to the  1 patterns
 1
!Irf Npr Jtyp  Nsp_Ref Ph_Shift for Pattern#  1
   0   7    0      0      0
! Pr1    Pr2    Pr3   Brind.   Rmua   Rmub   Rmuc     for Pattern#  1
  1.000  0.000  0.000  1.000  0.000  0.000  0.000
!
!
P 1 21/n 1               <--Space group symbol
!Atom   Typ       X        Y        Z     Biso       Occ     In Fin N_t Spc /Codes
W1     W       0.24994  0.03275  0.28487  0.25402   1.00000   0   0   0    0  
                121.00   131.00   141.00     0.00      0.00
W2     W       0.25102  0.02850  0.78208  0.25402   1.00000   0   0   0    0  
                151.00   161.00   171.00     0.00      0.00
O1     O       0.00000  0.02500  0.22000  0.37140   1.00000   0   0   0    0  
                  0.00     0.00     0.00     0.00      0.00
O2     O       0.00000  0.47500  0.22000  0.37140   1.00000   0   0   0    0  
                  0.00     0.00     0.00     0.00      0.00
O3     O       0.29000  0.29000  0.26500  0.37140   1.00000   0   0   0    0  
                  0.00     0.00     0.00     0.00      0.00
O4     O       0.21000  0.29000  0.73500  0.37140   1.00000   0   0   0    0  
                  0.00     0.00     0.00     0.00      0.00
O5     O       0.28000  0.04000  0.03000  0.37140   1.00000   0   0   0    0  
                  0.00     0.00     0.00     0.00      0.00
O6     O       0.28000  0.24000 -0.03000  0.37140   1.00000   0   0   0    0  
                  0.00     0.00     0.00     0.00      0.00
!-------> Profile Parameters for Pattern #   1  ----> Phase #   1
!  Scale          Shape1      Bov      Str1      Str2      Str3   Strain-Model
 0.6399526E-03   0.00000   0.00000   0.00000   0.00000   0.00000       0
      11.00000     0.000     0.000     0.000     0.000     0.000
!       U            V            W             X            Y         GauSiz      LorSiz    Size-Model
     0.004391    -0.000389     0.009813     0.256539     0.006585     0.000040     0.000000       0
         0.00         0.00         0.00       181.00       191.00         0.00         0.00
!     a          b         c        alpha      beta       gamma      #Cell Info
   7.302129   7.535729   7.690123  90.000000  90.821060  90.000000   
   31.00000   61.00000   51.00000    0.00000  111.00000    0.00000
!  Pref1    Pref2      Asy1     Asy2     Asy3     Asy4      S_L      D_L
  1.00000  0.50000  0.00000  0.00000  0.00000  0.00000  0.00000  0.00000
     0.00     0.00     0.00     0.00     0.00     0.00     0.00     0.00
!  2Th1/TOF1    2Th2/TOF2  Pattern to plot
      17.000     114.983       1

File: Dane/Gr02/zro2_800rpm_120min.pcr
ZrO2 monoclinic
! Current global Chi2 (Bragg contrib.) =      3.300    
NPATT      1       1 <- Flags for patterns (1:refined, 0: excluded)
W_PAT   1.000
!Nph Dum Ias Nre Cry Opt Aut
   1   0   0   0   0   0   1
!Job Npr Nba Nex Nsc Nor Iwg Ilo Res Ste Uni Cor Anm Int
   0   7   0   1   0   1   0   0   0   0   0   0   0   0  !-> Patt#: 1
!
!File names of data(patterns) files
ZrO2_800RPM_120min.xrdml
!
!Mat Pcr NLI Rpa Sym Sho
   1   2   0   0   1   0
!Ipr Ppl Ioc Ls1 Ls2 Ls3 Prf Ins Hkl Fou Ana
   0   2   0   0   4   0   3  13   2   0   0  !-> Patt#: 1
!
! Lambda1  Lambda2    Ratio    Bkpos    Wdt    Cthm     muR   AsyLim   Rpolarz  2nd-muR -> Patt# 1
 1.540600 1.544390  0.50000   90.000 25.0000  0.9000  0.0000   90.00    0.0000  0.0000
!
!NCY  Eps  R_at  R_an  R_pr  R_gl
 20  0.30  0.90  0.90  0.90  0.90
!     Thmin       Step       Thmax    PSD    Sent0  -> Patt#: 1
    10.0299   0.033423    79.9833   0.000   0.000
!
! Excluded regions (LowT  HighT) for Pattern#  1
        0.00       15.00
! 
!
      14    !Number of refined parameters
!
!  Zero    Code    SyCos    Code   SySin    Code  Lambda     Code MORE ->Patt# 1
  0.00000    0.0  0.09431   20.2  0.00000    0.0 0.000000    0.00   0
!   Background coefficients/codes  for Pattern#  1  (Polynomial of 6th degree)
     269.985    -121.426    -242.576    -157.862       0.457       0.000
       41.00       70.50       80.20       90.20      100.20        0.00
!-------------------------------------------------------------------------------
!  Data for PHASE number:   1  ==> Current R_Bragg for Pattern#  1:   8.8283
!-------------------------------------------------------------------------------
ZrO2 mono
!
!Nat Dis Ang Jbt Isy Str Furth        ATZ     Nvk More
   3   0   0   0   0   0   0        492.8752   0   0
!Contributions (0/1) of this phase to the  1 patterns
 1
!Irf Npr Jtyp  Nsp_Ref Ph_Shift for Pattern#  1
   0   7    0      0      0
! Pr1    Pr2    Pr3   Brind.   Rmua   Rmub   Rmuc     for Pattern#  1
  1.000  0.000  0.000  1.000  0.000  0.000  0.000
!
!
P 1 21/c 1               <--Space group symbol
!Atom   Typ       X        Y        Z     Biso       Occ     In Fin N_t Spc /Codes
Zr     Zr      0.27530  0.03650  0.21010  0.25402   1.00000   0   0   0    0  
                  0.00     0.00     0.00   100.00      0.00
O1     O       0.08270  0.35850  0.31760  0.25402   1.00000   0   0   0    0  
                  0.00     0.00     0.00   100.00      0.00
O2     O       0.44360  0.75950  0.49030  0.37140   1.00000   0   0   0    0  
                  0.00     0.00     0.00   120.00      0.00
!-------> Profile Parameters for Pattern #   1  ----> Phase #   1
!  Scale          Shape1      Bov      Str1      Str2      Str3   Strain-Model
 0.1890903E-02   0.00000   0.00000   0.00000   0.00000   0.00000       0
      11.00000     0.000     0.000     0.000     0.000     0.000
!       U            V            W             X            Y         GauSiz      LorSiz    Size-Model
     0.004391    -0.000389     0.009813     0.153998     0.092994     0.000040     0.000000       0
         0.00         0.00         0.00       131.00       141.00         0.00         0.00
!     a          b         c        alpha      beta       gamma      #Cell Info
   5.147152   5.202559   5.320061  90.000000  99.190521  90.000000   
   31.00000  111.00000   61.00000    0.00000   50.05000    0.00000
!  Pref1    Pref2      Asy1     Asy2     Asy3     Asy4      S_L      D_L
  1.00000  0.50000  0.00000  0.00000  0.00000  0.00000  0.00000  0.00000
     0.00     0.00     0.00     0.00     0.00     0.00     0.00     0.00
!  2Th1/TOF1    2Th2/TOF2  Pattern to plot
      15.000      79.983       1

File: Dane/Gr02/zro2_raw.pcr
ZrO2 monoclinic
! Current global Chi2 (Bragg contrib.) =      7.707    
NPATT      1       1 <- Flags for patterns (1:refined, 0: excluded)
W_PAT   1.000
!Nph Dum Ias Nre Cry Opt Aut
   1   0   0   0   0   0   1
!Job Npr Nba Nex Nsc Nor Iwg Ilo Res Ste Uni Cor Anm Int
   0   7   0   1   0   1   0   0   0   0   0   0   0   0  !-> Patt#: 1
!
!File names of data(patterns) files
zro2_raw.xrdml
!
!Mat Pcr NLI Rpa Sym Sho
   1   2   0   0   1   0
!Ipr Ppl Ioc Ls1 Ls2 Ls3 Prf Ins Hkl Fou Ana
   0   2   0   0   4   0   3  13   2   0   0  !-> Patt#: 1
!
! Lambda1  Lambda2    Ratio    Bkpos    Wdt    Cthm     muR   AsyLim   Rpolarz  2nd-muR -> Patt# 1
 1.540600 1.544390  0.50000   90.000 25.0000  0.9000  0.0000   90.00    0.0000  0.0000
!
!NCY  Eps  R_at  R_an  R_pr  R_gl
 20  0.30  0.90  0.90  0.90  0.90
!     Thmin       Step       Thmax    PSD    Sent0  -> Patt#: 1
    10.0299   0.033423    79.9833   0.000   0.000
!
! Excluded regions (LowT  HighT) for Pattern#  1
        0.00       15.00
! 
!
      14    !Number of refined parameters
!
!  Zero    Code    SyCos    Code   SySin    Code  Lambda     Code MORE ->Patt# 1
  0.00000    0.0  0.09438   20.2  0.00000    0.0 0.000000    0.00   0
!   Background coefficients/codes  for Pattern#  1  (Polynomial of 6th degree)
     269.854    -122.862    -235.359       0.000       0.000       0.000
       41.00       70.50       80.20       90.20      100.20        0.00
!-------------------------------------------------------------------------------
!  Data for PHASE number:   1  ==> Current R_Bragg for Pattern#  1:  15.8266
!-------------------------------------------------------------------------------
ZrO2 mono
!
!Nat Dis Ang Jbt Isy Str Furth        ATZ     Nvk More
   3   0   0   0   0   0   0        492.8752   0   0
!Contributions (0/1) of this phase to the  1 patterns
 1
!Irf Npr Jtyp  Nsp_Ref Ph_Shift for Pattern#  1
   0   7    0      0      0
! Pr1    Pr2    Pr3   Brind.   Rmua   Rmub   Rmuc     for Pattern#  1
  1.000  0.000  0.000  1.000  0.000  0.000  0.000
!
!
P 1 21/c 1               <--Space group symbol
!Atom   Typ       X        Y        Z     Biso       Occ     In Fin N_t Spc /Codes
Zr     Zr      0.27530  0.03650  0.21010  0.25402   1.00000   0   0   0    0  
                  0.00     0.00     0.00   100.00      0.00
O1     O       0.08270  0.35850  0.31760  0.25402   1.00000   0   0   0    0  
                  0.00     0.00     0.00   100.00      0.00
O2     O       0.44360  0.75950  0.49030  0.37140   1.00000   0   0   0    0  
                  0.00     0.00     0.00   120.00      0.00
!-------> Profile Parameters for Pattern #   1  ----> Phase #   1
!  Scale          Shape1      Bov      Str1      Str2      Str3   Strain-Model
 0.1891147E-02   0.00000   0.00000   0.00000   0.00000   0.00000       0
      11.00000     0.000     0.000     0.000     0.000     0.000
!       U            V            W             X            Y         GauSiz      LorSiz    Size-Model
     0.004391    -0.000389     0.009813     0.154244     0.093056     0.000040     0.000000       0
         0.00         0.00         0.00       131.00       141.00         0.00         0.00
!     a          b         c        alpha      beta       gamma      #Cell Info
   5.147249   5.202560   5.320158  90.000000  99.196449  90.000000   
   31.00000  111.00000   61.00000    0.00000   50.05000    0.00000
!  Pref1    Pref2      Asy1     Asy2     Asy3     Asy4      S_L      D_L
  1.00000  0.50000  0.00000  0.00000  0.00000  0.00000  0.00000  0.00000
     0.00     0.00     0.00     0.00     0.00     0.00     0.00     0.00
!  2Th1/TOF1    2Th2/TOF2  Pattern to plot
      15.000      79.983       1

File: Dane/Gr03/zno_800rpm_10min.pcr
ZnO hexagonal
! Current global Chi2 (Bragg contrib.) =      2.025    
NPATT      1       1 <- Flags for patterns (1:refined, 0: excluded)
W_PAT   1.000
!Nph Dum Ias Nre Cry Opt Aut
   1   0   0   0   0   0   1
!Job Npr Nba Nex Nsc Nor Iwg Ilo Res Ste Uni Cor Anm Int
   0   7   0   1   0   1   0   0   0   0   0   0   0   0  !-> Patt#: 1
!
!File names of data(patterns) files
ZnO_800rpm_10min.xrdml
!
!Mat Pcr NLI Rpa Sym Sho
   1   2   0   0   1   0
!Ipr Ppl Ioc Ls1 Ls2 Ls3 Prf Ins Hkl Fou Ana
   0   2   0   0   4   0   3  13   2   0   0  !-> Patt#: 1
!
! Lambda1  Lambda2    Ratio    Bkpos    Wdt    Cthm     muR   AsyLim   Rpolarz  2nd-muR -> Patt# 1
 1.540600 1.544390  0.50000   90.000 25.0000  0.9000  0.0000   90.00    0.0000  0.0000
!
!NCY  Eps  R_at  R_an  R_pr  R_gl
 20  0.30  0.90  0.90  0.90  0.90
!     Thmin       Step       Thmax    PSD    Sent0  -> Patt#: 1
    20.0231   0.033423   129.9833   0.000   0.000
!
! Excluded regions (LowT  HighT) for Pattern#  1
        0.00       30.00
! 
!
      12    !Number of refined parameters
!
!  Zero    Code    SyCos    Code   SySin    Code  Lambda     Code MORE ->Patt# 1
  0.00000    0.0 -0.05127   21.0  0.00000    0.0 0.000000    0.00   0
!   Background coefficients/codes  for Pattern#  1  (Polynomial of 6th degree)
      82.360     -39.408      68.907    -105.160       0.000       0.000
       41.00       71.00       80.20       90.20      100.00        0.00
!-------------------------------------------------------------------------------
!  Data for PHASE number:   1  ==> Current R_Bragg for Pattern#  1:  10.7559
!-------------------------------------------------------------------------------
ZnO hex
!
!Nat Dis Ang Jbt Isy Str Furth        ATZ     Nvk More
   2   0   0   0   0   0   0        214.4474   0   0
!Contributions (0/1) of this phase to the  1 patterns
 1
!Irf Npr Jtyp  Nsp_Ref Ph_Shift for Pattern#  1
   0   7    0      0      0
! Pr1    Pr2    Pr3   Brind.   Rmua   Rmub   Rmuc     for Pattern#  1
  1.000  0.000  0.000  1.000  0.000  0.000  0.000
!
!
P 63 m c                 <--Space group symbol
!Atom   Typ       X        Y        Z     Biso       Occ     In Fin N_t Spc /Codes
Zr     Zr      0.33330  0.66670  0.00000  3.15286   0.16667   0   0   0    0  
                  0.00     0.00     0.00   100.50      0.00
O      O       0.33330  0.66670  0.39277  3.15286   0.16667   0   0   0    0  
                  0.00     0.00   121.00   100.50      0.00
!-------> Profile Parameters for Pattern #   1  ----> Phase #   1
!  Scale          Shape1      Bov      Str1      Str2      Str3   Strain-Model
 0.5179635E-02   0.00000   0.00000   0.00000   0.00000   0.00000       0
      11.00000     0.000     0.000     0.000     0.000     0.000
!       U            V            W             X            Y         GauSiz      LorSiz    Size-Model
     0.004391    -0.000389     0.009813     0.010058     0.060274     0.000040     0.000000       0
         0.00         0.00         0.00        60.50       110.50         0.00         0.00
!     a          b         c        alpha      beta       gamma      #Cell Info
   3.249732   3.249732   5.206281  90.000000  90.000000 120.000000   
   31.00000   31.00000   51.00000    0.00000    0.00000   31.00000
!  Pref1    Pref2      Asy1     Asy2     Asy3     Asy4      S_L      D_L
  1.00000  0.50000  0.00000  0.00000  0.00000  0.00000  0.00000  0.00000
     0.00     0.00     0.00     0.00     0.00     0.00     0.00     0.00
!  2Th1/TOF1    2Th2/TOF2  Pattern to plot
      30.000     119.983       1

File: Dane/Gr03/zno_800rpm_120min .pcr
ZnO hexagonal
! Current global Chi2 (Bragg contrib.) =      2.024    
NPATT      1       1 <- Flags for patterns (1:refined, 0: excluded)
W_PAT   1.000
!Nph Dum Ias Nre Cry Opt Aut
   1   0   0   0   0   0   1
!Job Npr Nba Nex Nsc Nor Iwg Ilo Res Ste Uni Cor Anm Int
   0   7   0   1   0   1   0   0   0   0   0   0   0   0  !-> Patt#: 1
!
!File names of data(patterns) files
ZnO_800rpm_120min.xrdml
!
!Mat Pcr NLI Rpa Sym Sho
   1   2   0   0   1   0
!Ipr Ppl Ioc Ls1 Ls2 Ls3 Prf Ins Hkl Fou Ana
   0   2   0   0   4   0   3  13   2   0   0  !-> Patt#: 1
!
! Lambda1  Lambda2    Ratio    Bkpos    Wdt    Cthm     muR   AsyLim   Rpolarz  2nd-muR -> Patt# 1
 1.540600 1.544390  0.50000   90.000 25.0000  0.9000  0.0000   90.00    0.0000  0.0000
!
!NCY  Eps  R_at  R_an  R_pr  R_gl
 20  0.30  0.90  0.90  0.90  0.90
!     Thmin       Step       Thmax    PSD    Sent0  -> Patt#: 1
    20.0231   0.033423   129.9833   0.000   0.000
!
! Excluded regions (LowT  HighT) for Pattern#  1
        0.00       30.00
! 
!
      12    !Number of refined parameters
!
!  Zero    Code    SyCos    Code   SySin    Code  Lambda     Code MORE ->Patt# 1
  0.00000    0.0 -0.05127   21.0  0.00000    0.0 0.000000    0.00   0
!   Background coefficients/codes  for Pattern#  1  (Polynomial of 6th degree)
      82.360     -39.408      68.921    -107.794       0.000       0.000
       41.00       71.00       80.20       90.20      100.00        0.00
!-------------------------------------------------------------------------------
!  Data for PHASE number:   1  ==> Current R_Bragg for Pattern#  1:  10.8387
!-------------------------------------------------------------------------------
ZnO hex
!
!Nat Dis Ang Jbt Isy Str Furth        ATZ     Nvk More
   2   0   0   0   0   0   0        214.4474   0   0
!Contributions (0/1) of this phase to the  1 patterns
 1
!Irf Npr Jtyp  Nsp_Ref Ph_Shift for Pattern#  1
   0   7    0      0      0
! Pr1    Pr2    Pr3   Brind.   Rmua   Rmub   Rmuc     for Pattern#  1
  1.000  0.000  0.000  1.000  0.000  0.000  0.000
!
!
P 63 m c                 <--Space group symbol
!Atom   Typ       X        Y        Z     Biso       Occ     In Fin N_t Spc /Codes
Zr     Zr      0.33330  0.66670  0.00000  3.15286   0.16667   0   0   0    0  
                  0.00     0.00     0.00   100.50      0.00
O      O       0.33330  0.66670  0.39277  3.15286   0.16667   0   0   0    0  
                  0.00     0.00   121.00   100.50      0.00
!-------> Profile Parameters for Pattern #   1  ----> Phase #   1
!  Scale          Shape1      Bov      Str1      Str2      Str3   Strain-Model
 0.5179641E-02   0.00000   0.00000   0.00000   0.00000   0.00000       0
      11.00000     0.000     0.000     0.000     0.000     0.000
!       U            V            W             X            Y         GauSiz      LorSiz    Size-Model
     0.004391    -0.000389     0.009813     0.000068     0.060274     0.000040     0.000000       0
         0.00         0.00         0.00        60.00       110.50         0.00         0.00
!     a          b         c        alpha      beta       gamma      #Cell Info
   3.249732   3.249732   5.206281  90.000000  90.000000 120.000000   
   31.00000   31.00000   51.00000    0.00000    0.00000   31.00000
!  Pref1    Pref2      Asy1     Asy2     Asy3     Asy4      S_L      D_L
  1.00000  0.50000  0.00000  0.00000  0.00000  0.00000  0.00000  0.00000
     0.00     0.00     0.00     0.00     0.00     0.00     0.00     0.00
!  2Th1/TOF1    2Th2/TOF2  Pattern to plot
      30.000     119.983       1

File: Dane/Gr03/zno_800rpm_120min.pcr
ZnO hexagonal
! Current global Chi2 (Bragg contrib.) =      2.003    
NPATT      1       1 <- Flags for patterns (1:refined, 0: excluded)
W_PAT   1.000
!Nph Dum Ias Nre Cry Opt Aut
   1   0   0   0   0   0   1
!Job Npr Nba Nex Nsc Nor Iwg Ilo Res Ste Uni Cor Anm Int
   0   7   0   1   0   1   0   0   0   0   0   0   0   0  !-> Patt#: 1
!
!File names of data(patterns) files
ZnO_800rpm_120min.xrdml
!
!Mat Pcr NLI Rpa Sym Sho
   1   2   0   0   1   0
!Ipr Ppl Ioc Ls1 Ls2 Ls3 Prf Ins Hkl Fou Ana
   0   2   0   0   4   0   3  13   2   0   0  !-> Patt#: 1
!
! Lambda1  Lambda2    Ratio    Bkpos    Wdt    Cthm     muR   AsyLim   Rpolarz  2nd-muR -> Patt# 1
 1.540600 1.544390  0.50000   90.000 25.0000  0.9000  0.0000   90.00    0.0000  0.0000
!
!NCY  Eps  R_at  R_an  R_pr  R_gl
 20  0.30  0.90  0.90  0.90  0.90
!     Thmin       Step       Thmax    PSD    Sent0  -> Patt#: 1
    20.0231   0.033423   129.9833   0.000   0.000
!
! Excluded regions (LowT  HighT) for Pattern#  1
        0.00       30.00
! 
!
      12    !Number of refined parameters
!
!  Zero    Code    SyCos    Code   SySin    Code  Lambda     Code MORE ->Patt# 1
  0.00000    0.0 -0.05475   21.0  0.00000    0.0 0.000000    0.00   0
!   Background coefficients/codes  for Pattern#  1  (Polynomial of 6th degree)
      44.837     -18.655      49.599    -114.551       0.000       0.000
       41.00       71.00       80.20       90.20      100.00        0.00
!-------------------------------------------------------------------------------
!  Data for PHASE number:   1  ==> Current R_Bragg for Pattern#  1:  14.8212
!-------------------------------------------------------------------------------
ZnO hex
!
!Nat Dis Ang Jbt Isy Str Furth        ATZ     Nvk More
   2   0   0   0   0   0   0        214.4474   0   0
!Contributions (0/1) of this phase to the  1 patterns
 1
!Irf Npr Jtyp  Nsp_Ref Ph_Shift for Pattern#  1
   0   7    0      0      0
! Pr1    Pr2    Pr3   Brind.   Rmua   Rmub   Rmuc     for Pattern#  1
  1.000  0.000  0.000  1.000  0.000  0.000  0.000
!
!
P 63 m c                 <--Space group symbol
!Atom   Typ       X        Y        Z     Biso       Occ     In Fin N_t Spc /Codes
Zr     Zr      0.33330  0.66670  0.00000  4.22290   0.16667   0   0   0    0  
                  0.00     0.00     0.00   100.50      0.00
O      O       0.33330  0.66670  0.39036  4.22290   0.16667   0   0   0    0  
                  0.00     0.00   121.00   100.50      0.00
!-------> Profile Parameters for Pattern #   1  ----> Phase #   1
!  Scale          Shape1      Bov      Str1      Str2      Str3   Strain-Model
 0.2847861E-02   0.00000   0.00000   0.00000   0.00000   0.00000       0
      11.00000     0.000     0.000     0.000     0.000     0.000
!       U            V            W             X            Y         GauSiz      LorSiz    Size-Model
     0.004391    -0.000389     0.009813     0.010068     0.126852     0.000040     0.000000       0
         0.00         0.00         0.00        60.50       110.50         0.00         0.00
!     a          b         c        alpha      beta       gamma      #Cell Info
   3.249908   3.249908   5.206440  90.000000  90.000000 120.000000   
   31.00000   31.00000   51.00000    0.00000    0.00000   31.00000
!  Pref1    Pref2      Asy1     Asy2     Asy3     Asy4      S_L      D_L
  1.00000  0.50000  0.00000  0.00000  0.00000  0.00000  0.00000  0.00000
     0.00     0.00     0.00     0.00     0.00     0.00     0.00     0.00
!  2Th1/TOF1    2Th2/TOF2  Pattern to plot
      30.000     119.983       1

File: Dane/Gr04/caco3_666rpm_60min.pcr
COMM CaCO3
! Current global Chi2 (Bragg contrib.) =      1.948    
! Files => DAT-file: caco3_666rpm_10min.xrdml,  PCR-file: caco3_666rpm_10min
!Job Npr Nph Nba Nex Nsc Nor Dum Iwg Ilo Ias Res Ste Nre Cry Uni Cor Opt Aut
   0   7   1   0   1   0   1   1   0   0   1   0   0   0   0   0   0   0   1
!
!Ipr Ppl Ioc Mat Pcr Ls1 Ls2 Ls3 NLI Prf Ins Rpa Sym Hkl Fou Sho Ana
   0   2   0   1   2   0   4   0   0   3  13   0   1   2   0   0   0
!
! Lambda1  Lambda2    Ratio    Bkpos    Wdt    Cthm     muR   AsyLim   Rpolarz  2nd-muR -> Patt# 1
 1.540600 1.544390  0.50000   90.000 20.0000  0.9000  0.0000   90.00    0.0000  0.0000
!
!NCY  Eps  R_at  R_an  R_pr  R_gl     Thmin       Step       Thmax    PSD    Sent0
 20  0.05  0.90  0.90  0.90  0.90     19.9948   0.016711    99.9916   0.000   0.000
!
! Excluded regions (LowT  HighT) for Pattern#  1
        0.00       10.00
! 
!
      15    !Number of refined parameters
!
!  Zero    Code    SyCos    Code   SySin    Code  Lambda     Code MORE ->Patt# 1
  0.00000    0.0 -0.02710   11.0  0.00000    0.0 0.000000    0.00   0
!   Background coefficients/codes  for Pattern#  1  (Polynomial of 6th degree)
       4.162       3.220      26.919      45.727      65.671       0.000
       21.00       81.00      120.20      130.20      140.20        0.00
!-------------------------------------------------------------------------------
!  Data for PHASE number:   1  ==> Current R_Bragg for Pattern#  1:  16.9883
!-------------------------------------------------------------------------------
CaCO3: 167
!
!Nat Dis Ang Pr1 Pr2 Pr3 Jbt Irf Isy Str Furth       ATZ    Nvk Npr More
   3   0   0 1.0 0.0 1.0   0   0   0   0   0        600.553   0   7   0
!
!
R -3 C                   <--Space group symbol
!Atom   Typ       X        Y        Z     Biso       Occ     In Fin N_t Spc /Codes
Ca     Ca      0.00000  0.00000  0.00000  3.48603   0.16667   0   0   0    0  
                  0.00     0.00     0.00    91.00      0.00
C      C       0.00000  0.00000  0.25000  2.55141   0.16667   0   0   0    0  
                  0.00     0.00     0.00   101.00      0.00
O      O       0.25226  0.00000  0.25000  3.57520   0.50000   0   0   0    0  
                151.00     0.00     0.00   111.00      0.00
!-------> Profile Parameters for Pattern #   1  ----> Phase #   1
!  Scale          Shape1      Bov      Str1      Str2      Str3   Strain-Model
 0.1759948E-03   0.00000   0.00000   0.00000   0.00000   0.00000       0
      41.00000     0.000     0.000     0.000     0.000     0.000
!       U            V            W             X            Y         GauSiz      LorSiz    Size-Model
     0.004391    -0.000389     0.009813     0.146466     0.090008     0.000000     0.000000       0
         0.00         0.00         0.00        50.25        31.00         0.00         0.00
!     a          b         c        alpha      beta       gamma      #Cell Info
   4.989616   4.989616  17.062832  90.000000  90.000000 120.000000   
   71.00000   71.00000   61.00000    0.00000    0.00000   71.00000
!  Pref1    Pref2      Asy1     Asy2     Asy3     Asy4      S_L      D_L
  1.00000  0.00000  0.00000  0.00000  0.00000  0.00000  0.00000  0.00000
     0.00     0.00     0.00     0.00     0.00     0.00     0.00     0.00
!  2Th1/TOF1    2Th2/TOF2  Pattern to plot
      20.028      99.992       1

File: Dane/Gr04/caco3_raw.pcr
COMM CaCO3
! Current global Chi2 (Bragg contrib.) =      3.943    
! Files => DAT-file: caco3_raw.xrdml,  PCR-file: caco3_raw
!Job Npr Nph Nba Nex Nsc Nor Dum Iwg Ilo Ias Res Ste Nre Cry Uni Cor Opt Aut
   0   7   1   0   1   0   1   1   0   0   1   0   0   0   0   0   0   0   1
!
!Ipr Ppl Ioc Mat Pcr Ls1 Ls2 Ls3 NLI Prf Ins Rpa Sym Hkl Fou Sho Ana
   0   2   0   1   2   0   4   0   0   3  13   0   1   2   0   0   0
!
! Lambda1  Lambda2    Ratio    Bkpos    Wdt    Cthm     muR   AsyLim   Rpolarz  2nd-muR -> Patt# 1
 1.540600 1.544390  0.50000   90.000 20.0000  0.9000  0.0000   90.00    0.0000  0.0000
!
!NCY  Eps  R_at  R_an  R_pr  R_gl     Thmin       Step       Thmax    PSD    Sent0
 20  0.05  0.90  0.90  0.90  0.90     19.9948   0.016711    99.9916   0.000   0.000
!
! Excluded regions (LowT  HighT) for Pattern#  1
        0.00       10.00
! 
!
      15    !Number of refined parameters
!
!  Zero    Code    SyCos    Code   SySin    Code  Lambda     Code MORE ->Patt# 1
  0.00000    0.0  0.03252   11.0  0.00000    0.0 0.000000    0.00   0
!   Background coefficients/codes  for Pattern#  1  (Polynomial of 6th degree)
       3.411       4.206      38.037      58.012       0.000       0.000
       21.00       81.00      120.20      130.20      140.20        0.00
!-------------------------------------------------------------------------------
!  Data for PHASE number:   1  ==> Current R_Bragg for Pattern#  1:  22.5479
!-------------------------------------------------------------------------------
CaCO3: 167
!
!Nat Dis Ang Pr1 Pr2 Pr3 Jbt Irf Isy Str Furth       ATZ    Nvk Npr More
   3   0   0 1.0 0.0 1.0   0   0   0   0   0        600.553   0   7   0
!
!
R -3 C                   <--Space group symbol
!Atom   Typ       X        Y        Z     Biso       Occ     In Fin N_t Spc /Codes
Ca     Ca      0.00000  0.00000  0.00000  1.10880   0.16667   0   0   0    0  
                  0.00     0.00     0.00    91.00      0.00
C      C       0.00000  0.00000  0.25000  0.70170   0.16667   0   0   0    0  
                  0.00     0.00     0.00   101.00      0.00
O      O       0.25880  0.00000  0.25000  1.39467   0.50000   0   0   0    0  
                151.00     0.00     0.00   111.00      0.00
!-------> Profile Parameters for Pattern #   1  ----> Phase #   1
!  Scale          Shape1      Bov      Str1      Str2      Str3   Strain-Model
 0.1669416E-03   0.00000   0.00000   0.00000   0.00000   0.00000       0
      41.00000     0.000     0.000     0.000     0.000     0.000
!       U            V            W             X            Y         GauSiz      LorSiz    Size-Model
     0.004391    -0.000389     0.009813     0.014179     0.023537     0.000000     0.000000       0
         0.00         0.00         0.00        51.00        31.00         0.00         0.00
!     a          b         c        alpha      beta       gamma      #Cell Info
   4.990552   4.990552  17.067842  90.000000  90.000000 120.000000   
   71.00000   71.00000   61.00000    0.00000    0.00000   71.00000
!  Pref1    Pref2      Asy1     Asy2     Asy3     Asy4      S_L      D_L
  1.00000  0.00000  0.00000  0.00000  0.00000  0.00000  0.00000  0.00000
     0.00     0.00     0.00     0.00     0.00     0.00     0.00     0.00
!  2Th1/TOF1    2Th2/TOF2  Pattern to plot
      20.028      99.992       1

File: Dane/Gr05/tio2_800rpm_10min.pcr
COMM TiO2
! Current global Chi2 (Bragg contrib.) =      1.584    
! Files => DAT-file: tio2_raw.xrdml,  PCR-file: tio2_raw
!Job Npr Nph Nba Nex Nsc Nor Dum Iwg Ilo Ias Res Ste Nre Cry Uni Cor Opt Aut
   0   7   2   0   0   0   0   0   0   0   0   0   0   0   0   0   0   0   1
!
!Ipr Ppl Ioc Mat Pcr Ls1 Ls2 Ls3 NLI Prf Ins Rpa Sym Hkl Fou Sho Ana
   0   2   0   1   2   0   4   0   0   3  13   0   1   2   0   0   0
!
! Lambda1  Lambda2    Ratio    Bkpos    Wdt    Cthm     muR   AsyLim   Rpolarz  2nd-muR -> Patt# 1
 1.540600 1.544390  0.50000   90.000 25.0000  0.9000  0.0000   90.00    0.0000  0.0000
!
!NCY  Eps  R_at  R_an  R_pr  R_gl     Thmin       Step       Thmax    PSD    Sent0
 20  0.10  0.90  0.90  0.90  0.90     20.0167   0.033423    99.9968   0.000   0.000
!
!
      14    !Number of refined parameters
!
!  Zero    Code    SyCos    Code   SySin    Code  Lambda     Code MORE ->Patt# 1
  0.00000    0.0  0.03598   51.0  0.00000    0.0 0.000000    0.00   0
!   Background coefficients/codes  for Pattern#  1  (Polynomial of 6th degree)
       8.369      -7.304     -51.872    -129.292       0.000       0.000
       21.00       60.20       70.20       80.20        0.00        0.00
!-------------------------------------------------------------------------------
!  Data for PHASE number:   1  ==> Current R_Bragg for Pattern#  1:   6.9918
!-------------------------------------------------------------------------------
Rutile
!
!Nat Dis Ang Pr1 Pr2 Pr3 Jbt Irf Isy Str Furth       ATZ    Nvk Npr More
   2   0   0 0.0 0.0 2.0   0   0   0   0   0        159.732   0   7   0
!
!
P 42/m n m               <--Space group symbol
!Atom   Typ       X        Y        Z     Biso       Occ     In Fin N_t Spc /Codes
Ti     Ti      0.00000  0.00000  0.00000  0.80260   0.12500   0   0   0    0  
                  0.00     0.00     0.00     0.00      0.00
O      O       0.30635  0.30635  0.00000  0.41938   0.25000   0   0   0    0  
                141.00   141.00     0.00     0.00      0.00
!-------> Profile Parameters for Pattern #   1  ----> Phase #   1
!  Scale          Shape1      Bov      Str1      Str2      Str3   Strain-Model
 0.6839894E-02   0.00000   0.00000   0.00000   0.00000   0.00000       0
      11.00000     0.000     0.000     0.000     0.000     0.000
!       U            V            W             X            Y         GauSiz      LorSiz    Size-Model
     0.002788     0.001070     0.003481     0.023178     0.062246     0.000040     0.000000       0
         0.00         0.00         0.00       121.00       131.00         0.00         0.00
!     a          b         c        alpha      beta       gamma      #Cell Info
   4.593991   4.593991   2.958868  90.000000  90.000000  90.000000   
   31.00000   31.00000   41.00000    0.00000    0.00000    0.00000
!  Pref1    Pref2      Asy1     Asy2     Asy3     Asy4      S_L      D_L
  0.00000  0.00000  0.00000  0.00000  0.00000  0.00000  0.00000  0.00000
     0.00     0.00     0.00     0.00     0.00     0.00     0.00     0.00
!-------------------------------------------------------------------------------
!  Data for PHASE number:   2  ==> Current R_Bragg for Pattern#  1:  28.6806
!-------------------------------------------------------------------------------
Anatase
!
!Nat Dis Ang Pr1 Pr2 Pr3 Jbt Irf Isy Str Furth       ATZ    Nvk Npr More
   2   0   0 0.0 0.0 1.0   0   0   0   0   0        319.463   0   7   0
!
!
I 41/a m d               <--Space group symbol
!Atom   Typ       X        Y        Z     Biso       Occ     In Fin N_t Spc /Codes
Ti     TI      0.00000  0.25000  0.37500  0.32784   0.12500   0   0   0    0  
                  0.00     0.00     0.00     0.00      0.00
O      O       0.00000  0.25000  0.16682  0.23887   0.25000   0   0   0    0  
                  0.00     0.00     0.00     0.00      0.00
!-------> Profile Parameters for Pattern #   1  ----> Phase #   2
!  Scale          Shape1      Bov      Str1      Str2      Str3   Strain-Model
 0.3048612E-04   0.00000   0.00000   0.00000   0.00000   0.00000       0
     111.00000     0.000     0.000     0.000     0.000     0.000
!       U            V            W             X            Y         GauSiz      LorSiz    Size-Model
     0.002788     0.001070     0.003481     0.023178     0.062246     0.000040     0.000000       0
         0.00         0.00         0.00       121.00       131.00         0.00         0.00
!     a          b         c        alpha      beta       gamma      #Cell Info
   3.784649   3.784649   9.512189  90.000000  90.000000  90.000000   
  101.00000  101.00000   91.00000    0.00000    0.00000    0.00000
!  Pref1    Pref2      Asy1     Asy2     Asy3     Asy4      S_L      D_L
  0.00000  0.00000  0.00000  0.00000  0.00000  0.00000  0.00000  0.00000
     0.00     0.00     0.00     0.00     0.00     0.00     0.00     0.00
!  2Th1/TOF1    2Th2/TOF2  Pattern to plot
      20.017      99.997       1

File: Dane/Gr05/tio2_800rpm_120.pcr
COMM TiO2
! Current global Chi2 (Bragg contrib.) =      1.665    
! Files => DAT-file: tio2_800rpm_60min.xrdml,  PCR-file: tio2_800rpm_60min
!Job Npr Nph Nba Nex Nsc Nor Dum Iwg Ilo Ias Res Ste Nre Cry Uni Cor Opt Aut
   0   7   2   0   0   0   0   0   0   0   0   0   0   0   0   0   0   0   1
!
!Ipr Ppl Ioc Mat Pcr Ls1 Ls2 Ls3 NLI Prf Ins Rpa Sym Hkl Fou Sho Ana
   0   2   0   1   2   0   4   0   0   3  13   0   1   2   0   0   0
!
! Lambda1  Lambda2    Ratio    Bkpos    Wdt    Cthm     muR   AsyLim   Rpolarz  2nd-muR -> Patt# 1
 1.540600 1.544390  0.50000   90.000 25.0000  0.9000  0.0000   90.00    0.0000  0.0000
!
!NCY  Eps  R_at  R_an  R_pr  R_gl     Thmin       Step       Thmax    PSD    Sent0
 20  0.10  0.90  0.90  0.90  0.90     20.0167   0.033423    99.9968   0.000   0.000
!
!
      14    !Number of refined parameters
!
!  Zero    Code    SyCos    Code   SySin    Code  Lambda     Code MORE ->Patt# 1
  0.00000    0.0 -0.00007   51.0  0.00000    0.0 0.000000    0.00   0
!   Background coefficients/codes  for Pattern#  1  (Polynomial of 6th degree)
      10.133     -10.682     -60.114    -138.725       0.000       0.000
       21.00       60.20       70.20       80.20        0.00        0.00
!-------------------------------------------------------------------------------
!  Data for PHASE number:   1  ==> Current R_Bragg for Pattern#  1:   7.3585
!-------------------------------------------------------------------------------
Rutile
!
!Nat Dis Ang Pr1 Pr2 Pr3 Jbt Irf Isy Str Furth       ATZ    Nvk Npr More
   2   0   0 0.0 0.0 2.0   0   0   0   0   0        159.732   0   7   0
!
!
P 42/m n m               <--Space group symbol
!Atom   Typ       X        Y        Z     Biso       Occ     In Fin N_t Spc /Codes
Ti     Ti      0.00000  0.00000  0.00000  0.80260   0.12500   0   0   0    0  
                  0.00     0.00     0.00     0.00      0.00
O      O       0.30527  0.30527  0.00000  0.41938   0.25000   0   0   0    0  
                141.00   141.00     0.00     0.00      0.00
!-------> Profile Parameters for Pattern #   1  ----> Phase #   1
!  Scale          Shape1      Bov      Str1      Str2      Str3   Strain-Model
 0.5774955E-02   0.00000   0.00000   0.00000   0.00000   0.00000       0
      11.00000     0.000     0.000     0.000     0.000     0.000
!       U            V            W             X            Y         GauSiz      LorSiz    Size-Model
     0.002788     0.001070     0.003481     0.006196     0.079319     0.000040     0.000000       0
         0.00         0.00         0.00       121.00       131.00         0.00         0.00
!     a          b         c        alpha      beta       gamma      #Cell Info
   4.594090   4.594090   2.958975  90.000000  90.000000  90.000000   
   31.00000   31.00000   41.00000    0.00000    0.00000    0.00000
!  Pref1    Pref2      Asy1     Asy2     Asy3     Asy4      S_L      D_L
  0.00000  0.00000  0.00000  0.00000  0.00000  0.00000  0.00000  0.00000
     0.00     0.00     0.00     0.00     0.00     0.00     0.00     0.00
!-------------------------------------------------------------------------------
!  Data for PHASE number:   2  ==> Current R_Bragg for Pattern#  1:  26.2654
!-------------------------------------------------------------------------------
Anatase
!
!Nat Dis Ang Pr1 Pr2 Pr3 Jbt Irf Isy Str Furth       ATZ    Nvk Npr More
   2   0   0 0.0 0.0 1.0   0   0   0   0   0        319.463   0   7   0
!
!
I 41/a m d               <--Space group symbol
!Atom   Typ       X        Y        Z     Biso       Occ     In Fin N_t Spc /Codes
Ti     TI      0.00000  0.25000  0.37500  0.32784   0.12500   0   0   0    0  
                  0.00     0.00     0.00     0.00      0.00
O      O       0.00000  0.25000  0.16682  0.23887   0.25000   0   0   0    0  
                  0.00     0.00     0.00     0.00      0.00
!-------> Profile Parameters for Pattern #   1  ----> Phase #   2
!  Scale          Shape1      Bov      Str1      Str2      Str3   Strain-Model
 0.2812495E-04   0.00000   0.00000   0.00000   0.00000   0.00000       0
     111.00000     0.000     0.000     0.000     0.000     0.000
!       U            V            W             X            Y         GauSiz      LorSiz    Size-Model
     0.002788     0.001070     0.003481     0.006196     0.079319     0.000040     0.000000       0
         0.00         0.00         0.00       121.00       131.00         0.00         0.00
!     a          b         c        alpha      beta       gamma      #Cell Info
   3.785232   3.785232   9.509445  90.000000  90.000000  90.000000   
  101.00000  101.00000   91.00000    0.00000    0.00000    0.00000
!  Pref1    Pref2      Asy1     Asy2     Asy3     Asy4      S_L      D_L
  0.00000  0.00000  0.00000  0.00000  0.00000  0.00000  0.00000  0.00000
     0.00     0.00     0.00     0.00     0.00     0.00     0.00     0.00
!  2Th1/TOF1    2Th2/TOF2  Pattern to plot
      20.017      99.997       1
