Repository: natkurdz/XRD-AI

File: Dane/Gr05/tio2_800rpm_60min.pcr
COMM TiO2
! Current global Chi2 (Bragg contrib.) =      1.446    
! Files => DAT-file: tio2_800rpm_10min.xrdml,  PCR-file: tio2_800rpm_10min
!Job Npr Nph Nba Nex Nsc Nor Dum Iwg Ilo Ias Res Ste Nre Cry Uni Cor Opt Aut
   0   7   2   0   0   0   0   0   0   0   0   0   0   0   0   0   0   0   1
!
!Ipr Ppl Ioc Mat Pcr Ls1 Ls2 Ls3 NLI Prf Ins Rpa Sym Hkl Fou Sho Ana
   0   2   0   1   2   0   4   0   0   3  13   0   1   2   0   0   0
!
! Lambda1  Lambda2    Ratio    Bkpos    Wdt    Cthm     muR   AsyLim   Rpolarz  2nd-muR -> Patt# 1
 1.540600 1.544390  0.50000   90.000 25.0000  0.9000  0.0000   90.00    0.0000  0.0000
!
!NCY  Eps  R_at  R_an  R_pr  R_gl     Thmin       Step       Thmax    PSD    Sent0
 20  0.10  0.90  0.90  0.90  0.90     20.0167   0.033423    99.9968   0.000   0.000
!
!
      14    !Number of refined parameters
!
!  Zero    Code    SyCos    Code   SySin    Code  Lambda     Code MORE ->Patt# 1
  0.00000    0.0 -0.00123   51.0  0.00000    0.0 0.000000    0.00   0
!   Background coefficients/codes  for Pattern#  1  (Polynomial of 6th degree)
       8.282     -10.965     -74.665    -155.733       0.000       0.000
       21.00       60.20       70.20       80.20        0.00        0.00
!-------------------------------------------------------------------------------
!  Data for PHASE number:   1  ==> Current R_Bragg for Pattern#  1:   7.6903
!-------------------------------------------------------------------------------
Rutile
!
!Nat Dis Ang Pr1 Pr2 Pr3 Jbt Irf Isy Str Furth       ATZ    Nvk Npr More
   2   0   0 0.0 0.0 2.0   0   0   0   0   0        159.732   0   7   0
!
!
P 42/m n m               <--Space group symbol
!Atom   Typ       X        Y        Z     Biso       Occ     In Fin N_t Spc /Codes
Ti     Ti      0.00000  0.00000  0.00000  0.80260   0.12500   0   0   0    0  
                  0.00     0.00     0.00     0.00      0.00
O      O       0.30586  0.30586  0.00000  0.41938   0.25000   0   0   0    0  
                141.00   141.00     0.00     0.00      0.00
!-------> Profile Parameters for Pattern #   1  ----> Phase #   1
!  Scale          Shape1      Bov      Str1      Str2      Str3   Strain-Model
 0.5860998E-02   0.00000   0.00000   0.00000   0.00000   0.00000       0
      11.00000     0.000     0.000     0.000     0.000     0.000
!       U            V            W             X            Y         GauSiz      LorSiz    Size-Model
     0.002788     0.001070     0.003481     0.014360     0.072217     0.000040     0.000000       0
         0.00         0.00         0.00       121.00       131.00         0.00         0.00
!     a          b         c        alpha      beta       gamma      #Cell Info
   4.594228   4.594228   2.958966  90.000000  90.000000  90.000000   
   31.00000   31.00000   41.00000    0.00000    0.00000    0.00000
!  Pref1    Pref2      Asy1     Asy2     Asy3     Asy4      S_L      D_L
  0.00000  0.00000  0.00000  0.00000  0.00000  0.00000  0.00000  0.00000
     0.00     0.00     0.00     0.00     0.00     0.00     0.00     0.00
!-------------------------------------------------------------------------------
!  Data for PHASE number:   2  ==> Current R_Bragg for Pattern#  1:  30.0290
!-------------------------------------------------------------------------------
Anatase
!
!Nat Dis Ang Pr1 Pr2 Pr3 Jbt Irf Isy Str Furth       ATZ    Nvk Npr More
   2   0   0 0.0 0.0 1.0   0   0   0   0   0        319.463   0   7   0
!
!
I 41/a m d               <--Space group symbol
!Atom   Typ       X        Y        Z     Biso       Occ     In Fin N_t Spc /Codes
Ti     TI      0.00000  0.25000  0.37500  0.32784   0.12500   0   0   0    0  
                  0.00     0.00     0.00     0.00      0.00
O      O       0.00000  0.25000  0.16682  0.23887   0.25000   0   0   0    0  
                  0.00     0.00     0.00     0.00      0.00
!-------> Profile Parameters for Pattern #   1  ----> Phase #   2
!  Scale          Shape1      Bov      Str1      Str2      Str3   Strain-Model
 0.2510084E-04   0.00000   0.00000   0.00000   0.00000   0.00000       0
     111.00000     0.000     0.000     0.000     0.000     0.000
!       U            V            W             X            Y         GauSiz      LorSiz    Size-Model
     0.002788     0.001070     0.003481     0.014360     0.072217     0.000040     0.000000       0
         0.00         0.00         0.00       121.00       131.00         0.00         0.00
!     a          b         c        alpha      beta       gamma      #Cell Info
   3.783568   3.783568   9.514498  90.000000  90.000000  90.000000   
  101.00000  101.00000   91.00000    0.00000    0.00000    0.00000
!  Pref1    Pref2      Asy1     Asy2     Asy3     Asy4      S_L      D_L
  0.00000  0.00000  0.00000  0.00000  0.00000  0.00000  0.00000  0.00000
     0.00     0.00     0.00     0.00     0.00     0.00     0.00     0.00
!  2Th1/TOF1    2Th2/TOF2  Pattern to plot
      20.017      99.997       1

File: Dane/Gr05/tio2_raw.pcr
COMM TiO2
! Current global Chi2 (Bragg contrib.) =      1.458    
! Files => DAT-file: tio2_raw.xrdml,  PCR-file: tio2_raw
!Job Npr Nph Nba Nex Nsc Nor Dum Iwg Ilo Ias Res Ste Nre Cry Uni Cor Opt Aut
   0   7   2   0   0   0   0   0   0   0   0   0   0   0   0   0   0   0   1
!
!Ipr Ppl Ioc Mat Pcr Ls1 Ls2 Ls3 NLI Prf Ins Rpa Sym Hkl Fou Sho Ana
   0   2   0   1   2   0   4   0   0   3  13   0   1   2   0   0   0
!
! Lambda1  Lambda2    Ratio    Bkpos    Wdt    Cthm     muR   AsyLim   Rpolarz  2nd-muR -> Patt# 1
 1.540600 1.544390  0.50000   90.000 25.0000  0.9000  0.0000   90.00    0.0000  0.0000
!
!NCY  Eps  R_at  R_an  R_pr  R_gl     Thmin       Step       Thmax    PSD    Sent0
 20  0.10  0.90  0.90  0.90  0.90     20.0167   0.033423    99.9968   0.000   0.000
!
!
      11    !Number of refined parameters
!
!  Zero    Code    SyCos    Code   SySin    Code  Lambda     Code MORE ->Patt# 1
  0.00000    0.0  0.03597   51.0  0.00000    0.0 0.000000    0.00   0
!   Background coefficients/codes  for Pattern#  1  (Polynomial of 6th degree)
       8.364      -7.148     -50.966    -127.514       0.000       0.000
       21.00       60.20       70.20       80.20        0.00        0.00
!-------------------------------------------------------------------------------
!  Data for PHASE number:   1  ==> Current R_Bragg for Pattern#  1:   6.5884
!-------------------------------------------------------------------------------
Rutile
!
!Nat Dis Ang Pr1 Pr2 Pr3 Jbt Irf Isy Str Furth       ATZ    Nvk Npr More
   2   0   0 0.0 0.0 2.0   0   0   0   0   0        159.732   0   7   0
!
!
P 42/m n m               <--Space group symbol
!Atom   Typ       X        Y        Z     Biso       Occ     In Fin N_t Spc /Codes
Ti     Ti      0.00000  0.00000  0.00000  0.80260   0.12500   0   0   0    0  
                  0.00     0.00     0.00     0.00      0.00
O      O       0.30535  0.30535  0.00000  0.41938   0.25000   0   0   0    0  
                  141.00     141.00     0.00     0.00      0.00
!-------> Profile Parameters for Pattern #   1  ----> Phase #   1
!  Scale          Shape1      Bov      Str1      Str2      Str3   Strain-Model
 0.6843870E-02   0.00000   0.00000   0.00000   0.00000   0.00000       0
      11.00000     0.000     0.000     0.000     0.000     0.000
!       U            V            W             X            Y         GauSiz      LorSiz    Size-Model
     0.002788     0.001070     0.003481     0.023883     0.061921     0.000040     0.000000       0
         0.00         0.00         0.00         121.00         131.00         0.00         0.00
!     a          b         c        alpha      beta       gamma      #Cell Info
   4.593989   4.593989   2.958869  90.000000  90.000000  90.000000   
   31.00000   31.00000   41.00000    0.00000    0.00000    0.00000
!  Pref1    Pref2      Asy1     Asy2     Asy3     Asy4      S_L      D_L
  0.00000  0.00000  0.00000  0.00000  0.00000  0.00000  0.00000  0.00000
     0.00     0.00     0.00     0.00     0.00     0.00     0.00     0.00
!-------------------------------------------------------------------------------
!  Data for PHASE number:   2  ==> Current R_Bragg for Pattern#  1:  29.5227
!-------------------------------------------------------------------------------
Anatase
!
!Nat Dis Ang Pr1 Pr2 Pr3 Jbt Irf Isy Str Furth       ATZ    Nvk Npr More
   2   0   0 0.0 0.0 1.0   0   0   0   0   0        319.463   0   7   0
!
!
I 41/a m d               <--Space group symbol
!Atom   Typ       X        Y        Z     Biso       Occ     In Fin N_t Spc /Codes
Ti     TI      0.00000  0.25000  0.37500  0.32784   0.12500   0   0   0    0  
                  0.00     0.00     0.00     0.00      0.00
O      O       0.00000  0.25000  0.16682  0.23887   0.25000   0   0   0    0  
                  0.00     0.00     0.00     0.00      0.00
!-------> Profile Parameters for Pattern #   1  ----> Phase #   2
!  Scale          Shape1      Bov      Str1      Str2      Str3   Strain-Model
 0.3048301E-04   0.00000   0.00000   0.00000   0.00000   0.00000       0
     111.00000     0.000     0.000     0.000     0.000     0.000
!       U            V            W             X            Y         GauSiz      LorSiz    Size-Model
     0.002788     0.001070     0.003481     0.023883     0.061921     0.000040     0.000000       0
         0.00         0.00         0.00         121.00         131.00         0.00         0.00
!     a          b         c        alpha      beta       gamma      #Cell Info
   3.784644   3.784644   9.512185  90.000000  90.000000  90.000000   
  101.00000  101.00000   91.00000    0.00000    0.00000    0.00000
!  Pref1    Pref2      Asy1     Asy2     Asy3     Asy4      S_L      D_L
  0.00000  0.00000  0.00000  0.00000  0.00000  0.00000  0.00000  0.00000
     0.00     0.00     0.00     0.00     0.00     0.00     0.00     0.00
!  2Th1/TOF1    2Th2/TOF2  Pattern to plot
      20.017      99.997       1

File: Dane/Gr06/ndo3h3_800rpm_5min.pcr
COMM Nd hydroxide
! Current global Chi2 (Bragg contrib.) =      3.780    
! Files => DAT-file: ndo3h3_800rpm_5min.xrdml,  PCR-file: ndo3h3_800rpm_5min
!Job Npr Nph Nba Nex Nsc Nor Dum Iwg Ilo Ias Res Ste Nre Cry Uni Cor Opt Aut
   0   7   1   0   1   0   0   0   0   0   0   0   0   0   0   0   0   0   1
!
!Ipr Ppl Ioc Mat Pcr Ls1 Ls2 Ls3 NLI Prf Ins Rpa Sym Hkl Fou Sho Ana
   0   2   0   1   2   0   4   0   0   3  13   0   1   2   0   0   0
!
! Lambda1  Lambda2    Ratio    Bkpos    Wdt    Cthm     muR   AsyLim   Rpolarz  2nd-muR -> Patt# 1
 1.540600 1.544390  0.50000   90.000 25.0000  0.9000  0.0000   90.00    0.0000  0.0000
!
!NCY  Eps  R_at  R_an  R_pr  R_gl     Thmin       Step       Thmax    PSD    Sent0
 20  0.10  0.90  0.90  0.90  0.90     10.0098   0.033423    99.9833   0.000   0.000
!
! Excluded regions (LowT  HighT) for Pattern#  1
        0.00       14.00
! 
!
      12    !Number of refined parameters
!
!  Zero    Code    SyCos    Code   SySin    Code  Lambda     Code MORE ->Patt# 1
  0.00000    0.0 -0.04156   51.0  0.00000    0.0 0.000000    0.00   0
!   Background coefficients/codes  for Pattern#  1  (Polynomial of 6th degree)
      16.211     -22.130    -159.119    -292.378       0.000       0.000
       21.00       61.00       70.20       80.10        0.00        0.00
!-------------------------------------------------------------------------------
!  Data for PHASE number:   1  ==> Current R_Bragg for Pattern#  1:  18.7772
!-------------------------------------------------------------------------------
Nd(OH)3
!
!Nat Dis Ang Pr1 Pr2 Pr3 Jbt Irf Isy Str Furth       ATZ    Nvk Npr More
   2   0   0 0.0 0.0 2.0   0   0   0   0   0        384.490   0   7   0
!
!
P 63/m                   <--Space group symbol
!Atom   Typ       X        Y        Z     Biso       Occ     In Fin N_t Spc /Codes
Nd     Nd      0.33330  0.66670  0.25000  0.80260   0.16667   0   0   0    0  
                  0.00     0.00     0.00     0.00      0.00
O      O       0.34940  0.27025  0.25000  0.41938   0.50000   0   0   0    0  
                110.20   120.20     0.00     0.00      0.00
!-------> Profile Parameters for Pattern #   1  ----> Phase #   1
!  Scale          Shape1      Bov      Str1      Str2      Str3   Strain-Model
 0.3840213E-03   0.00000   0.00000   0.00000   0.00000   0.00000       0
      11.00000     0.000     0.000     0.000     0.000     0.000
!       U            V            W             X            Y         GauSiz      LorSiz    Size-Model
     0.002788     0.001070     0.003481     0.096813     0.314200     0.000040     0.000000       0
         0.00         0.00         0.00       100.10        90.10         0.00         0.00
!     a          b         c        alpha      beta       gamma      #Cell Info
   6.424712   6.424712   3.739466  90.000000  90.000000 120.000000   
   31.00000   31.00000   41.00000    0.00000    0.00000   31.00000
!  Pref1    Pref2      Asy1     Asy2     Asy3     Asy4      S_L      D_L
  0.00000  0.00000  0.00000  0.00000  0.00000  0.00000  0.00000  0.00000
     0.00     0.00     0.00     0.00     0.00     0.00     0.00     0.00
!  2Th1/TOF1    2Th2/TOF2  Pattern to plot
      20.017      99.983       1

File: Dane/Gr06/ndo3h3_raw.pcr
COMM Nd hydroxide
! Current global Chi2 (Bragg contrib.) =      2.748    
! Files => DAT-file: ndo3h3_raw.xrdml,  PCR-file: ndo3h3_raw
!Job Npr Nph Nba Nex Nsc Nor Dum Iwg Ilo Ias Res Ste Nre Cry Uni Cor Opt Aut
   0   7   1   0   1   0   0   0   0   0   0   0   0   0   0   0   0   0   1
!
!Ipr Ppl Ioc Mat Pcr Ls1 Ls2 Ls3 NLI Prf Ins Rpa Sym Hkl Fou Sho Ana
   0   2   0   1   2   0   4   0   0   3  13   0   1   2   0   0   0
!
! Lambda1  Lambda2    Ratio    Bkpos    Wdt    Cthm     muR   AsyLim   Rpolarz  2nd-muR -> Patt# 1
 1.540600 1.544390  0.50000   90.000 25.0000  0.9000  0.0000   90.00    0.0000  0.0000
!
!NCY  Eps  R_at  R_an  R_pr  R_gl     Thmin       Step       Thmax    PSD    Sent0
 20  0.10  0.90  0.90  0.90  0.90     10.0098   0.033423    99.9833   0.000   0.000
!
! Excluded regions (LowT  HighT) for Pattern#  1
        0.00       14.00
! 
!
      12    !Number of refined parameters
!
!  Zero    Code    SyCos    Code   SySin    Code  Lambda     Code MORE ->Patt# 1
  0.00000    0.0  0.06678   51.0  0.00000    0.0 0.000000    0.00   0
!   Background coefficients/codes  for Pattern#  1  (Polynomial of 6th degree)
      10.946     -28.831    -204.011    -356.449       0.000       0.000
       21.00       61.00       70.20       80.10        0.00        0.00
!-------------------------------------------------------------------------------
!  Data for PHASE number:   1  ==> Current R_Bragg for Pattern#  1:   9.4098
!-------------------------------------------------------------------------------
Nd(OH)3
!
!Nat Dis Ang Pr1 Pr2 Pr3 Jbt Irf Isy Str Furth       ATZ    Nvk Npr More
   2   0   0 0.0 0.0 2.0   0   0   0   0   0        384.490   0   7   0
!
!
P 63/m                   <--Space group symbol
!Atom   Typ       X        Y        Z     Biso       Occ     In Fin N_t Spc /Codes
Nd     Nd      0.33330  0.66670  0.25000  0.80260   0.16667   0   0   0    0  
                  0.00     0.00     0.00     0.00      0.00
O      O       0.37602  0.29500  0.25000  0.41938   0.50000   0   0   0    0  
                110.20   120.20     0.00     0.00      0.00
!-------> Profile Parameters for Pattern #   1  ----> Phase #   1
!  Scale          Shape1      Bov      Str1      Str2      Str3   Strain-Model
 0.5542254E-03   0.00000   0.00000   0.00000   0.00000   0.00000       0
      11.00000     0.000     0.000     0.000     0.000     0.000
!       U            V            W             X            Y         GauSiz      LorSiz    Size-Model
     0.002788     0.001070     0.003481     0.375475     0.124171     0.000040     0.000000       0
         0.00         0.00         0.00       100.10        90.10         0.00         0.00
!     a          b         c        alpha      beta       gamma      #Cell Info
   6.424637   6.424637   3.738846  90.000000  90.000000 120.000000   
   31.00000   31.00000   41.00000    0.00000    0.00000   31.00000
!  Pref1    Pref2      Asy1     Asy2     Asy3     Asy4      S_L      D_L
  0.00000  0.00000  0.00000  0.00000  0.00000  0.00000  0.00000  0.00000
     0.00     0.00     0.00     0.00     0.00     0.00     0.00     0.00
!  2Th1/TOF1    2Th2/TOF2  Pattern to plot
      20.017      99.983       1
