Repository: natkurdz/XRD-AI

File: Dane/Gr01/wo3_600rpm_10min.pcr
WO3
! Current global Chi2 (Bragg contrib.) =      60.74    
NPATT      1       1 <- Flags for patterns (1:refined, 0: excluded)
W_PAT   1.000
!Nph Dum Ias Nre Cry Opt Aut
   1   0   0   0   0   0   1
!Job Npr Nba Nex Nsc Nor Iwg Ilo Res Ste Uni Cor Anm Int
   0   7   0   1   0   1   0   0   0   0   0   0   0   0  !-> Patt#: 1
!
!File names of data(patterns) files
WO3_600RPM_10min.xrdml
!
!Mat Pcr NLI Rpa Sym Sho
   1   2   0   0   1   0
!Ipr Ppl Ioc Ls1 Ls2 Ls3 Prf Ins Hkl Fou Ana
   0   2   0   0   4   0   3  13   2   0   0  !-> Patt#: 1
!
! Lambda1  Lambda2    Ratio    Bkpos    Wdt    Cthm     muR   AsyLim   Rpolarz  2nd-muR -> Patt# 1
 1.540600 1.544390  0.50000   90.000 25.0000  0.9000  0.0000   90.00    0.0000  0.0000
!
!NCY  Eps  R_at  R_an  R_pr  R_gl
 20  0.30  0.90  0.90  0.90  0.90
!     Thmin       Step       Thmax    PSD    Sent0  -> Patt#: 1
    15.0165   0.033423   114.9833   0.000   0.000
!
! Excluded regions (LowT  HighT) for Pattern#  1
        31.00       37.00
! 
!
      13    !Number of refined parameters
!
!  Zero    Code    SyCos    Code   SySin    Code  Lambda     Code MORE ->Patt# 1
  0.00000    0.0 -0.05895   21.0  0.00000    0.0 0.000000    0.00   0
!   Background coefficients/codes  for Pattern#  1  (Polynomial of 6th degree)
    1376.842    -706.216       0.000       0.000       0.000       0.000
       41.00       71.00       80.00       90.00      100.00        0.00
!-------------------------------------------------------------------------------
!  Data for PHASE number:   1  ==> Current R_Bragg for Pattern#  1:  25.0297
!-------------------------------------------------------------------------------
WO3
!
!Nat Dis Ang Jbt Isy Str Furth        ATZ     Nvk More
   8   0   0   0   0   0   0       1854.7854   0   0
!Contributions (0/1) of this phase to the  1 patterns
 1
!Irf Npr Jtyp  Nsp_Ref Ph_Shift for Pattern#  1
   0   7    0      0      0
! Pr1    Pr2    Pr3   Brind.   Rmua   Rmub   Rmuc     for Pattern#  1
  1.000  0.000  0.000  1.000  0.000  0.000  0.000
!
!
P 1 21/n 1               <--Space group symbol
!Atom   Typ       X        Y        Z     Biso       Occ     In Fin N_t Spc /Codes
W1     W       0.24994  0.03276  0.28487  0.25402   1.00000   0   0   0    0  
                  0.00     0.00     0.00     0.00      0.00
W2     W       0.25103  0.02849  0.78208  0.25402   1.00000   0   0   0    0  
                  0.00     0.00     0.00     0.00      0.00
O1     O       0.00000  0.02500  0.22000  0.37140   1.00000   0   0   0    0  
                  0.00     0.00     0.00     0.00      0.00
O2     O       0.00000  0.47500  0.22000  0.37140   1.00000   0   0   0    0  
                  0.00     0.00     0.00     0.00      0.00
O3     O       0.29000  0.29000  0.26500  0.37140   1.00000   0   0   0    0  
                  0.00     0.00     0.00     0.00      0.00
O4     O       0.21000  0.29000  0.73500  0.37140   1.00000   0   0   0    0  
                  0.00     0.00     0.00     0.00      0.00
O5     O       0.28000  0.04000  0.03000  0.37140   1.00000   0   0   0    0  
                  0.00     0.00     0.00     0.00      0.00
O6     O       0.28000  0.24000 -0.03000  0.37140   1.00000   0   0   0    0  
                  0.00     0.00     0.00     0.00      0.00
!-------> Profile Parameters for Pattern #   1  ----> Phase #   1
!  Scale          Shape1      Bov      Str1      Str2      Str3   Strain-Model
 0.4785671E-03   0.00000   0.00000   0.00000   0.00000   0.00000       0
      11.00000     0.000     0.000     0.000     0.000     0.000
!       U            V            W             X            Y         GauSiz      LorSiz    Size-Model
     0.004391    -0.000389     0.009813     0.553567     0.000082     0.000040     0.000000       0
         0.00         0.00         0.00       131.00       120.00         0.00         0.00
!     a          b         c        alpha      beta       gamma      #Cell Info
   7.309101   7.533520   7.689913  90.000000  90.769485  90.000000   
   31.00000   61.00000   51.00000    0.00000  111.00000    0.00000
!  Pref1    Pref2      Asy1     Asy2     Asy3     Asy4      S_L      D_L
  1.00000  0.50000  0.00000  0.00000  0.00000  0.00000  0.00000  0.00000
     0.00     0.00     0.00     0.00     0.00     0.00     0.00     0.00
!  2Th1/TOF1    2Th2/TOF2  Pattern to plot
      17.000     114.983       1

File: Dane/Gr03/zno_raw.pcr
ZnO hexagonal
! Current global Chi2 (Bragg contrib.) =      1.834    
NPATT      1       1 <- Flags for patterns (1:refined, 0: excluded)
W_PAT   1.000
!Nph Dum Ias Nre Cry Opt Aut
   1   0   0   0   0   0   1
!Job Npr Nba Nex Nsc Nor Iwg Ilo Res Ste Uni Cor Anm Int
   0   7   0   1   0   1   0   0   0   0   0   0   0   0  !-> Patt#: 1
!
!File names of data(patterns) files
zno_raw.xrdml
!
!Mat Pcr NLI Rpa Sym Sho
   1   2   0   0   1   0
!Ipr Ppl Ioc Ls1 Ls2 Ls3 Prf Ins Hkl Fou Ana
   0   2   0   0   4   0   3  13   2   0   0  !-> Patt#: 1
!
! Lambda1  Lambda2    Ratio    Bkpos    Wdt    Cthm     muR   AsyLim   Rpolarz  2nd-muR -> Patt# 1
 1.540600 1.544390  0.50000   90.000 25.0000  0.9000  0.0000   90.00    0.0000  0.0000
!
!NCY  Eps  R_at  R_an  R_pr  R_gl
 20  0.30  0.90  0.90  0.90  0.90
!     Thmin       Step       Thmax    PSD    Sent0  -> Patt#: 1
    20.0231   0.033423   129.9833   0.000   0.000
!
! Excluded regions (LowT  HighT) for Pattern#  1
        0.00       30.00
! 
!
      12    !Number of refined parameters
!
!  Zero    Code    SyCos    Code   SySin    Code  Lambda     Code MORE ->Patt# 1
  0.00000    0.0  0.02787   21.0  0.00000    0.0 0.000000    0.00   0
!   Background coefficients/codes  for Pattern#  1  (Polynomial of 6th degree)
     243.485       2.434      30.416      17.747       0.000       0.000
       41.00       71.00       80.20       90.20      100.00        0.00
!-------------------------------------------------------------------------------
!  Data for PHASE number:   1  ==> Current R_Bragg for Pattern#  1:   9.6692
!-------------------------------------------------------------------------------
ZnO hex
!
!Nat Dis Ang Jbt Isy Str Furth        ATZ     Nvk More
   2   0   0   0   0   0   0        214.4474   0   0
!Contributions (0/1) of this phase to the  1 patterns
 1
!Irf Npr Jtyp  Nsp_Ref Ph_Shift for Pattern#  1
   0   7    0      0      0
! Pr1    Pr2    Pr3   Brind.   Rmua   Rmub   Rmuc     for Pattern#  1
  1.000  0.000  0.000  1.000  0.000  0.000  0.000
!
!
P 63 m c                 <--Space group symbol
!Atom   Typ       X        Y        Z     Biso       Occ     In Fin N_t Spc /Codes
Zr     Zr      0.33330  0.66670  0.00000  1.17522   0.16667   0   0   0    0  
                  0.00     0.00     0.00   100.50      0.00
O      O       0.33330  0.66670  0.39296  1.17522   0.16667   0   0   0    0  
                  0.00     0.00   121.00   100.50      0.00
!-------> Profile Parameters for Pattern #   1  ----> Phase #   1
!  Scale          Shape1      Bov      Str1      Str2      Str3   Strain-Model
 0.6191253E-02   0.00000   0.00000   0.00000   0.00000   0.00000       0
      11.00000     0.000     0.000     0.000     0.000     0.000
!       U            V            W             X            Y         GauSiz      LorSiz    Size-Model
     0.004391    -0.000389     0.009813     0.010556     0.060489     0.000040     0.000000       0
         0.00         0.00         0.00        60.50       110.50         0.00         0.00
!     a          b         c        alpha      beta       gamma      #Cell Info
   3.250214   3.250214   5.207053  90.000000  90.000000 120.000000   
   31.00000   31.00000   51.00000    0.00000    0.00000   31.00000
!  Pref1    Pref2      Asy1     Asy2     Asy3     Asy4      S_L      D_L
  1.00000  0.50000  0.00000  0.00000  0.00000  0.00000  0.00000  0.00000
     0.00     0.00     0.00     0.00     0.00     0.00     0.00     0.00
!  2Th1/TOF1    2Th2/TOF2  Pattern to plot
      30.000     119.983       1

File: Dane/Gr06/ndo3h3_800rpm_60.pcr
COMM Nd hydroxide
! Current global Chi2 (Bragg contrib.) =      3.304    
! Files => DAT-file: NdO3H3_800rpm_60min.xrdml,  PCR-file: ndo3h3_800rpm_60
!Job Npr Nph Nba Nex Nsc Nor Dum Iwg Ilo Ias Res Ste Nre Cry Uni Cor Opt Aut
   0   7   1   0   1   0   0   0   0   0   0   0   0   0   0   0   0   0   1
!
!Ipr Ppl Ioc Mat Pcr Ls1 Ls2 Ls3 NLI Prf Ins Rpa Sym Hkl Fou Sho Ana
   0   2   0   1   2   0   4   0   0   3  13   0   1   2   0   0   0
!
! Lambda1  Lambda2    Ratio    Bkpos    Wdt    Cthm     muR   AsyLim   Rpolarz  2nd-muR -> Patt# 1
 1.540600 1.544390  0.50000   90.000 25.0000  0.9000  0.0000   90.00    0.0000  0.0000
!
!NCY  Eps  R_at  R_an  R_pr  R_gl     Thmin       Step       Thmax    PSD    Sent0
 20  0.10  0.90  0.90  0.90  0.90     10.0098   0.033423    99.9833   0.000   0.000
!
! Excluded regions (LowT  HighT) for Pattern#  1
        0.00       14.00
! 
!
      12    !Number of refined parameters
!
!  Zero    Code    SyCos    Code   SySin    Code  Lambda     Code MORE ->Patt# 1
  0.00000    0.0 -0.03444   51.0  0.00000    0.0 0.000000    0.00   0
!   Background coefficients/codes  for Pattern#  1  (Polynomial of 6th degree)
      17.026     -16.330    -102.366    -224.269       0.000       0.000
       21.00       61.00       70.20       80.10        0.00        0.00
!-------------------------------------------------------------------------------
!  Data for PHASE number:   1  ==> Current R_Bragg for Pattern#  1:  14.1640
!-------------------------------------------------------------------------------
Nd(OH)3
!
!Nat Dis Ang Pr1 Pr2 Pr3 Jbt Irf Isy Str Furth       ATZ    Nvk Npr More
   2   0   0 0.0 0.0 2.0   0   0   0   0   0        384.490   0   7   0
!
!
P 63/m                   <--Space group symbol
!Atom   Typ       X        Y        Z     Biso       Occ     In Fin N_t Spc /Codes
Nd     Nd      0.33330  0.66670  0.25000  0.80260   0.16667   0   0   0    0  
                  0.00     0.00     0.00     0.00      0.00
O      O       0.34368  0.27132  0.25000  0.41938   0.50000   0   0   0    0  
                110.20   120.20     0.00     0.00      0.00
!-------> Profile Parameters for Pattern #   1  ----> Phase #   1
!  Scale          Shape1      Bov      Str1      Str2      Str3   Strain-Model
 0.4262822E-03   0.00000   0.00000   0.00000   0.00000   0.00000       0
      11.00000     0.000     0.000     0.000     0.000     0.000
!       U            V            W             X            Y         GauSiz      LorSiz    Size-Model
     0.002788     0.001070     0.003481     0.000100     0.517193     0.000040     0.000000       0
         0.00         0.00         0.00       100.10        90.10         0.00         0.00
!     a          b         c        alpha      beta       gamma      #Cell Info
   6.425673   6.425673   3.741254  90.000000  90.000000 120.000000   
   31.00000   31.00000   41.00000    0.00000    0.00000   31.00000
!  Pref1    Pref2      Asy1     Asy2     Asy3     Asy4      S_L      D_L
  0.00000  0.00000  0.00000  0.00000  0.00000  0.00000  0.00000  0.00000
     0.00     0.00     0.00     0.00     0.00     0.00     0.00     0.00
!  2Th1/TOF1    2Th2/TOF2  Pattern to plot
      20.017      99.983       1
