Repository: natkurdz/XRD-AI

File: Dane/Gr01/wo3_raw.prf (part 1 of 7)
WO3   Chi2: 24.1837  CELL:    7.30213   7.53573   7.69012   90.0000   90.8210   90.0000   SPGR: P 1 21/n 1             TEMP:      0.00
  1   2992     1.54060     1.54439     0.00000     0.08308     0.00000    0
  1453     0     1
       0.00000      17.00000
 2Theta	Yobs	Ycal	Yobs-Ycal	Backg	Posr	(hkl)	K
     15.0165	  2013.0	  1838.3	-14811.2	  1382.9
     15.0499	  2072.0	  1838.3	-14811.2	  1382.9
     15.0834	  2044.0	  1838.3	-14811.2	  1382.9
     15.1168	  2140.0	  1838.3	-14811.2	  1382.9
     15.1502	  2064.0	  1838.3	-14811.2	  1382.9
     15.1836	  2065.0	  1838.3	-14811.2	  1382.9
     15.2170	  2012.0	  1838.3	-14811.2	  1382.9
     15.2505	  2081.0	  1838.3	-14811.2	  1382.9
     15.2839	  1917.0	  1838.3	-14811.2	  1382.9
     15.3173	  1984.0	  1838.3	-14811.2	  1382.8
     15.3507	  2107.0	  1838.3	-14811.2	  1382.8
     15.3842	  2066.0	  1838.3	-14811.2	  1382.8
     15.4176	  2042.0	  1838.2	-14811.2	  1382.8
     15.4510	  1961.0	  1838.2	-14811.2	  1382.8
     15.4844	  2019.0	  1838.2	-14811.2	  1382.8
     15.5178	  2114.0	  1838.2	-14811.2	  1382.8
     15.5513	  1992.0	  1838.2	-14811.2	  1382.8
     15.5847	  2013.0	  1838.2	-14811.2	  1382.8
     15.6181	  2050.0	  1838.2	-14811.2	  1382.8
     15.6515	  2007.0	  1838.2	-14811.2	  1382.8
     15.6850	  2035.0	  1838.2	-14811.2	  1382.8
     15.7184	  1949.0	  1838.2	-14811.2	  1382.8
     15.7518	  2026.0	  1838.2	-14811.2	  1382.8
     15.7852	  2017.0	  1838.2	-14811.2	  1382.8
     15.8187	  2048.0	  1838.2	-14811.2	  1382.8
     15.8521	  2047.0	  1838.2	-14811.2	  1382.8
     15.8855	  1922.0	  1838.2	-14811.2	  1382.8
     15.9189	  2012.0	  1838.2	-14811.2	  1382.7
     15.9523	  2015.0	  1838.2	-14811.2	  1382.7
     15.9858	  2015.0	  1838.2	-14811.2	  1382.7
     16.0192	  2009.0	  1838.1	-14811.2	  1382.7
     16.0526	  1962.0	  1838.1	-14811.2	  1382.7
     16.0860	  2007.0	  1838.1	-14811.2	  1382.7
     16.1195	  1980.0	  1838.1	-14811.2	  1382.7
     16.1529	  1963.0	  1838.1	-14811.2	  1382.7
     16.1863	  1994.0	  1838.1	-14811.2	  1382.7
     16.2197	  1937.0	  1838.1	-14811.2	  1382.7
     16.2531	  1935.0	  1838.1	-14811.2	  1382.7
     16.2866	  1933.0	  1838.1	-14811.2	  1382.7
     16.3200	  2004.0	  1838.1	-14811.2	  1382.7
     16.3534	  1965.0	  1838.1	-14811.2	  1382.7
     16.3868	  1948.0	  1838.1	-14811.2	  1382.7
     16.4203	  1950.0	  1838.1	-14811.2	  1382.7
     16.4537	  1947.0	  1838.1	-14811.2	  1382.7
     16.4871	  1956.0	  1838.1	-14811.2	  1382.7
     16.5205	  1990.0	  1838.1	-14811.2	  1382.6
     16.5539	  2013.0	  1838.1	-14811.2	  1382.6
     16.5874	  1983.0	  1838.1	-14811.2	  1382.6
     16.6208	  2006.0	  1838.0	-14811.2	  1382.6
     16.6542	  2003.0	  1838.0	-14811.2	  1382.6
     16.6876	  1910.0	  1838.0	-14811.2	  1382.6
     16.7211	  1934.0	  1838.0	-14811.2	  1382.6
     16.7545	  2010.0	  1838.0	-14811.2	  1382.6
     16.7879	  1911.0	  1838.0	-14811.2	  1382.6
     16.8213	  1966.0	  1838.0	-14811.2	  1382.6
     16.8547	  1953.0	  1838.0	-14811.2	  1382.6
     16.8882	  1970.0	  1838.0	-14811.2	  1382.6
     16.9216	  2016.0	  1838.0	-14811.2	  1382.6
     16.9550	  1988.0	  1838.0	-14811.2	  1382.6
     16.9884	  1919.0	  1838.0	-14811.2	  1382.6
     17.0219	  2034.0	  1886.1	-14663.3	  1382.6
     17.0553	  1870.0	  1869.2	-14810.4	  1382.6
     17.0887	  1944.0	  1855.0	-14722.3	  1382.6
     17.1221	  2009.0	  1847.2	-14649.5	  1382.5
     17.1556	  1961.0	  1843.9	-14694.1	  1382.5
     17.1890	  1885.0	  1842.4	-14768.7	  1382.5
     17.2224	  1875.0	  1841.6	-14777.9	  1382.5
     17.2558	  1920.0	  1841.1	-14732.4	  1382.5
     17.2892	  1900.0	  1840.7	-14752.0	  1382.5
     17.3227	  1963.0	  1840.4	-14688.6	  1382.5
     17.3561	  1904.0	  1840.1	-14747.4	  1382.5
     17.3895	  1881.0	  1839.9	-14770.2	  1382.5
     17.4229	  1916.0	  1839.7	-14735.0	  1382.5
     17.4564	  1899.0	  1839.6	-14751.8	  1382.5
     17.4898	  1871.0	  1839.4	-14779.7	  1382.5
     17.5232	  1915.0	  1839.3	-14735.5	  1382.5
     17.5566	  1954.0	  1839.2	-14696.4	  1382.5
     17.5900	  1900.0	  1839.1	-14750.3	  1382.5
     17.6235	  1881.0	  1839.0	-14769.3	  1382.5
     17.6569	  1824.0	  1838.9	-14826.2	  1382.5
     17.6903	  1882.0	  1838.9	-14768.1	  1382.5
     17.7237	  1897.0	  1838.8	-14753.0	  1382.4
     17.7572	  1928.0	  1838.7	-14722.0	  1382.4
     17.7906	  1893.0	  1838.7	-14756.9	  1382.4
     17.8240	  1905.0	  1838.6	-14744.9	  1382.4
     17.8574	  1953.0	  1838.6	-14696.8	  1382.4
     17.8909	  1948.0	  1838.6	-14701.9	  1382.4
     17.9243	  1814.0	  1838.6	-14835.9	  1382.4
     17.9577	  1891.0	  1838.6	-14758.9	  1382.4
     17.9911	  1851.0	  1838.6	-14798.8	  1382.4
     18.0245	  1864.0	  1838.6	-14785.8	  1382.4
     18.0580	  1903.0	  1838.5	-14746.8	  1382.4
     18.0914	  1880.0	  1838.6	-14769.8	  1382.4
     18.1248	  1945.0	  1838.6	-14704.8	  1382.4
     18.1582	  1810.0	  1838.5	-14839.8	  1382.4
     18.1917	  1866.0	  1838.5	-14783.8	  1382.4
     18.2251	  1841.0	  1838.5	-14808.8	  1382.4
     18.2585	  1887.0	  1838.5	-14762.7	  1382.4
     18.2919	  1844.0	  1838.5	-14805.7	  1382.4
     18.3253	  1815.0	  1838.5	-14834.7	  1382.3
     18.3588	  1753.0	  1838.5	-14896.7	  1382.3
     18.3922	  1825.0	  1838.5	-14824.7	  1382.3
     18.4256	  1910.0	  1838.4	-14739.7	  1382.3
     18.4590	  1790.0	  1838.4	-14859.7	  1382.3
     18.4925	  1865.0	  1838.4	-14784.7	  1382.3
     18.5259	  1849.0	  1838.4	-14800.7	  1382.3
     18.5593	  1820.0	  1838.4	-14829.7	  1382.3
     18.5927	  1863.0	  1838.4	-14786.7	  1382.3
     18.6261	  1805.0	  1838.4	-14844.7	  1382.3
     18.6596	  1881.0	  1838.4	-14768.7	  1382.3
     18.6930	  1885.0	  1838.4	-14764.7	  1382.3
     18.7264	  1846.0	  1838.4	-14803.7	  1382.3
     18.7598	  1815.0	  1838.4	-14834.7	  1382.3
     18.7933	  1862.0	  1838.4	-14787.7	  1382.3
     18.8267	  1845.0	  1838.5	-14804.7	  1382.3
     18.8601	  1837.0	  1838.5	-14812.7	  1382.3
     18.8935	  1844.0	  1838.5	-14805.7	  1382.3
     18.9269	  1803.0	  1838.5	-14846.7	  1382.2
     18.9604	  1817.0	  1838.5	-14832.8	  1382.2
     18.9938	  1851.0	  1838.5	-14798.8	  1382.2
     19.0272	  1895.0	  1838.5	-14754.8	  1382.2
     19.0606	  1816.0	  1838.6	-14833.8	  1382.2
     19.0941	  1818.0	  1838.6	-14831.8	  1382.2
     19.1275	  1810.0	  1838.6	-14839.9	  1382.2
     19.1609	  1819.0	  1838.6	-14830.9	  1382.2
     19.1943	  1819.0	  1838.5	-14830.8	  1382.2
     19.2278	  1803.0	  1838.6	-14846.8	  1382.2
     19.2612	  1792.0	  1838.6	-14857.9	  1382.2
     19.2946	  1772.0	  1838.6	-14877.9	  1382.2
     19.3280	  1792.0	  1838.7	-14858.0	  1382.2
     19.3614	  1868.0	  1838.8	-14782.0	  1382.2
     19.3949	  1830.0	  1838.8	-14820.1	  1382.2
     19.4283	  1849.0	  1838.9	-14801.1	  1382.2
     19.4617	  1841.0	  1839.0	-14809.2	  1382.2
     19.4951	  1781.0	  1839.1	-14869.3	  1382.2
     19.5286	  1821.0	  1839.1	-14829.4	  1382.1
     19.5620	  1830.0	  1839.2	-14820.5	  1382.1
     19.5954	  1839.0	  1839.4	-14811.6	  1382.1
     19.6288	  1808.0	  1839.5	-14842.7	  1382.1
     19.6622	  1812.0	  1839.6	-14838.9	  1382.1
     19.6957	  1874.0	  1839.8	-14777.0	  1382.1
     19.7291	  1865.0	  1840.0	-14786.2	  1382.1
     19.7625	  1840.0	  1840.2	-14811.4	  1382.1
     19.7959	  1826.0	  1840.4	-14825.7	  1382.1
     19.8294	  1806.0	  1840.7	-14846.0	  1382.1
     19.8628	  1831.0	  1841.0	-14821.3	  1382.1
     19.8962	  1855.0	  1841.4	-14797.7	  1382.1
     19.9296	  1825.0	  1841.9	-14828.1	  1382.1
     19.9630	  1937.0	  1842.4	-14716.7	  1382.1
     19.9965	  1865.0	  1843.0	-14789.3	  1382.1
     20.0299	  1830.0	  1843.8	-14825.1	  1382.1
     20.0633	  1758.0	  1844.8	-14898.0	  1382.1
     20.0967	  1884.0	  1846.0	-14773.2	  1382.1
     20.1302	  1788.0	  1847.5	-14870.8	  1382.0
     20.1636	  1768.0	  1849.5	-14892.8	  1382.0
     20.1970	  1820.0	  1852.2	-14843.4	  1382.0
     20.2304	  1916.0	  1855.9	-14751.1	  1382.0
     20.2638	  1788.0	  1861.4	-14884.7	  1382.0
     20.2973	  1821.0	  1871.5	-14861.7	  1382.0
     20.3307	  1807.0	  1894.9	-14899.1	  1382.0
     20.3641	  1791.0	  1952.7	-14972.9	  1382.0
     20.3975	  1865.0	  2072.5	-15018.7	  1382.0
     20.4310	  1744.0	  2251.7	-15319.0	  1382.0
     20.4644	  1862.0	  2402.2	-15351.5	  1382.0
     20.4978	  1820.0	  2403.1	-15394.3	  1382.0
     20.5312	  1798.0	  2281.8	-15295.0	  1382.0
     20.5647	  1797.0	  2145.7	-15159.9	  1382.0
     20.5981	  1857.0	  2103.2	-15057.4	  1382.0
     20.6315	  1806.0	  2138.1	-15143.4	  1382.0
     20.6649	  1824.0	  2194.0	-15181.2	  1382.0
     20.6983	  1838.0	  2175.1	-15148.3	  1382.0
     20.7318	  1816.0	  2094.1	-15089.4	  1381.9
     20.7652	  1835.0	  1999.7	-14975.9	  1381.9
     20.7986	  1812.0	  1933.3	-14932.5	  1381.9
     20.8320	  1911.0	  1898.9	-14799.1	  1381.9
     20.8655	  1923.0	  1884.0	-14772.2	  1381.9
     20.8989	  1771.0	  1877.6	-14917.8	  1381.9
     20.9323	  1747.0	  1874.4	-14938.6	  1381.9
     20.9657	  1928.0	  1872.4	-14755.7	  1381.9
     20.9991	  1793.0	  1871.3	-14889.5	  1381.9
     21.0326	  1894.0	  1870.6	-14787.8	  1381.9
     21.0660	  1847.0	  1870.2	-14834.5	  1381.9
     21.0994	  1818.0	  1879.9	-14873.1	  1381.9
     21.1328	  1820.0	  1885.0	-14876.2	  1381.9
     21.1663	  1823.0	  1885.7	-14873.9	  1381.9
     21.1997	  1836.0	  1886.5	-14861.8	  1381.9
     21.2331	  1832.0	  1887.5	-14866.8	  1381.9
     21.2665	  1794.0	  1888.7	-14905.9	  1381.9
     21.2999	  1866.0	  1889.9	-14835.2	  1381.9
     21.3334	  1901.0	  1891.3	-14801.6	  1381.8
     21.3668	  1833.0	  1892.8	-14871.1	  1381.8
     21.4002	  1778.0	  1894.4	-14927.7	  1381.8
     21.4336	  1865.0	  1896.2	-14842.4	  1381.8
     21.4671	  1870.0	  1898.0	-14839.3	  1381.8
     21.5005	  1777.0	  1900.0	-14934.3	  1381.8
     21.5339	  1872.0	  1902.2	-14841.4	  1381.8
     21.5673	  1832.0	  1904.4	-14883.7	  1381.8
     21.6007	  1837.0	  1906.9	-14881.1	  1381.8
     21.6342	  1859.0	  1909.5	-14861.7	  1381.8
     21.6676	  1853.0	  1912.2	-14870.5	  1381.8
     21.7010	  1818.0	  1915.2	-14908.4	  1381.8
     21.7344	  1948.0	  1918.3	-14781.6	  1381.8
     21.7679	  1859.0	  1921.7	-14873.9	  1381.8
     21.8013	  1935.0	  1925.3	-14801.5	  1381.8
     21.8347	  1869.0	  1929.1	-14871.4	  1381.8
     21.8681	  1794.0	  1945.9	-14963.2	  1381.8
     21.9016	  1918.0	  1956.9	-14850.1	  1381.8
     21.9350	  1855.0	  1962.2	-14918.4	  1381.7
     21.9684	  1878.0	  1967.8	-14901.1	  1381.7
     22.0018	  1867.0	  1973.9	-14918.2	  1381.7
     22.0352	  1968.0	  1980.5	-14823.8	  1381.7
     22.0687	  1920.0	  1987.6	-14878.9	  1381.7
     22.1021	  1884.0	  1995.3	-14922.6	  1381.7
     22.1355	  1981.0	  2003.7	-14833.9	  1381.7
     22.1689	  1968.0	  2012.7	-14856.0	  1381.7
     22.2024	  2032.0	  2022.6	-14801.9	  1381.7
     22.2358	  1993.0	  2033.4	-14851.7	  1381.7
     22.2692	  2033.0	  2045.3	-14823.5	  1381.7
     22.3026	  1987.0	  2058.3	-14882.6	  1381.7
     22.3360	  2094.0	  2072.8	-14790.0	  1381.7
     22.3695	  2328.0	  2088.7	-14572.0	  1381.7
     22.4029	  2528.0	  2106.5	-14389.8	  1381.7
     22.4363	  2528.0	  2126.4	-14409.7	  1381.7
     22.4697	  2505.0	  2148.8	-14455.1	  1381.7
     22.5032	  2487.0	  2174.1	-14498.3	  1381.7
     22.5366	  2522.0	  2202.8	-14492.1	  1381.6
     22.5700	  2491.0	  2235.7	-14556.0	  1381.6
     22.6034	  2542.0	  2273.7	-14542.9	  1381.6
     22.6368	  2415.0	  2317.8	-14714.0	  1381.6
     22.6703	  2566.0	  2369.5	-14614.8	  1381.6
     22.7037	  2648.0	  2430.8	-14594.0	  1381.6
     22.7371	  2607.0	  2504.3	-14708.5	  1381.6
     22.7705	  2630.0	  2593.5	-14774.7	  1381.6
     22.8040	  2831.0	  2703.5	-14683.7	  1381.6
     22.8374	  3145.0	  2841.5	-14507.7	  1381.6
     22.8708	  3391.0	  3018.1	-14438.4	  1381.6
     22.9042	  3806.0	  3249.8	-14255.0	  1381.6
     22.9377	  4002.0	  3562.9	-14372.2	  1381.6
     22.9711	  4407.0	  4008.0	-14412.2	  1381.6
     23.0045	  5008.0	  4717.1	-14520.3	  1381.6
     23.0379	  6071.0	  6119.1	-14859.4	  1381.6
     23.0713	  8855.0	  9424.0	-15380.2	  1381.6
     23.1048	 15163.0	 16898.0	-16546.3	  1381.6
     23.1382	 28318.0	 30448.9	-16942.2	  1381.5
     23.1716	 47109.0	 47688.6	-15390.9	  1381.5
     23.2050	 59245.0	 58022.0	-13588.2	  1381.5
     23.2385	 53808.0	 53953.8	-14957.1	  1381.5
     23.2719	 38058.0	 40546.1	-17299.4	  1381.5
     23.3053	 22158.0	 25335.8	-17989.1	  1381.5
     23.3387	 12255.0	 14617.5	-17173.8	  1381.5
     23.3721	  8058.0	  8997.5	-15750.8	  1381.5
     23.4056	  6403.0	  6611.9	-15020.2	  1381.5
     23.4390	  5812.0	  5765.6	-14764.8	  1381.5
     23.4724	  5688.0	  5639.0	-14762.2	  1381.5
     23.5058	  6085.0	  6141.7	-14867.9	  1381.5
     23.5393	  7912.0	  7887.5	-14786.7	  1381.5
     23.5727	 12433.0	 12371.8	-14750.1	  1381.5
     23.6061	 22453.0	 21326.3	-13684.5	  1381.5
     23.6395	 38838.0	 34248.3	-10221.5	  1381.5
     23.6729	 51336.0	 44764.9	 -8240.1	  1381.5
     23.7064	 51060.0	 44683.0	 -8434.2	  1381.5
     23.7398	 39546.0	 35991.3	-11256.5	  1381.4
     23.7732	 26351.0	 23927.9	-12388.1	  1381.4
     23.8066	 16174.0	 14164.9	-12802.2	  1381.4
     23.8401	 10079.0	  8487.1	-13219.3	  1381.4
     23.8735	  7302.0	  5796.0	-13305.2	  1381.4
     23.9069	  5929.0	  4624.2	-13506.4	  1381.4
     23.9403	  5473.0	  4071.6	-13409.8	  1381.4
     23.9738	  4823.0	  3767.5	-13755.8	  1381.4
     24.0072	  4531.0	  3589.9	-13870.1	  1381.4
     24.0406	  4475.0	  3497.8	-13834.1	  1381.4
     24.0740	  4211.0	  3478.0	-14078.3	  1381.4
     24.1074	  4340.0	  3522.4	-13993.6	  1381.4
     24.1409	  4562.0	  3640.2	-13889.5	  1381.4
     24.1743	  4883.0	  3846.8	-13775.1	  1381.4
     24.2077	  5572.0	  4181.4	-13420.6	  1381.4
     24.2411	  5926.0	  4742.5	-13627.7	  1381.4
     24.2746	  6806.0	  5843.3	-13848.5	  1381.4
     24.3080	  8577.0	  8400.5	-14634.7	  1381.4
     24.3414	 13207.0	 14310.6	-15914.8	  1381.3
     24.3748	 23495.0	 25662.1	-16978.3	  1381.3
     24.4082	 40765.0	 41756.6	-15802.8	  1381.3
     24.4417	 57622.0	 54730.1	-11919.3	  1381.3
     24.4751	 57079.0	 54696.2	-12428.4	  1381.3
     24.5085	 44538.0	 44301.7	-14574.9	  1381.3
     24.5419	 27049.0	 29577.5	-17339.7	  1381.3
     24.5754	 14264.0	 17319.6	-17866.8	  1381.3
     24.6088	  7883.0	  9996.8	-16925.0	  1381.3
     24.6422	  5271.0	  6421.8	-15962.0	  1381.3
     24.6756	  4258.0	  4815.6	-15368.9	  1381.3
     24.7090	  3595.0	  4027.3	-15243.6	  1381.3
     24.7425	  3287.0	  3558.6	-15082.8	  1381.3
     24.7759	  3015.0	  3237.7	-15034.0	  1381.3
     24.8093	  2780.0	  3003.1	-15034.3	  1381.3
     24.8427	  2647.0	  2825.4	-14989.7	  1381.3
     24.8762	  2488.0	  2687.5	-15010.7	  1381.3
     24.9096	  2550.0	  2578.2	-14839.4	  1381.3
     24.9430	  2476.0	  2490.0	-14825.3	  1381.2
     24.9764	  2428.0	  2417.9	-14801.1	  1381.2
     25.0098	  2370.0	  2358.0	-14799.2	  1381.2
     25.0433	  2356.0	  2307.7	-14763.0	  1381.2
     25.0767	  2287.0	  2265.1	-14789.4	  1381.2
     25.1101	  2319.0	  2228.7	-14720.9	  1381.2
     25.1435	  2133.0	  2197.2	-14875.5	  1381.2
     25.1770	  2266.0	  2170.0	-14715.2	  1381.2
     25.2104	  2318.0	  2146.1	-14639.4	  1381.2
     25.2438	  2258.0	  2125.2	-14678.5	  1381.2
     25.2772	  2150.0	  2106.7	-14768.0	  1381.2
     25.3107	  2221.0	  2090.4	-14680.7	  1381.2
     25.3441	  2217.0	  2075.9	-14670.2	  1381.2
     25.3775	  2106.0	  2063.0	-14768.2	  1381.2
     25.4109	  2202.0	  2051.5	-14660.7	  1381.2
     25.4443	  2161.0	  2041.2	-14691.5	  1381.2
     25.4778	  2085.0	  2032.1	-14758.3	  1381.2
     25.5112	  2111.0	  2024.0	-14724.2	  1381.2
     25.5446	  2133.0	  2016.8	-14695.1	  1381.1
     25.5780	  2035.0	  2010.5	-14786.8	  1381.1
     25.6115	  2062.0	  2005.1	-14754.4	  1381.1
     25.6449	  2027.0	  2000.5	-14784.8	  1381.1
     25.6783	  2096.0	  1996.8	-14712.0	  1381.1
     25.7117	  2099.0	  1993.9	-14706.2	  1381.1
     25.7451	  2197.0	  1992.0	-14606.3	  1381.1
     25.7786	  2187.0	  1991.3	-14615.6	  1381.1
     25.8120	  2175.0	  1980.2	-14616.5	  1381.1
     25.8454	  2114.0	  1983.2	-14680.4	  1381.1
     25.8788	  2119.0	  1983.5	-14675.8	  1381.1
     25.9123	  2164.0	  1997.1	-14644.3	  1381.1
     25.9457	  2128.0	  2028.7	-14711.9	  1381.1
     25.9791	  2140.0	  2098.3	-14769.6	  1381.1
     26.0125	  2245.0	  2225.0	-14791.2	  1381.1
     26.0459	  2400.0	  2395.0	-14806.2	  1381.1
     26.0794	  2389.0	  2521.1	-14943.4	  1381.1
     26.1128	  2522.0	  2517.3	-14806.5	  1381.1
     26.1462	  2416.0	  2417.5	-14812.8	  1381.0
     26.1796	  2255.0	  2279.2	-14835.4	  1381.0
     26.2131	  2238.0	  2164.1	-14737.3	  1381.0
     26.2465	  2177.0	  2101.0	-14735.2	  1381.0
     26.2799	  2259.0	  2072.5	-14624.7	  1381.0
     26.3133	  2175.0	  2083.9	-14720.2	  1381.0
     26.3468	  2175.0	  2111.9	-14748.1	  1381.0
     26.3802	  2375.0	  2159.5	-14595.8	  1381.0
     26.4136	  2298.0	  2216.5	-14729.7	  1381.0
     26.4470	  2392.0	  2281.8	-14701.0	  1381.0
     26.4804	  2454.0	  2383.5	-14740.8	  1381.0
     26.5139	  2771.0	  2584.3	-14624.6	  1381.0
     26.5473	  3149.0	  3051.3	-14713.5	  1381.0
     26.5807	  4123.0	  4088.0	-14776.3	  1381.0
     26.6141	  6402.0	  5989.8	-14399.0	  1381.0
     26.6476	  9489.0	  8585.4	-13907.6	  1381.0
     26.6810	 11885.0	 10592.6	-13518.8	  1381.0
     26.7144	 11262.0	 10552.1	-14101.3	  1381.0
     26.7478	  9257.0	  9003.5	-14557.8	  1380.9
     26.7812	  6729.0	  6737.3	-14819.6	  1380.9
     26.8147	  4604.0	  4707.9	-14915.2	  1380.9
     26.8481	  3600.0	  3411.1	-14622.4	  1380.9
     26.8815	  2892.0	  2734.6	-14653.8	  1380.9
     26.9149	  2774.0	  2416.6	-14453.8	  1380.9
     26.9484	  2464.0	  2261.1	-14608.3	  1380.9
     26.9818	  2373.0	  2171.8	-14610.0	  1380.9
     27.0152	  2229.0	  2112.5	-14694.8	  1380.9
     27.0486	  2214.0	  2058.4	-14655.7	  1380.9
     27.0820	  2132.0	  2029.8	-14709.0	  1380.9
     27.1155	  2046.0	  2006.0	-14771.3	  1380.9
     27.1489	  2006.0	  1998.2	-14803.5	  1380.9
     27.1823	  1971.0	  1995.4	-14835.6	  1380.9
     27.2157	  2057.0	  1988.4	-14742.6	  1380.9
     27.2492	  1999.0	  1974.3	-14786.5	  1380.9
     27.2826	  2045.0	  1956.8	-14723.0	  1380.9
     27.3160	  1971.0	  1939.2	-14779.5	  1380.9
     27.3494	  1934.0	  1925.5	-14802.8	  1380.8
     27.3829	  1968.0	  1916.3	-14759.5	  1380.8
     27.4163	  1969.0	  1910.2	-14752.5	  1380.8
     27.4497	  1934.0	  1906.2	-14783.4	  1380.8
     27.4831	  2007.0	  1903.2	-14707.5	  1380.8
     27.5165	  2058.0	  1901.0	-14654.3	  1380.8
     27.5500	  1977.0	  1899.4	-14733.7	  1380.8
     27.5834	  1993.0	  1898.3	-14716.6	  1380.8
     27.6168	  1966.0	  1897.6	-14742.9	  1380.8
     27.6502	  2112.0	  1897.4	-14596.6	  1380.8
     27.6837	  1981.0	  1897.5	-14727.8	  1380.8
     27.7171	  2030.0	  1898.0	-14679.3	  1380.8
     27.7505	  2119.0	  1898.9	-14591.1	  1380.8
     27.7839	  2055.0	  1900.1	-14656.4	  1380.8
     27.8173	  2026.0	  1901.8	-14687.0	  1380.8
     27.8508	  2092.0	  1903.9	-14623.1	  1380.8
     27.8842	  2037.0	  1906.4	-14680.6	  1380.8
     27.9176	  2090.0	  1909.4	-14630.7	  1380.8
     27.9510	  2107.0	  1913.0	-14617.3	  1380.7
     27.9845	  2138.0	  1917.3	-14590.5	  1380.7
     28.0179	  2083.0	  1922.2	-14650.5	  1380.7
     28.0513	  2098.0	  1928.0	-14641.3	  1380.7
     28.0847	  2111.0	  1934.8	-14635.1	  1380.7
     28.1181	  2188.0	  1942.8	-14566.1	  1380.7
     28.1516	  2168.0	  1952.3	-14595.5	  1380.7
     28.1850	  2089.0	  1963.5	-14685.7	  1380.7
     28.2184	  2249.0	  1976.9	-14539.2	  1380.7
     28.2518	  2233.0	  1993.1	-14571.4	  1380.7
     28.2853	  2262.0	  2012.9	-14562.1	  1380.7
     28.3187	  2277.0	  2037.3	-14571.6	  1380.7
     28.3521	  2279.0	  2068.1	-14600.3	  1380.7
     28.3855	  2455.0	  2107.4	-14463.6	  1380.7
     28.4189	  2611.0	  2158.9	-14359.1	  1380.7
     28.4524	  2603.0	  2228.6	-14436.8	  1380.7
     28.4858	  2770.0	  2329.1	-14370.3	  1380.7
     28.5192	  2922.0	  2494.5	-14383.8	  1380.6
     28.5526	  3353.0	  2820.0	-14278.2	  1380.6
     28.5861	  3759.0	  3515.3	-14567.5	  1380.6
     28.6195	  5020.0	  4875.7	-14667.0	  1380.6
     28.6529	  6579.0	  7031.2	-15263.4	  1380.6
     28.6863	  8731.0	  9435.4	-15515.7	  1380.6
     28.7198	  9564.0	 10572.5	-15819.7	  1380.6
     28.7532	  9195.0	  9941.5	-15557.8	  1380.6
     28.7866	  8481.0	  8378.6	-14708.8	  1380.6
     28.8200	  7250.0	  6490.2	-14051.5	  1380.6
     28.8534	  6543.0	  5179.9	-13448.1	  1380.6
     28.8869	  6584.0	  4944.5	-13171.7	  1380.6
     28.9203	  7228.0	  5882.5	-13465.8	  1380.6
     28.9537	  8338.0	  7728.6	-14201.9	  1380.6
     28.9871	  9944.0	  9476.2	-14343.5	  1380.6
     29.0206	 10302.0	  9722.9	-14232.2	  1380.6
     29.0540	  9232.0	  8672.7	-14252.0	  1380.6
     29.0874	  7611.0	  6946.2	-14146.5	  1380.6
     29.1208	  5745.0	  5108.1	-14174.3	  1380.5
     29.1542	  4436.0	  3760.4	-14135.7	  1380.5
     29.1877	  3533.0	  2970.7	-14248.9	  1380.5
     29.2211	  3003.0	  2564.2	-14372.5	  1380.5
     29.2545	  2632.0	  2358.7	-14537.9	  1380.5
     29.2879	  2434.0	  2243.0	-14620.3	  1380.5
     29.3214	  2339.0	  2165.6	-14637.9	  1380.5
     29.3548	  2319.0	  2113.3	-14605.6	  1380.5
     29.3882	  2170.0	  2076.6	-14717.8	  1380.5
     29.4216	  2217.0	  2054.4	-14648.6	  1380.5
     29.4550	  2111.0	  2041.2	-14741.4	  1380.5
     29.4885	  2069.0	  2028.8	-14771.0	  1380.5
     29.5219	  2148.0	  2011.7	-14675.0	  1380.5
     29.5553	  2037.0	  1993.2	-14767.4	  1380.5
     29.5887	  2043.0	  1976.2	-14744.4	  1380.5
     29.6222	  2121.0	  1966.4	-14656.6	  1380.5
     29.6556	  1986.0	  1970.8	-14796.1	  1380.5
     29.6890	  2056.0	  1994.4	-14749.6	  1380.5
     29.7224	  2058.0	  2034.5	-14787.8	  1380.4
     29.7558	  2019.0	  2070.9	-14863.2	  1380.4
     29.7893	  2069.0	  2072.9	-14815.2	  1380.4
     29.8227	  2042.0	  2045.9	-14815.1	  1380.4
     29.8561	  1959.0	  2004.1	-14856.4	  1380.4
     29.8895	  2030.0	  1959.1	-14740.3	  1380.4
     29.9230	  1965.0	  1924.7	-14770.9	  1380.4
     29.9564	  2014.0	  1903.2	-14700.5	  1380.4
     29.9898	  1950.0	  1891.0	-14752.2	  1380.4
     30.0232	  1878.0	  1883.8	-14817.1	  1380.4
     30.0567	  1972.0	  1879.1	-14718.3	  1380.4
     30.0901	  1934.0	  1875.5	-14752.7	  1380.4
     30.1235	  1940.0	  1872.5	-14743.7	  1380.4
     30.1569	  1959.0	  1869.9	-14722.2	  1380.4
     30.1903	  1993.0	  1867.7	-14686.0	  1380.4
     30.2238	  1977.0	  1865.8	-14700.0	  1380.4
     30.2572	  1885.0	  1864.0	-14790.3	  1380.4
     30.2906	  1919.0	  1862.5	-14754.7	  1380.4
     30.3240	  1900.0	  1861.1	-14772.3	  1380.3
     30.3575	  1925.0	  1859.8	-14746.0	  1380.3
     30.3909	  1917.0	  1858.6	-14752.8	  1380.3
     30.4243	  1887.0	  1857.5	-14781.7	  1380.3
     30.4577	  1887.0	  1856.5	-14780.7	  1380.3
     30.4911	  1940.0	  1855.5	-14726.8	  1380.3
     30.5246	  1952.0	  1854.7	-14713.9	  1380.3
     30.5580	  1974.0	  1853.9	-14691.1	  1380.3
     30.5914	  1937.0	  1853.1	-14727.4	  1380.3
     30.6248	  1837.0	  1852.4	-14826.6	  1380.3
     30.6583	  1833.0	  1851.7	-14830.0	  1380.3
     30.6917	  1928.0	  1851.1	-14734.3	  1380.3
     30.7251	  1889.0	  1859.4	-14781.7	  1380.3
     30.7585	  1829.0	  1859.1	-14841.4	  1380.3
     30.7919	  1904.0	  1858.8	-14766.1	  1380.3
     30.8254	  1815.0	  1863.1	-14859.3	  1380.3
     30.8588	  1898.0	  1863.0	-14776.2	  1380.3
     30.8922	  1933.0	  1862.9	-14741.2	  1380.3
     30.9256	  1979.0	  1862.9	-14695.2	  1380.2
     30.9591	  1914.0	  1862.9	-14760.2	  1380.2
     30.9925	  1919.0	  1863.0	-14755.3	  1380.2
     31.0259	  1819.0	  1863.1	-14855.4	  1380.2
     31.0593	  1856.0	  1867.4	-14822.7	  1380.2
     31.0928	  1884.0	  1867.7	-14795.0	  1380.2
     31.1262	  1911.0	  1870.1	-14770.4	  1380.2
     31.1596	  1855.0	  1870.6	-14826.8	  1380.2
     31.1930	  2004.0	  1871.0	-14678.3	  1380.2
     31.2264	  2018.0	  1871.5	-14664.8	  1380.2
     31.2599	  1855.0	  1872.1	-14828.4	  1380.2
     31.2933	  1855.0	  1872.7	-14829.0	  1380.2
     31.3267	  1938.0	  1871.0	-14744.2	  1380.2
     31.3601	  1945.0	  1871.8	-14738.0	  1380.2
     31.3936	  1833.0	  1871.4	-14849.6	  1380.2
     31.4270	  1931.0	  1872.3	-14752.6	  1380.2
     31.4604	  1884.0	  1873.3	-14800.5	  1380.2
     31.4938	  1818.0	  1874.3	-14867.6	  1380.2
     31.5272	  1834.0	  1875.4	-14852.7	  1380.1
     31.5607	  1870.0	  1880.5	-14821.8	  1380.1
     31.5941	  1929.0	  1881.9	-14764.1	  1380.1
     31.6275	  1854.0	  1889.6	-14846.8	  1380.1
     31.6609	  1886.0	  1891.4	-14816.6	  1380.1
     31.6944	  1921.0	  1892.2	-14782.4	  1380.1
     31.7278	  1856.0	  1897.5	-14852.7	  1380.1
     31.7612	  1890.0	  1899.7	-14821.0	  1380.1
     31.7946	  1885.0	  1902.1	-14828.4	  1380.1
     31.8280	  1942.0	  1904.6	-14773.9	  1380.1
     31.8615	  1836.0	  1907.3	-14882.6	  1380.1
     31.8949	  1911.0	  1910.1	-14810.4	  1380.1
     31.9283	  1970.0	  1913.2	-14754.4	  1380.1
     31.9617	  1946.0	  1916.4	-14781.6	  1380.1
     31.9952	  1878.0	  1919.8	-14853.0	  1380.1
     32.0286	  1914.0	  1923.5	-14820.7	  1380.1
     32.0620	  2040.0	  1927.4	-14698.6	  1380.1
     32.0954	  1968.0	  1931.6	-14774.8	  1380.1
     32.1288	  2113.0	  1936.1	-14634.3	  1380.0
     32.1623	  2107.0	  1940.9	-14645.1	  1380.0
     32.1957	  2164.0	  1946.1	-14593.4	  1380.0
     32.2291	  2160.0	  1951.7	-14603.0	  1380.0
     32.2625	  2225.0	  1957.8	-14544.1	  1380.0
     32.2960	  2109.0	  1964.4	-14666.7	  1380.0
     32.3294	  2107.0	  1971.6	-14675.9	  1380.0
     32.3628	  2111.0	  1979.5	-14679.7	  1380.0
     32.3962	  2165.0	  1988.0	-14634.3	  1380.0
     32.4297	  2166.0	  1997.4	-14642.7	  1380.0
     32.4631	  2176.0	  2007.8	-14643.0	  1380.0
     32.4965	  2197.0	  2019.2	-14633.5	  1380.0
     32.5299	  2173.0	  2031.9	-14670.2	  1380.0
     32.5633	  2218.0	  2046.1	-14639.3	  1380.0
     32.5968	  2179.0	  2061.9	-14694.1	  1380.0
     32.6302	  2243.0	  2079.7	-14647.9	  1380.0
     32.6636	  2298.0	  2099.8	-14613.1	  1380.0
     32.6970	  2379.0	  2122.7	-14554.9	  1380.0
     32.7305	  2326.0	  2148.9	-14634.2	  1379.9
     32.7639	  2302.0	  2179.1	-14688.4	  1379.9
     32.7973	  2405.0	  2214.3	-14620.5	  1379.9
     32.8307	  2400.0	  2255.5	-14666.8	  1379.9
     32.8641	  2403.0	  2305.2	-14713.5	  1379.9
     32.8976	  2606.0	  2363.9	-14569.1	  1379.9
     32.9310	  2629.0	  2435.1	-14617.4	  1379.9
     32.9644	  2809.0	  2523.4	-14525.7	  1379.9
     32.9978	  3074.0	  2633.7	-14371.0	  1379.9
     33.0313	  3643.0	  2775.0	-13943.3	  1379.9
     33.0647	  3915.0	  2961.0	-13857.3	  1379.9
     33.0981	  4151.0	  3216.9	-13877.1	  1379.9
     33.1315	  4319.0	  3596.9	-14089.1	  1379.9
     33.1649	  4522.0	  4248.2	-14537.4	  1379.9
     33.1984	  5164.0	  5520.2	-15167.5	  1379.9
     33.2318	  6320.0	  8041.0	-16532.3	  1379.9
     33.2652	  9760.0	 12492.8	-17544.0	  1379.9
     33.2986	 15733.0	 18868.0	-17946.2	  1379.9
     33.3321	 21715.0	 25122.2	-18218.5	  1379.8
     33.3655	 22411.0	 27201.4	-19601.7	  1379.8
     33.3989	 19675.0	 25053.4	-20189.6	  1379.8
     33.4323	 16603.0	 21113.3	-19321.6	  1379.8
     33.4658	 12385.0	 16024.1	-18450.3	  1379.8
     33.4992	  9262.0	 11576.8	-17126.1	  1379.8
     33.5326	  7831.0	  9099.8	-16080.1	  1379.8
     33.5660	  8446.0	  8796.7	-15161.9	  1379.8
     33.5994	 10525.0	 10360.3	-14646.5	  1379.8
     33.6329	 12997.0	 12901.1	-14715.3	  1379.8
     33.6663	 13855.0	 14517.9	-15474.1	  1379.8
     33.6997	 13161.0	 13976.6	-15626.8	  1379.8
     33.7331	 12146.0	 12324.7	-14989.9	  1379.8
     33.7666	 10393.0	 10049.6	-14467.8	  1379.8
     33.8000	  8875.0	  7617.6	-13553.9	  1379.8
     33.8334	  7827.0	  5779.9	-12764.1	  1379.8
     33.8668	  7301.0	  4686.7	-12197.0	  1379.8
     33.9002	  6758.0	  4167.9	-12221.1	  1379.8
     33.9337	  6811.0	  4022.9	-12023.1	  1379.7
     33.9671	  7030.0	  4148.6	-11929.8	  1379.7
     34.0005	  7352.0	  4592.3	-12051.5	  1379.7
     34.0339	  7912.0	  5578.2	-12477.4	  1379.7
     34.0674	  8723.0	  7479.6	-13567.9	  1379.7
     34.1008	 10380.0	 10659.1	-15090.3	  1379.7
     34.1342	 13580.0	 15053.9	-16285.2	  1379.7
     34.1676	 18544.0	 19591.4	-15858.6	  1379.7
     34.2010	 25826.0	 23463.8	-12449.1	  1379.7
     34.2345	 32831.0	 26359.9	 -8340.2	  1379.7
     34.2679	 32895.0	 25863.4	 -7779.7	  1379.7
     34.3013	 27607.0	 22225.8	 -9430.0	  1379.7
     34.3347	 22019.0	 17865.1	-10657.4	  1379.7
     34.3682	 16046.0	 13229.3	-11994.5	  1379.7
     34.4016	 10201.0	  9183.1	-13793.3	  1379.7
     34.4350	  6948.0	  6404.9	-14268.1	  1379.7
     34.4684	  5342.0	  4755.1	-14224.4	  1379.7
     34.5019	  4526.0	  3848.3	-14133.5	  1379.7
     34.5353	  4086.0	  3346.8	-14072.0	  1379.6
     34.5687	  3627.0	  3042.1	-14226.4	  1379.6
     34.6021	  3350.0	  2834.6	-14295.8	  1379.6
     34.6355	  3197.0	  2681.9	-14296.2	  1379.6
     34.6690	  2919.0	  2564.8	-14457.1	  1379.6
     34.7024	  2692.0	  2472.8	-14592.1	  1379.6
     34.7358	  2590.0	  2399.2	-14620.5	  1379.6
     34.7692	  2562.0	  2339.5	-14588.8	  1379.6
     34.8027	  2335.0	  2290.5	-14766.8	  1379.6
     34.8361	  2516.0	  2250.0	-14545.2	  1379.6
     34.8695	  2415.0	  2216.3	-14612.5	  1379.6
     34.9029	  2428.0	  2188.2	-14571.4	  1379.6
     34.9363	  2324.0	  2164.8	-14652.1	  1379.6
     34.9698	  2401.0	  2145.6	-14555.8	  1379.6
     35.0032	  2250.0	  2130.0	-14691.2	  1379.6
     35.0366	  2334.0	  2117.8	-14595.0	  1379.6
     35.0700	  2339.0	  2108.9	-14581.1	  1379.6
     35.1035	  2302.0	  2103.4	-14612.6	  1379.6
     35.1369	  2318.0	  2101.5	-14594.8	  1379.5
     35.1703	  2299.0	  2104.0	-14616.2	  1379.5
     35.2037	  2368.0	  2111.8	-14555.1	  1379.5
     35.2371	  2340.0	  2127.2	-14598.5	  1379.5
     35.2706	  2366.0	  2155.3	-14600.6	  1379.5
     35.3040	  2469.0	  2209.2	-14551.4	  1379.5
     35.3374	  2427.0	  2317.7	-14701.9	  1379.5
     35.3708	  2836.0	  2529.2	-14504.5	  1379.5
     35.4043	  3188.0	  2891.4	-14514.6	  1379.5
     35.4377	  4046.0	  3395.7	-14161.0	  1379.5
     35.4711	  4659.0	  3877.4	-14029.7	  1379.5
     35.5045	  4736.0	  4039.9	-14115.1	  1379.5
     35.5379	  4620.0	  3916.5	-14107.8	  1379.5
     35.5714	  4575.0	  3728.4	-13964.7	  1379.5
     35.6048	  4269.0	  3546.2	-14088.4	  1379.5
     35.6382	  4324.0	  3530.0	-14017.3	  1379.5
     35.6716	  4663.0	  3791.2	-13939.4	  1379.5
     35.7051	  4983.0	  4198.1	-14026.4	  1379.5
     35.7385	  5383.0	  4395.0	-13823.2	  1379.4
     35.7719	  4894.0	  4253.3	-14170.6	  1379.4
     35.8053	  4414.0	  3929.4	-14326.7	  1379.4
     35.8388	  3855.0	  3480.1	-14436.4	  1379.4
     35.8722	  3355.0	  3000.4	-14456.7	  1379.4
     35.9056	  2890.0	  2610.1	-14531.4	  1379.4
     35.9390	  2711.0	  2348.6	-14448.9	  1379.4
     35.9724	  2488.0	  2185.8	-14509.1	  1379.4
     36.0059	  2315.0	  2101.0	-14597.3	  1379.4
     36.0393	  2279.0	  2054.4	-14586.6	  1379.4
     36.0727	  2268.0	  2024.6	-14567.9	  1379.4
     36.1061	  2142.0	  2014.2	-14683.5	  1379.4
     36.1396	  2159.0	  2018.0	-14670.2	  1379.4
     36.1730	  2074.0	  2036.4	-14773.6	  1379.4
     36.2064	  2219.0	  2065.2	-14657.5	  1379.4
     36.2398	  2120.0	  2086.5	-14777.8	  1379.4
     36.2732	  2129.0	  2082.9	-14765.2	  1379.4
     36.3067	  2126.0	  2062.7	-14748.0	  1379.4
     36.3401	  2190.0	  2041.6	-14662.9	  1379.3
     36.3735	  2052.0	  2009.0	-14768.2	  1379.3
     36.4069	  2027.0	  1975.7	-14760.0	  1379.3
     36.4404	  2007.0	  1948.7	-14752.9	  1379.3
     36.4738	  2013.0	  1927.9	-14726.2	  1379.3
     36.5072	  1918.0	  1911.7	-14805.0	  1379.3
     36.5406	  2015.0	  1899.9	-14696.2	  1379.3
     36.5740	  1949.0	  1891.9	-14754.1	  1379.3
     36.6075	  1939.0	  1886.4	-14758.6	  1379.3
     36.6409	  1940.0	  1882.5	-14753.8	  1379.3
     36.6743	  1808.0	  1879.7	-14883.0	  1379.3
     36.7077	  1988.0	  1877.6	-14700.9	  1379.3
     36.7412	  1979.0	  1875.9	-14708.2	  1379.3
     36.7746	  1903.0	  1874.7	-14783.0	  1379.3
     36.8080	  1911.0	  1870.3	-14770.5	  1379.3
     36.8414	  1928.0	  1870.2	-14753.5	  1379.3
     36.8749	  1897.0	  1869.2	-14783.5	  1379.3
     36.9083	  1911.0	  1865.7	-14766.0	  1379.3
     36.9417	  1849.0	  1872.3	-14834.5	  1379.2
     36.9751	  1916.0	  1881.4	-14776.6	  1379.2
     37.0085	  1956.0	  1900.9	-14756.1	  1379.2
     37.0420	  1934.0	  1924.8	-14802.1	  1379.2
     37.0754	  1858.0	  1944.0	-14897.3	  1379.2
     37.1088	  1955.0	  1948.8	-14805.0	  1379.2
     37.1422	  1889.0	  1939.8	-14862.1	  1379.2
     37.1757	  1922.0	  1925.3	-14814.6	  1379.2
     37.2091	  1917.0	  1908.3	-14802.6	  1379.2
     37.2425	  1999.0	  1893.1	-14705.4	  1379.2
     37.2759	  1877.0	  1885.9	-14820.2	  1379.2
     37.3093	  1824.0	  1889.3	-14876.5	  1379.2
     37.3428	  2013.0	  1902.1	-14700.3	  1379.2
     37.3762	  2033.0	  1917.9	-14696.2	  1379.2
     37.4096	  2026.0	  1924.4	-14709.6	  1379.2
     37.4430	  2008.0	  1918.2	-14721.4	  1379.2
     37.4765	  1966.0	  1907.4	-14752.7	  1379.2
     37.5099	  1896.0	  1893.5	-14808.8	  1379.2
     37.5433	  1920.0	  1878.0	-14769.3	  1379.1
     37.5767	  1866.0	  1865.6	-14810.8	  1379.1
     37.6101	  1825.0	  1857.8	-14844.0	  1379.1
     37.6436	  1877.0	  1854.0	-14788.2	  1379.1
     37.6770	  1869.0	  1852.7	-14795.0	  1379.1
     37.7104	  1920.0	  1852.4	-14743.7	  1379.1
     37.7438	  1884.0	  1851.6	-14778.8	  1379.1
     37.7773	  1840.0	  1850.2	-14821.5	  1379.1
     37.8107	  1828.0	  1848.8	-14832.0	  1379.1
     37.8441	  1918.0	  1847.3	-14740.6	  1379.1
     37.8775	  1927.0	  1846.0	-14730.2	  1379.1
     37.9109	  1902.0	  1845.0	-14754.2	  1379.1
     37.9444	  1809.0	  1844.3	-14846.6	  1379.1
     37.9778	  1852.0	  1843.7	-14802.9	  1379.1
     38.0112	  1895.0	  1843.2	-14759.4	  1379.1
     38.0446	  1848.0	  1842.8	-14806.0	  1379.1
     38.0781	  1972.0	  1842.4	-14681.7	  1379.1
     38.1115	  1803.0	  1842.2	-14850.4	  1379.1
     38.1449	  1857.0	  1841.3	-14795.5	  1379.0
     38.1783	  1945.0	  1841.3	-14707.5	  1379.0
     38.2118	  1867.0	  1840.9	-14785.2	  1379.0
     38.2452	  1932.0	  1841.1	-14720.4	  1379.0
     38.2786	  1849.0	  1841.3	-14803.6	  1379.0
     38.3120	  1874.0	  1841.6	-14778.9	  1379.0
     38.3454	  1866.0	  1842.1	-14787.3	  1379.0
     38.3789	  1801.0	  1841.8	-14852.1	  1379.0
     38.4123	  1836.0	  1842.4	-14817.6	  1379.0
     38.4457	  1791.0	  1843.4	-14863.6	  1379.0
     38.4791	  1806.0	  1844.4	-14849.7	  1379.0
     38.5126	  1816.0	  1846.7	-14842.0	  1379.0
     38.5460	  1867.0	  1850.8	-14795.1	  1379.0
     38.5794	  1812.0	  1858.0	-14857.2	  1379.0
     38.6128	  1921.0	  1869.2	-14759.5	  1379.0
     38.6462	  1897.0	  1883.9	-14798.1	  1379.0
     38.6797	  1899.0	  1896.9	-14809.2	  1379.0
     38.7131	  1869.0	  1901.1	-14843.4	  1379.0
     38.7465	  1871.0	  1898.8	-14839.0	  1378.9
     38.7799	  1921.0	  1895.8	-14786.1	  1378.9
     38.8134	  1810.0	  1893.5	-14894.8	  1378.9
     38.8468	  1844.0	  1896.0	-14863.2	  1378.9
     38.8802	  1896.0	  1912.8	-14828.0	  1378.9
     38.9136	  1898.0	  1939.0	-14852.3	  1378.9
     38.9470	  1891.0	  1974.6	-14894.9	  1378.9
     38.9805	  1949.0	  2010.0	-14872.3	  1378.9
     39.0139	  2022.0	  2029.0	-14818.2	  1378.9
     39.0473	  1990.0	  2019.8	-14841.0	  1378.9
     39.0807	  1949.0	  1999.0	-14861.3	  1378.9
     39.1142	  1858.0	  1974.5	-14927.8	  1378.9
     39.1476	  1845.0	  1948.9	-14915.1	  1378.9
     39.1810	  1900.0	  1932.5	-14843.8	  1378.9
     39.2144	  1885.0	  1934.2	-14860.4	  1378.9
     39.2478	  1848.0	  1956.9	-14920.1	  1378.9
     39.2813	  1963.0	  1996.8	-14845.0	  1378.9
     39.3147	  1942.0	  2040.5	-14909.8	  1378.9
     39.3481	  1980.0	  2051.7	-14882.9	  1378.8
     39.3815	  1895.0	  2035.3	-14951.6	  1378.8
     39.4150	  2062.0	  2013.7	-14762.9	  1378.8
     39.4484	  2025.0	  1983.2	-14769.5	  1378.8
     39.4818	  1922.0	  1949.0	-14838.3	  1378.8
     39.5152	  1859.0	  1922.5	-14874.8	  1378.8
     39.5487	  1883.0	  1908.6	-14836.9	  1378.8
     39.5821	  1923.0	  1908.0	-14796.3	  1378.8
     39.6155	  1879.0	  1920.4	-14852.6	  1378.8
     39.6489	  1918.0	  1944.1	-14837.3	  1378.8
     39.6823	  1946.0	  1972.2	-14837.5	  1378.8
     39.7158	  1972.0	  1989.3	-14828.5	  1378.8
     39.7492	  2029.0	  1989.1	-14771.3	  1378.8
     39.7826	  2120.0	  1982.9	-14674.2	  1378.8
     39.8160	  2152.0	  1971.1	-14630.4	  1378.8
     39.8495	  2192.0	  1949.8	-14569.0	  1378.8
     39.8829	  2119.0	  1927.6	-14619.9	  1378.8
     39.9163	  2231.0	  1910.4	-14490.7	  1378.8
     39.9497	  2047.0	  1897.3	-14661.6	  1378.7
     39.9831	  2065.0	  1888.1	-14634.3	  1378.7
     40.0166	  2031.0	  1882.4	-14662.7	  1378.7
     40.0500	  1955.0	  1879.4	-14735.6	  1378.7
     40.0834	  2058.0	  1878.2	-14631.4	  1378.7
     40.1168	  1964.0	  1878.2	-14725.4	  1378.7
     40.1503	  1994.0	  1878.9	-14696.1	  1378.7
     40.1837	  2032.0	  1880.2	-14659.4	  1378.7
     40.2171	  2026.0	  1882.0	-14667.3	  1378.7
     40.2505	  2008.0	  1884.5	-14687.7	  1378.7
     40.2840	  2206.0	  1887.6	-14492.8	  1378.7
     40.3174	  2385.0	  1891.7	-14317.9	  1378.7
     40.3508	  2459.0	  1897.3	-14249.5	  1378.7
     40.3842	  2452.0	  1905.9	-14265.2	  1378.7
     40.4176	  2386.0	  1920.7	-14345.9	  1378.7
     40.4511	  2251.0	  1945.5	-14505.7	  1378.7
     40.4845	  2192.0	  1984.6	-14603.8	  1378.7
     40.5179	  2160.0	  2037.4	-14688.6	  1378.7
     40.5513	  2095.0	  2089.2	-14805.4	  1378.6
     40.5848	  2140.0	  2110.8	-14782.1	  1378.6
     40.6182	  2097.0	  2099.8	-14814.0	  1378.6
     40.6516	  2168.0	  2079.6	-14722.9	  1378.6
     40.6850	  2080.0	  2053.5	-14784.8	  1378.6
     40.7184	  2071.0	  2021.0	-14761.2	  1378.6
     40.7519	  2141.0	  1993.9	-14664.1	  1378.6
     40.7853	  2166.0	  1978.7	-14624.0	  1378.6
     40.8187	  2097.0	  1975.0	-14689.2	  1378.6
     40.8521	  2150.0	  1979.5	-14640.7	  1378.6
     40.8856	  2235.0	  1987.6	-14563.9	  1378.6
     40.9190	  2198.0	  1995.8	-14609.0	  1378.6
     40.9524	  2173.0	  2004.7	-14642.9	  1378.6
     40.9858	  2241.0	  2015.7	-14586.0	  1378.6
     41.0192	  2140.0	  2029.0	-14700.3	  1378.6
     41.0527	  2266.0	  2045.5	-14590.8	  1378.6
     41.0861	  2222.0	  2067.0	-14656.3	  1378.6
     41.1195	  2219.0	  2094.9	-14687.2	  1378.6
     41.1529	  2190.0	  2130.7	-14751.9	  1378.5
     41.1864	  2239.0	  2176.4	-14748.7	  1378.5
     41.2198	  2352.0	  2235.7	-14694.9	  1378.5
     41.2532	  2307.0	  2314.5	-14818.8	  1378.5
     41.2866	  2511.0	  2425.2	-14725.4	  1378.5
     41.3200	  2575.0	  2595.5	-14831.8	  1378.5
     41.3535	  2781.0	  2887.5	-14917.7	  1378.5
     41.3869	  2983.0	  3415.2	-15243.4	  1378.5
     41.4203	  3631.0	  4333.0	-15513.2	  1378.5
     41.4537	  4514.0	  5751.3	-16048.5	  1378.5
     41.4872	  6030.0	  7550.5	-16331.8	  1378.5
     41.5206	  6981.0	  9060.4	-16890.7	  1378.5
     41.5540	  6851.0	  9353.3	-17313.6	  1378.5
     41.5874	  6515.0	  8724.3	-17020.6	  1378.5
     41.6208	  6339.0	  7911.3	-16383.5	  1378.5
     41.6543	  5779.0	  6863.9	-15896.2	  1378.5
     41.6877	  5093.0	  5637.2	-15355.4	  1378.5
     41.7211	  4822.0	  4645.0	-14634.2	  1378.5
     41.7545	  4531.0	  4089.7	-14369.9	  1378.4
     41.7880	  4587.0	  4018.9	-14243.2	  1378.4
     41.8214	  4792.0	  4483.4	-14502.7	  1378.4
     41.8548	  5085.0	  5548.1	-15274.3	  1378.4
     41.8882	  5799.0	  7182.2	-16194.4	  1378.4
     41.9217	  7249.0	  8974.1	-16536.4	  1378.4
     41.9551	  8453.0	  9906.6	-16264.9	  1378.4
     41.9885	  8162.0	  9518.0	-16167.3	  1378.4
     42.0219	  7423.0	  8634.6	-16022.8	  1378.4
     42.0553	  6826.0	  7609.9	-15595.1	  1378.4
