Repository: natkurdz/XRD-AI

File: Dane/Gr01/wo3_600rpm_10min.sum


        **********************************************************
        ** PROGRAM FullProf.2k (Version 7.70 - Apr2022-ILL JRC) **
        **********************************************************
                       M U L T I -- P A T T E R N                 
            Rietveld, Profile Matching & Integrated Intensity     
                 Refinement of X-ray and/or Neutron Data


    Date: 11/10/2024  Time: 10:21:06.586                              

 => PCR file code: wo3_600rpm_10min
 => DAT file code: WO3_600RPM_10min.xrd -> Relative contribution: 1.0000                                                            
 => Title:WO3

 ==> CONDITIONS OF THIS RUN FOR PATTERN No.:  1

 => Global Refinement of X-ray powder diffraction data                                                                              
 => Global Refinement of X-ray powder diffraction data                                                                              
    Bragg-Brentano(X-rays) or Debye-Scherrer geometry(Neutrons)
 => The    7th default profile function was selected
 => Invalid instr parameter for pattern:  1
 => Wavelengths:  1.54060 1.54439
 => Cos(Monochromator angle)=   0.9000
 => Absorption correction (AC), muR-eff =   0.0000  0.0000
 => Base of peaks: 2.0*HW*   25.00
 ==> Angular range, step and number of points:
     2Thmin:      15.016511  2Thmax:     114.983322  Step:       0.033423  No. of points:   2992
 =>-------> Pattern#  1
 => Crystal Structure Refinement for phase: 1
 => The density (volumic mass) of phase 1 is:    7.275 g/cm3
 => Scor: 9.7346

 ==> RESULTS OF REFINEMENT:


 => No. of fitted parameters:   13


------------------------------------------------------------------------------
 => Phase No.  1 WO3                                     P 1 21/n 1          
------------------------------------------------------------------------------

 =>  No. of reflections for pattern#:   1:  1603/2


 ==> ATOM PARAMETERS:

  Name      x     sx       y     sy       z      sz      B   sB   occ. socc.  Mult
 W1      0.24994(   0)  0.03276(   0)  0.28487(   0)  0.254(  0)  1.000(  0)    4
 W2      0.25103(   0)  0.02849(   0)  0.78208(   0)  0.254(  0)  1.000(  0)    4
 O1      0.00000(   0)  0.02500(   0)  0.22000(   0)  0.371(  0)  1.000(  0)    4
 O2      0.00000(   0)  0.47500(   0)  0.22000(   0)  0.371(  0)  1.000(  0)    4
 O3      0.29000(   0)  0.29000(   0)  0.26500(   0)  0.371(  0)  1.000(  0)    4
 O4      0.21000(   0)  0.29000(   0)  0.73500(   0)  0.371(  0)  1.000(  0)    4
 O5      0.28000(   0)  0.04000(   0)  0.03000(   0)  0.371(  0)  1.000(  0)    4
 O6      0.28000(   0)  0.24000(   0) -0.03000(   0)  0.371(  0)  1.000(  0)    4

 ==> PROFILE PARAMETERS FOR PATTERN#  1

 => Cell parameters      :
                              7.30933   0.00035
                              7.53328   0.00037
                              7.69027   0.00039
                             90.00000   0.00000
                             90.85226   0.00505
                             90.00000   0.00000
 
 => overall scale factor :      0.000468714     0.000003929
 => Eta(p-v) or m(p-vii) :    0.00000   0.00000
 => Overall tem. factor  :    0.00000   0.00000
 => Halfwidth parameters :    0.00439   0.00000
                             -0.00039   0.00000
                              0.00981   0.00000
 => Preferred orientation:    1.00000   0.00000
                              0.50000   0.00000
 => Asymmetry parameters :    0.00000   0.00000
                              0.00000   0.00000
                              0.00000   0.00000
                              0.00000   0.00000
 => X and y parameters   :    0.38706   0.02515
                              0.00008   0.00000
 => Strain parameters    :    0.00000   0.00000
                              0.00000   0.00000
                              0.00000   0.00000
 => Size parameters (G,L):    0.00004   0.00000
                              0.00000   0.00000

 => Add. shape parameters: 
                              0.00000   0.00000
                              0.00000   0.00000



 ==> GLOBAL PARAMETERS FOR PATTERN#  1


 => Zero-point:     0.0000    0.0000
 => Background Polynomial Parameters ==>
                               1380.1      11.499    
                              -918.44      66.905    
                               0.0000      0.0000    
                               0.0000      0.0000    
                               0.0000      0.0000    
                               0.0000      0.0000    
 
 => Cos( theta)-shift parameter :  -0.0580  0.0025
 => Sin(2theta)-shift parameter :   0.0000  0.0000

 ==> RELIABILITY FACTORS WITH ALL NON-EXCLUDED POINTS FOR PATTERN:  1

  => Cycle: 20 => MaxCycle: 20
 => N-P+C:  2798
 =>  R-factors (not corrected for background) for Pattern:  1
 => Rp:  11.1     Rwp:  15.3     Rexp:    2.07 Chi2:  54.7      L.S. refinement
 => Conventional Rietveld R-factors for Pattern:  1
 => Rp:  36.2     Rwp:  34.5     Rexp:    4.67 Chi2:  54.7    
 => Deviance:  0.141E+06     Dev*  :   50.32    
 => DW-Stat.:    0.1036     DW-exp:     1.8920
 => N-sigma of the GoF:     2008.518

 ==> RELIABILITY FACTORS FOR POINTS WITH BRAGG CONTRIBUTIONS FOR PATTERN:  1

 => N-P+C:  2798
 =>  R-factors (not corrected for background) for Pattern:  1
 => Rp:  11.1     Rwp:  15.3     Rexp:    2.07 Chi2:  54.7      L.S. refinement
 => Conventional Rietveld R-factors for Pattern:  1
 => Rp:  36.2     Rwp:  34.5     Rexp:    4.67 Chi2:  54.7    
 => Deviance:  0.141E+06     Dev*  :   50.32    
 => DW-Stat.:    0.1036     DW-exp:     1.8920
 => N-sigma of the GoF:     2008.518

 => Global user-weigthed Chi2 (Bragg contrib.):   54.7    

     -----------------------------------------------------
     BRAGG R-Factors and weight fractions for Pattern #  1
     -----------------------------------------------------

 => Phase:  1     WO3
 => Bragg R-factor:   23.3       Vol:  423.404( 0.036)  Fract(%):  100.00( 1.19)
 => Rf-factor=  11.3             ATZ:        1854.785   Brindley:  1.0000

 
              CPU Time:    10.000 seconds
                            0.167 minutes

 => Run finished at:     Date: 11/10/2024  Time: 10:21:16.623

File: Dane/Gr01/wo3_600rpm_120min.sum


        **********************************************************
        ** PROGRAM FullProf.2k (Version 7.70 - Apr2022-ILL JRC) **
        **********************************************************
                       M U L T I -- P A T T E R N                 
            Rietveld, Profile Matching & Integrated Intensity     
                 Refinement of X-ray and/or Neutron Data


    Date: 11/10/2024  Time: 10:26:29.313                              

 => PCR file code: wo3_600rpm_120min
 => DAT file code: WO3_600RPM_120min.xr -> Relative contribution: 1.0000                                                            
 => Title:WO3

 ==> CONDITIONS OF THIS RUN FOR PATTERN No.:  1

 => Global Refinement of X-ray powder diffraction data                                                                              
 => Global Refinement of X-ray powder diffraction data                                                                              
    Bragg-Brentano(X-rays) or Debye-Scherrer geometry(Neutrons)
 => The    7th default profile function was selected
 => Invalid instr parameter for pattern:  1
 => Wavelengths:  1.54060 1.54439
 => Cos(Monochromator angle)=   0.9000
 => Absorption correction (AC), muR-eff =   0.0000  0.0000
 => Base of peaks: 2.0*HW*   25.00
 ==> Angular range, step and number of points:
     2Thmin:      15.016511  2Thmax:     114.983322  Step:       0.033423  No. of points:   2992
 =>-------> Pattern#  1
 => Crystal Structure Refinement for phase: 1
 => The density (volumic mass) of phase 1 is:    7.291 g/cm3
 => Scor: 5.7103

 ==> RESULTS OF REFINEMENT:


 => No. of fitted parameters:   13


------------------------------------------------------------------------------
 => Phase No.  1 WO3                                     P 1 21/n 1          
------------------------------------------------------------------------------

 =>  No. of reflections for pattern#:   1:  1846/2


 ==> ATOM PARAMETERS:

  Name      x     sx       y     sy       z      sz      B   sB   occ. socc.  Mult
 W1      0.24994(   0)  0.03276(   0)  0.28487(   0)  0.254(  0)  1.000(  0)    4
 W2      0.25103(   0)  0.02849(   0)  0.78208(   0)  0.254(  0)  1.000(  0)    4
 O1      0.00000(   0)  0.02500(   0)  0.22000(   0)  0.371(  0)  1.000(  0)    4
 O2      0.00000(   0)  0.47500(   0)  0.22000(   0)  0.371(  0)  1.000(  0)    4
 O3      0.29000(   0)  0.29000(   0)  0.26500(   0)  0.371(  0)  1.000(  0)    4
 O4      0.21000(   0)  0.29000(   0)  0.73500(   0)  0.371(  0)  1.000(  0)    4
 O5      0.28000(   0)  0.04000(   0)  0.03000(   0)  0.371(  0)  1.000(  0)    4
 O6      0.28000(   0)  0.24000(   0) -0.03000(   0)  0.371(  0)  1.000(  0)    4

 ==> PROFILE PARAMETERS FOR PATTERN#  1

 => Cell parameters      :
                              7.30982   0.00146
                              7.52067   0.00144
                              7.67873   0.00157
                             90.00000   0.00000
                             90.61852   0.02026
                             90.00000   0.00000
 
 => overall scale factor :      0.000261881     0.000002906
 => Eta(p-v) or m(p-vii) :    0.00000   0.00000
 => Overall tem. factor  :    0.00000   0.00000
 => Halfwidth parameters :    0.00439   0.00000
                             -0.00039   0.00000
                              0.00981   0.00000
 => Preferred orientation:    1.00000   0.00000
                              0.50000   0.00000
 => Asymmetry parameters :    0.00000   0.00000
                              0.00000   0.00000
                              0.00000   0.00000
                              0.00000   0.00000
 => X and y parameters   :    1.37603   0.01104
                              0.00010   1.00000
 => Strain parameters    :    0.00000   0.00000
                              0.00000   0.00000
                              0.00000   0.00000
 => Size parameters (G,L):    0.00004   0.00000
                              0.00000   0.00000

 => Add. shape parameters: 
                              0.00000   0.00000
                              0.00000   0.00000



 ==> GLOBAL PARAMETERS FOR PATTERN#  1


 => Zero-point:     0.0000    0.0000
 => Background Polynomial Parameters ==>
                               1110.0      8.7853    
                              -315.30      50.798    
                               0.0000      0.0000    
                               0.0000      0.0000    
                               0.0000      0.0000    
                               0.0000      0.0000    
 
 => Cos( theta)-shift parameter :  -0.0295  0.0105
 => Sin(2theta)-shift parameter :   0.0000  0.0000

 ==> RELIABILITY FACTORS WITH ALL NON-EXCLUDED POINTS FOR PATTERN:  1

  => Cycle: 20 => MaxCycle: 20
 => N-P+C:  2919
 =>  R-factors (not corrected for background) for Pattern:  1
 => Rp:  11.7     Rwp:  15.9     Rexp:    2.45 Chi2:  42.0      L.S. refinement
 => Conventional Rietveld R-factors for Pattern:  1
 => Rp:  41.5     Rwp:  40.8     Rexp:    6.30 Chi2:  42.0    
 => Deviance:  0.127E+06     Dev*  :   43.43    
 => DW-Stat.:    0.1478     DW-exp:     1.8941
 => N-sigma of the GoF:     1568.137

 ==> RELIABILITY FACTORS FOR POINTS WITH BRAGG CONTRIBUTIONS FOR PATTERN:  1

 => N-P+C:  2919
 =>  R-factors (not corrected for background) for Pattern:  1
 => Rp:  11.7     Rwp:  15.9     Rexp:    2.45 Chi2:  42.0      L.S. refinement
 => Conventional Rietveld R-factors for Pattern:  1
 => Rp:  41.5     Rwp:  40.8     Rexp:    6.30 Chi2:  42.0    
 => Deviance:  0.127E+06     Dev*  :   43.43    
 => DW-Stat.:    0.1478     DW-exp:     1.8941
 => N-sigma of the GoF:     1568.137

 => Global user-weigthed Chi2 (Bragg contrib.):   42.0    

     -----------------------------------------------------
     BRAGG R-Factors and weight fractions for Pattern #  1
     -----------------------------------------------------

 => Phase:  1     WO3
 => Bragg R-factor:   17.2       Vol:  422.112( 0.145)  Fract(%):  100.00( 1.57)
 => Rf-factor=  10.4             ATZ:        1854.785   Brindley:  1.0000

 
              CPU Time:    18.688 seconds
                            0.311 minutes

 => Run finished at:     Date: 11/10/2024  Time: 10:26:48.037

File: Dane/Gr01/wo3_600rpm_20min.sum


        **********************************************************
        ** PROGRAM FullProf.2k (Version 7.70 - Apr2022-ILL JRC) **
        **********************************************************
                       M U L T I -- P A T T E R N                 
            Rietveld, Profile Matching & Integrated Intensity     
                 Refinement of X-ray and/or Neutron Data


    Date: 11/10/2024  Time: 10:24:46.175                              

 => PCR file code: wo3_600rpm_20min
 => DAT file code: WO3_600RPM_20min.xrd -> Relative contribution: 1.0000                                                            
 => Title:WO3

 ==> CONDITIONS OF THIS RUN FOR PATTERN No.:  1

 => Global Refinement of X-ray powder diffraction data                                                                              
 => Global Refinement of X-ray powder diffraction data                                                                              
    Bragg-Brentano(X-rays) or Debye-Scherrer geometry(Neutrons)
 => The    7th default profile function was selected
 => Invalid instr parameter for pattern:  1
 => Wavelengths:  1.54060 1.54439
 => Cos(Monochromator angle)=   0.9000
 => Absorption correction (AC), muR-eff =   0.0000  0.0000
 => Base of peaks: 2.0*HW*   25.00
 ==> Angular range, step and number of points:
     2Thmin:      15.016511  2Thmax:     114.983322  Step:       0.033423  No. of points:   2992
 =>-------> Pattern#  1
 => Crystal Structure Refinement for phase: 1
 => The density (volumic mass) of phase 1 is:    7.272 g/cm3
 => Scor: 7.8728

 ==> RESULTS OF REFINEMENT:


 => No. of fitted parameters:   13


------------------------------------------------------------------------------
 => Phase No.  1 WO3                                     P 1 21/n 1          
------------------------------------------------------------------------------

 =>  No. of reflections for pattern#:   1:  1451/2


 ==> ATOM PARAMETERS:

  Name      x     sx       y     sy       z      sz      B   sB   occ. socc.  Mult
 W1      0.24994(   0)  0.03276(   0)  0.28487(   0)  0.254(  0)  1.000(  0)    4
 W2      0.25103(   0)  0.02849(   0)  0.78208(   0)  0.254(  0)  1.000(  0)    4
 O1      0.00000(   0)  0.02500(   0)  0.22000(   0)  0.371(  0)  1.000(  0)    4
 O2      0.00000(   0)  0.47500(   0)  0.22000(   0)  0.371(  0)  1.000(  0)    4
 O3      0.29000(   0)  0.29000(   0)  0.26500(   0)  0.371(  0)  1.000(  0)    4
 O4      0.21000(   0)  0.29000(   0)  0.73500(   0)  0.371(  0)  1.000(  0)    4
 O5      0.28000(   0)  0.04000(   0)  0.03000(   0)  0.371(  0)  1.000(  0)    4
 O6      0.28000(   0)  0.24000(   0) -0.03000(   0)  0.371(  0)  1.000(  0)    4

 ==> PROFILE PARAMETERS FOR PATTERN#  1

 => Cell parameters      :
                              7.31270   0.00198
                              7.52698   0.00194
                              7.68573   0.00212
                             90.00000   0.00000
                             90.68976   0.03064
                             90.00000   0.00000
 
 => overall scale factor :      0.000434910     0.000006462
 => Eta(p-v) or m(p-vii) :    0.00000   0.00000
 => Overall tem. factor  :    0.00000   0.00000
 => Halfwidth parameters :    0.00439   0.00000
                             -0.00039   0.00000
                              0.00981   0.00000
 => Preferred orientation:    1.00000   0.00000
                              0.50000   0.00000
 => Asymmetry parameters :    0.00000   0.00000
                              0.00000   0.00000
                              0.00000   0.00000
                              0.00000   0.00000
 => X and y parameters   :    1.67208   0.01577
                              0.00002   0.00000
 => Strain parameters    :    0.00000   0.00000
                              0.00000   0.00000
                              0.00000   0.00000
 => Size parameters (G,L):    0.00004   0.00000
                              0.00000   0.00000

 => Add. shape parameters: 
                              0.00000   0.00000
                              0.00000   0.00000



 ==> GLOBAL PARAMETERS FOR PATTERN#  1


 => Zero-point:     0.0000    0.0000
 => Background Polynomial Parameters ==>
                               633.36      13.737    
                              -185.14      83.638    
                               0.0000      0.0000    
                               0.0000      0.0000    
                               0.0000      0.0000    
                               0.0000      0.0000    
 
 => Cos( theta)-shift parameter :  -0.0358  0.0144
 => Sin(2theta)-shift parameter :   0.0000  0.0000

 ==> RELIABILITY FACTORS WITH ALL NON-EXCLUDED POINTS FOR PATTERN:  1

  => Cycle: 20 => MaxCycle: 20
 => N-P+C:  2919
 =>  R-factors (not corrected for background) for Pattern:  1
 => Rp:  22.4     Rwp:  28.7     Rexp:    2.41 Chi2:  142.      L.S. refinement
 => Conventional Rietveld R-factors for Pattern:  1
 => Rp:  37.1     Rwp:  44.3     Rexp:    3.72 Chi2:  142.    
 => Deviance:  0.599E+06     Dev*  :   205.3    
 => DW-Stat.:    0.1136     DW-exp:     1.8941
 => N-sigma of the GoF:     5371.536

 ==> RELIABILITY FACTORS FOR POINTS WITH BRAGG CONTRIBUTIONS FOR PATTERN:  1

 => N-P+C:  2919
 =>  R-factors (not corrected for background) for Pattern:  1
 => Rp:  22.4     Rwp:  28.7     Rexp:    2.41 Chi2:  142.      L.S. refinement
 => Conventional Rietveld R-factors for Pattern:  1
 => Rp:  37.1     Rwp:  44.3     Rexp:    3.72 Chi2:  142.    
 => Deviance:  0.599E+06     Dev*  :   205.3    
 => DW-Stat.:    0.1136     DW-exp:     1.8941
 => N-sigma of the GoF:     5371.536

 => Global user-weigthed Chi2 (Bragg contrib.):   142.    

     -----------------------------------------------------
     BRAGG R-Factors and weight fractions for Pattern #  1
     -----------------------------------------------------

 => Phase:  1     WO3
 => Bragg R-factor:   45.0       Vol:  423.011( 0.197)  Fract(%):  100.00( 2.10)
 => Rf-factor=  12.6             ATZ:        1854.785   Brindley:  1.0000

 
              CPU Time:    12.117 seconds
                            0.202 minutes

 => Run finished at:     Date: 11/10/2024  Time: 10:24:58.329

File: Dane/Gr01/wo3_raw.sum


        **********************************************************
        ** PROGRAM FullProf.2k (Version 7.70 - Apr2022-ILL JRC) **
        **********************************************************
                       M U L T I -- P A T T E R N                 
            Rietveld, Profile Matching & Integrated Intensity     
                 Refinement of X-ray and/or Neutron Data


    Date: 11/10/2024  Time: 10:12:05.292                              

 => PCR file code: wo3_raw
 => DAT file code: wo3_raw.xrdml        -> Relative contribution: 1.0000                                                            
 => Title:WO3

 ==> CONDITIONS OF THIS RUN FOR PATTERN No.:  1

 => Global Refinement of X-ray powder diffraction data                                                                              
 => Global Refinement of X-ray powder diffraction data                                                                              
    Bragg-Brentano(X-rays) or Debye-Scherrer geometry(Neutrons)
 => The    7th default profile function was selected
 => Invalid instr parameter for pattern:  1
 => Wavelengths:  1.54060 1.54439
 => Cos(Monochromator angle)=   0.9000
 => Absorption correction (AC), muR-eff =   0.0000  0.0000
 => Base of peaks: 2.0*HW*   25.00
 ==> Angular range, step and number of points:
     2Thmin:      15.016511  2Thmax:     114.983322  Step:       0.033423  No. of points:   2992
 =>-------> Pattern#  1
 => Crystal Structure Refinement for phase: 1
 => The density (volumic mass) of phase 1 is:    7.279 g/cm3
 => Scor: 4.1433

 ==> RESULTS OF REFINEMENT:


 => No. of fitted parameters:   19


------------------------------------------------------------------------------
 => Phase No.  1 WO3                                     P 1 21/n 1          
------------------------------------------------------------------------------

 =>  No. of reflections for pattern#:   1:  1453/2


 ==> ATOM PARAMETERS:

  Name      x     sx       y     sy       z      sz      B   sB   occ. socc.  Mult
 W1      0.24994( 126)  0.03276( 141)  0.28487( 122)  0.254(  0)  1.000(  0)    4
 W2      0.25103( 123)  0.02849( 144)  0.78208( 122)  0.254(  0)  1.000(  0)    4
 O1      0.00000(   0)  0.02500(   0)  0.22000(   0)  0.371(  0)  1.000(  0)    4
 O2      0.00000(   0)  0.47500(   0)  0.22000(   0)  0.371(  0)  1.000(  0)    4
 O3      0.29000(   0)  0.29000(   0)  0.26500(   0)  0.371(  0)  1.000(  0)    4
 O4      0.21000(   0)  0.29000(   0)  0.73500(   0)  0.371(  0)  1.000(  0)    4
 O5      0.28000(   0)  0.04000(   0)  0.03000(   0)  0.371(  0)  1.000(  0)    4
 O6      0.28000(   0)  0.24000(   0) -0.03000(   0)  0.371(  0)  1.000(  0)    4

 ==> PROFILE PARAMETERS FOR PATTERN#  1

 => Cell parameters      :
                              7.30213   0.00014
                              7.53573   0.00015
                              7.69012   0.00016
                             90.00000   0.00000
                             90.82104   0.00178
                             90.00000   0.00000
 
 => overall scale factor :      0.000640006     0.000002651
 => Eta(p-v) or m(p-vii) :    0.00000   0.00000
 => Overall tem. factor  :    0.00000   0.00000
 => Halfwidth parameters :    0.00439   0.00000
                             -0.00039   0.00000
                              0.00981   0.00000
 => Preferred orientation:    1.00000   0.00000
                              0.50000   0.00000
 => Asymmetry parameters :    0.00000   0.00000
                              0.00000   0.00000
                              0.00000   0.00000
                              0.00000   0.00000
 => X and y parameters   :    0.25639   0.00990
                              0.00661   0.00249
 => Strain parameters    :    0.00000   0.00000
                              0.00000   0.00000
                              0.00000   0.00000
 => Size parameters (G,L):    0.00004   0.00000
                              0.00000   0.00000

 => Add. shape parameters: 
                              0.00000   0.00000
                              0.00000   0.00000



 ==> GLOBAL PARAMETERS FOR PATTERN#  1


 => Zero-point:     0.0000    0.0000
 => Background Polynomial Parameters ==>
                               1825.8      8.8002    
                              -14.991      50.423    
                               0.0000      0.0000    
                               0.0000      0.0000    
                               0.0000      0.0000    
                               0.0000      0.0000    
 
 => Cos( theta)-shift parameter :   0.0831  0.0011
 => Sin(2theta)-shift parameter :   0.0000  0.0000

 ==> RELIABILITY FACTORS WITH ALL NON-EXCLUDED POINTS FOR PATTERN:  1

  => Cycle: 20 => MaxCycle: 20
 => N-P+C:  2913
 =>  R-factors (not corrected for background) for Pattern:  1
 => Rp:  6.19     Rwp:  8.85     Rexp:    1.80 Chi2:  24.2      L.S. refinement
 => Conventional Rietveld R-factors for Pattern:  1
 => Rp:  15.4     Rwp:  17.6     Rexp:    3.57 Chi2:  24.2    
 => Deviance:  0.746E+05     Dev*  :   25.60    
 => DW-Stat.:    0.2695     DW-exp:     1.8983
 => N-sigma of the GoF:      884.787

 ==> RELIABILITY FACTORS FOR POINTS WITH BRAGG CONTRIBUTIONS FOR PATTERN:  1

 => N-P+C:  2913
 =>  R-factors (not corrected for background) for Pattern:  1
 => Rp:  6.19     Rwp:  8.85     Rexp:    1.80 Chi2:  24.2      L.S. refinement
 => Conventional Rietveld R-factors for Pattern:  1
 => Rp:  15.4     Rwp:  17.6     Rexp:    3.57 Chi2:  24.2    
 => Deviance:  0.746E+05     Dev*  :   25.60    
 => DW-Stat.:    0.2695     DW-exp:     1.8983
 => N-sigma of the GoF:      884.787

 => Global user-weigthed Chi2 (Bragg contrib.):   24.2    

     -----------------------------------------------------
     BRAGG R-Factors and weight fractions for Pattern #  1
     -----------------------------------------------------

 => Phase:  1     WO3
 => Bragg R-factor:   9.47       Vol:  423.120( 0.015)  Fract(%):  100.00( 0.59)
 => Rf-factor=  4.57             ATZ:        1854.785   Brindley:  1.0000

 
              CPU Time:    10.266 seconds
                            0.171 minutes

 => Run finished at:     Date: 11/10/2024  Time: 10:12:15.604

File: Dane/Gr02/zro2_800rpm_005min.sum


        **********************************************************
        ** PROGRAM FullProf.2k (Version 7.70 - Apr2022-ILL JRC) **
        **********************************************************
                       M U L T I -- P A T T E R N                 
            Rietveld, Profile Matching & Integrated Intensity     
                 Refinement of X-ray and/or Neutron Data


    Date: 23/10/2024  Time: 08:34:18.617                              

 => PCR file code: zro2_800rpm_005min
 => DAT file code: zro2_raw.xrdml       -> Relative contribution: 1.0000                                                            
 => Title:ZrO2 monoclinic

 ==> CONDITIONS OF THIS RUN FOR PATTERN No.:  1

 => Global Refinement of X-ray powder diffraction data                                                                              
 => Global Refinement of X-ray powder diffraction data                                                                              
    Bragg-Brentano(X-rays) or Debye-Scherrer geometry(Neutrons)
 => The    7th default profile function was selected
 => Invalid instr parameter for pattern:  1
 => Wavelengths:  1.54060 1.54439
 => Cos(Monochromator angle)=   0.9000
 => Absorption correction (AC), muR-eff =   0.0000  0.0000
 => Base of peaks: 2.0*HW*   25.00
 ==> Angular range, step and number of points:
     2Thmin:      10.029911  2Thmax:      79.983284  Step:       0.033423  No. of points:   2094
 =>-------> Pattern#  1
 => Crystal Structure Refinement for phase: 1
 => The density (volumic mass) of phase 1 is:    5.820 g/cm3
 => Scor: 2.8427

 ==> RESULTS OF REFINEMENT:


 => No. of fitted parameters:   14


------------------------------------------------------------------------------
 => Phase No.  1 ZrO2 mono                               P 1 21/c 1          
------------------------------------------------------------------------------

 =>  No. of reflections for pattern#:   1:   252/2


 ==> ATOM PARAMETERS:

  Name      x     sx       y     sy       z      sz      B   sB   occ. socc.  Mult
 Zr      0.27530(   0)  0.03650(   0)  0.21010(   0)  0.254(  0)  1.000(  0)    4
 O1      0.08270(   0)  0.35850(   0)  0.31760(   0)  0.254(  0)  1.000(  0)    4
 O2      0.44360(   0)  0.75950(   0)  0.49030(   0)  0.371(  0)  1.000(  0)    4

 ==> PROFILE PARAMETERS FOR PATTERN#  1

 => Cell parameters      :
                              5.14707   0.00014
                              5.20256   0.00015
                              5.31998   0.00016
                             90.00000   0.00000
                             99.18575   0.00043
                             90.00000   0.00000
 
 => overall scale factor :      0.001890701     0.000016409
 => Eta(p-v) or m(p-vii) :    0.00000   0.00000
 => Overall tem. factor  :    0.00000   0.00000
 => Halfwidth parameters :    0.00439   0.00000
                             -0.00039   0.00000
                              0.00981   0.00000
 => Preferred orientation:    1.00000   0.00000
                              0.50000   0.00000
 => Asymmetry parameters :    0.00000   0.00000
                              0.00000   0.00000
                              0.00000   0.00000
                              0.00000   0.00000
 => X and y parameters   :    0.15383   0.01685
                              0.09295   0.00507
 => Strain parameters    :    0.00000   0.00000
                              0.00000   0.00000
                              0.00000   0.00000
 => Size parameters (G,L):    0.00004   0.00000
                              0.00000   0.00000

 => Add. shape parameters: 
                              0.00000   0.00000
                              0.00000   0.00000



 ==> GLOBAL PARAMETERS FOR PATTERN#  1


 => Zero-point:     0.0000    0.0000
 => Background Polynomial Parameters ==>
                               270.04      8.7523    
                              -120.63      36.991    
                              -241.06      34.871    
                              -179.76      24.275    
                              0.91146     0.16824E-01
                               0.0000      0.0000    
 
 => Cos( theta)-shift parameter :   0.0942  0.0003
 => Sin(2theta)-shift parameter :   0.0000  0.0000

 ==> RELIABILITY FACTORS WITH ALL NON-EXCLUDED POINTS FOR PATTERN:  1

  => Cycle: 20 => MaxCycle: 20
 => N-P+C:  1930
 =>  R-factors (not corrected for background) for Pattern:  1
 => Rp:  6.13     Rwp:  8.00     Rexp:    4.51 Chi2:  3.14      L.S. refinement
 => Conventional Rietveld R-factors for Pattern:  1
 => Rp:  15.3     Rwp:  15.8     Rexp:    8.90 Chi2:  3.14    
 => Deviance:  0.607E+04     Dev*  :   3.145    
 => DW-Stat.:    0.7784     DW-exp:     1.8734
 => N-sigma of the GoF:       66.577

 ==> RELIABILITY FACTORS FOR POINTS WITH BRAGG CONTRIBUTIONS FOR PATTERN:  1

 => N-P+C:  1930
 =>  R-factors (not corrected for background) for Pattern:  1
 => Rp:  6.13     Rwp:  8.00     Rexp:    4.51 Chi2:  3.14      L.S. refinement
 => Conventional Rietveld R-factors for Pattern:  1
 => Rp:  15.3     Rwp:  15.8     Rexp:    8.90 Chi2:  3.14    
 => Deviance:  0.607E+04     Dev*  :   3.145    
 => DW-Stat.:    0.7784     DW-exp:     1.8734
 => N-sigma of the GoF:       66.577

 => Global user-weigthed Chi2 (Bragg contrib.):   3.14    

     -----------------------------------------------------
     BRAGG R-Factors and weight fractions for Pattern #  1
     -----------------------------------------------------

 => Phase:  1     ZrO2 mono
 => Bragg R-factor:   7.73       Vol:  140.631( 0.007)  Fract(%):  100.00( 1.23)
 => Rf-factor=  4.52             ATZ:         492.875   Brindley:  1.0000

 
              CPU Time:     5.805 seconds
                            0.097 minutes

 => Run finished at:     Date: 23/10/2024  Time: 08:34:24.456

File: Dane/Gr02/zro2_800rpm_120min.sum


        **********************************************************
        ** PROGRAM FullProf.2k (Version 7.70 - Apr2022-ILL JRC) **
        **********************************************************
                       M U L T I -- P A T T E R N                 
            Rietveld, Profile Matching & Integrated Intensity     
                 Refinement of X-ray and/or Neutron Data


    Date: 18/10/2024  Time: 10:06:29.981                              

 => PCR file code: zro2_800rpm_120min
 => DAT file code: ZrO2_800RPM_120min.x -> Relative contribution: 1.0000                                                            
 => Title:ZrO2 monoclinic

 ==> CONDITIONS OF THIS RUN FOR PATTERN No.:  1

 => Global Refinement of X-ray powder diffraction data                                                                              
 => Global Refinement of X-ray powder diffraction data                                                                              
    Bragg-Brentano(X-rays) or Debye-Scherrer geometry(Neutrons)
 => The    7th default profile function was selected
 => Invalid instr parameter for pattern:  1
 => Wavelengths:  1.54060 1.54439
 => Cos(Monochromator angle)=   0.9000
 => Absorption correction (AC), muR-eff =   0.0000  0.0000
 => Base of peaks: 2.0*HW*   25.00
 ==> Angular range, step and number of points:
     2Thmin:      10.056511  2Thmax:     119.983238  Step:       0.033423  No. of points:   3290
 =>-------> Pattern#  1
 => Crystal Structure Refinement for phase: 1
 => The density (volumic mass) of phase 1 is:    5.820 g/cm3
 => Scor: 7.7827

 ==> RESULTS OF REFINEMENT:


 => No. of fitted parameters:   14


------------------------------------------------------------------------------
 => Phase No.  1 ZrO2 mono                               P 1 21/c 1          
------------------------------------------------------------------------------

 =>  No. of reflections for pattern#:   1:   523/2


 ==> ATOM PARAMETERS:

  Name      x     sx       y     sy       z      sz      B   sB   occ. socc.  Mult
 Zr      0.27530(   0)  0.03650(   0)  0.21010(   0)  0.254(  0)  1.000(  0)    4
 O1      0.08270(   0)  0.35850(   0)  0.31760(   0)  0.254(  0)  1.000(  0)    4
 O2      0.44360(   0)  0.75950(   0)  0.49030(   0)  0.371(  0)  1.000(  0)    4

 ==> PROFILE PARAMETERS FOR PATTERN#  1

 => Cell parameters      :
                              5.15273   0.00078
                              5.20814   0.00088
                              5.32147   0.00084
                             90.00000   0.00000
                             99.17997   0.00220
                             90.00000   0.00000
 
 => overall scale factor :      0.008581659     0.000121444
 => Eta(p-v) or m(p-vii) :    0.00000   0.00000
 => Overall tem. factor  :    0.00000   0.00000
 => Halfwidth parameters :    0.00439   0.00000
                             -0.00039   0.00000
                              0.00981   0.00000
 => Preferred orientation:    1.00000   0.00000
                              0.50000   0.00000
 => Asymmetry parameters :    0.00000   0.00000
                              0.00000   0.00000
                              0.00000   0.00000
                              0.00000   0.00000
 => X and y parameters   :    0.33062   0.04226
                              0.43074   0.02582
 => Strain parameters    :    0.00000   0.00000
                              0.00000   0.00000
                              0.00000   0.00000
 => Size parameters (G,L):    0.00004   0.00000
                              0.00000   0.00000

 => Add. shape parameters: 
                              0.00000   0.00000
                              0.00000   0.00000



 ==> GLOBAL PARAMETERS FOR PATTERN#  1


 => Zero-point:     0.0000    0.0000
 => Background Polynomial Parameters ==>
                               1028.0      15.432    
                              -869.50      15.060    
                               1500.2      23.598    
                               2111.5      30.947    
                             -0.13948     0.22818E-01
                               0.0000      0.0000    
 
 => Cos( theta)-shift parameter :  -0.0035  0.0017
 => Sin(2theta)-shift parameter :   0.0000  0.0000

 ==> RELIABILITY FACTORS WITH ALL NON-EXCLUDED POINTS FOR PATTERN:  1

  => Cycle: 20 => MaxCycle: 20
 => N-P+C:  3127
 =>  R-factors (not corrected for background) for Pattern:  1
 => Rp:  8.90     Rwp:  13.0     Rexp:    2.21 Chi2:  34.7      L.S. refinement
 => Conventional Rietveld R-factors for Pattern:  1
 => Rp:  24.4     Rwp:  30.5     Rexp:    5.18 Chi2:  34.7    
 => Deviance:  0.140E+06     Dev*  :   44.81    
 => DW-Stat.:    0.0789     DW-exp:     1.8981
 => N-sigma of the GoF:     1333.661

 ==> RELIABILITY FACTORS FOR POINTS WITH BRAGG CONTRIBUTIONS FOR PATTERN:  1

 => N-P+C:  3127
 =>  R-factors (not corrected for background) for Pattern:  1
 => Rp:  8.90     Rwp:  13.0     Rexp:    2.21 Chi2:  34.7      L.S. refinement
 => Conventional Rietveld R-factors for Pattern:  1
 => Rp:  24.4     Rwp:  30.5     Rexp:    5.18 Chi2:  34.7    
 => Deviance:  0.140E+06     Dev*  :   44.81    
 => DW-Stat.:    0.0789     DW-exp:     1.8981
 => N-sigma of the GoF:     1333.661

 => Global user-weigthed Chi2 (Bragg contrib.):   34.7    

     -----------------------------------------------------
     BRAGG R-Factors and weight fractions for Pattern #  1
     -----------------------------------------------------

 => Phase:  1     ZrO2 mono
 => Bragg R-factor:   16.9       Vol:  140.979( 0.039)  Fract(%):  100.00( 2.00)
 => Rf-factor=  9.28             ATZ:         492.875   Brindley:  1.0000

 
              CPU Time:     8.688 seconds
                            0.145 minutes

 => Run finished at:     Date: 18/10/2024  Time: 10:06:38.701

File: Dane/Gr02/zro2_raw.sum


        **********************************************************
        ** PROGRAM FullProf.2k (Version 7.70 - Apr2022-ILL JRC) **
        **********************************************************
                       M U L T I -- P A T T E R N                 
            Rietveld, Profile Matching & Integrated Intensity     
                 Refinement of X-ray and/or Neutron Data


    Date: 18/10/2024  Time: 09:53:06.494                              

 => PCR file code: zro2_raw
 => DAT file code: zro2_raw.xrdml       -> Relative contribution: 1.0000                                                            
 => Title:ZrO2 monoclinic

 ==> CONDITIONS OF THIS RUN FOR PATTERN No.:  1

 => Global Refinement of X-ray powder diffraction data                                                                              
 => Global Refinement of X-ray powder diffraction data                                                                              
    Bragg-Brentano(X-rays) or Debye-Scherrer geometry(Neutrons)
 => The    7th default profile function was selected
 => Invalid instr parameter for pattern:  1
 => Wavelengths:  1.54060 1.54439
 => Cos(Monochromator angle)=   0.9000
 => Absorption correction (AC), muR-eff =   0.0000  0.0000
 => Base of peaks: 2.0*HW*   25.00
 ==> Angular range, step and number of points:
     2Thmin:      10.029911  2Thmax:      79.983284  Step:       0.033423  No. of points:   2094
 =>-------> Pattern#  1
 => Crystal Structure Refinement for phase: 1
 => The density (volumic mass) of phase 1 is:    5.820 g/cm3
 => Scor: 2.8989

 ==> RESULTS OF REFINEMENT:


 => No. of fitted parameters:   14


------------------------------------------------------------------------------
 => Phase No.  1 ZrO2 mono                               P 1 21/c 1          
------------------------------------------------------------------------------

 =>  No. of reflections for pattern#:   1:   252/2


 ==> ATOM PARAMETERS:

  Name      x     sx       y     sy       z      sz      B   sB   occ. socc.  Mult
 Zr      0.27530(   0)  0.03650(   0)  0.21010(   0)  0.254(  0)  1.000(  0)    4
 O1      0.08270(   0)  0.35850(   0)  0.31760(   0)  0.254(  0)  1.000(  0)    4
 O2      0.44360(   0)  0.75950(   0)  0.49030(   0)  0.371(  0)  1.000(  0)    4

 ==> PROFILE PARAMETERS FOR PATTERN#  1

 => Cell parameters      :
                              5.14715   0.00015
                              5.20256   0.00016
                              5.32006   0.00016
                             90.00000   0.00000
                             99.19052   0.00044
                             90.00000   0.00000
 
 => overall scale factor :      0.001890903     0.000016815
 => Eta(p-v) or m(p-vii) :    0.00000   0.00000
 => Overall tem. factor  :    0.00000   0.00000
 => Halfwidth parameters :    0.00439   0.00000
                             -0.00039   0.00000
                              0.00981   0.00000
 => Preferred orientation:    1.00000   0.00000
                              0.50000   0.00000
 => Asymmetry parameters :    0.00000   0.00000
                              0.00000   0.00000
                              0.00000   0.00000
                              0.00000   0.00000
 => X and y parameters   :    0.15400   0.01726
                              0.09299   0.00519
 => Strain parameters    :    0.00000   0.00000
                              0.00000   0.00000
                              0.00000   0.00000
 => Size parameters (G,L):    0.00004   0.00000
                              0.00000   0.00000

 => Add. shape parameters: 
                              0.00000   0.00000
                              0.00000   0.00000



 ==> GLOBAL PARAMETERS FOR PATTERN#  1


 => Zero-point:     0.0000    0.0000
 => Background Polynomial Parameters ==>
                               269.98      8.9683    
                              -121.43      37.906    
                              -242.58      35.734    
                              -157.86      24.876    
                              0.45698     0.17239E-01
                               0.0000      0.0000    
 
 => Cos( theta)-shift parameter :   0.0943  0.0004
 => Sin(2theta)-shift parameter :   0.0000  0.0000

 ==> RELIABILITY FACTORS WITH ALL NON-EXCLUDED POINTS FOR PATTERN:  1

  => Cycle: 20 => MaxCycle: 20
 => N-P+C:  1930
 =>  R-factors (not corrected for background) for Pattern:  1
 => Rp:  6.31     Rwp:  8.19     Rexp:    4.51 Chi2:  3.30      L.S. refinement
 => Conventional Rietveld R-factors for Pattern:  1
 => Rp:  15.4     Rwp:  16.1     Rexp:    8.84 Chi2:  3.30    
 => Deviance:  0.651E+04     Dev*  :   3.371    
 => DW-Stat.:    0.7350     DW-exp:     1.8734
 => N-sigma of the GoF:       71.447

 ==> RELIABILITY FACTORS FOR POINTS WITH BRAGG CONTRIBUTIONS FOR PATTERN:  1

 => N-P+C:  1930
 =>  R-factors (not corrected for background) for Pattern:  1
 => Rp:  6.31     Rwp:  8.19     Rexp:    4.51 Chi2:  3.30      L.S. refinement
 => Conventional Rietveld R-factors for Pattern:  1
 => Rp:  15.4     Rwp:  16.1     Rexp:    8.84 Chi2:  3.30    
 => Deviance:  0.651E+04     Dev*  :   3.371    
 => DW-Stat.:    0.7350     DW-exp:     1.8734
 => N-sigma of the GoF:       71.447

 => Global user-weigthed Chi2 (Bragg contrib.):   3.30    

     -----------------------------------------------------
     BRAGG R-Factors and weight fractions for Pattern #  1
     -----------------------------------------------------

 => Phase:  1     ZrO2 mono
 => Bragg R-factor:   8.83       Vol:  140.634( 0.007)  Fract(%):  100.00( 1.26)
 => Rf-factor=  4.75             ATZ:         492.875   Brindley:  1.0000

 
              CPU Time:     6.172 seconds
                            0.103 minutes

 => Run finished at:     Date: 18/10/2024  Time: 09:53:12.702
