Repository: natkurdz/XRD-AI

File: Dane/Gr03/zno_800rpm_10min.sum


        **********************************************************
        ** PROGRAM FullProf.2k (Version 7.70 - Apr2022-ILL JRC) **
        **********************************************************
                       M U L T I -- P A T T E R N                 
            Rietveld, Profile Matching & Integrated Intensity     
                 Refinement of X-ray and/or Neutron Data


    Date: 25/10/2024  Time: 09:48:56.380                              

 => PCR file code: zno_800rpm_10min
 => DAT file code: ZnO_800rpm_10min.xrd -> Relative contribution: 1.0000                                                            
 => Title:ZnO hexagonal

 ==> CONDITIONS OF THIS RUN FOR PATTERN No.:  1

 => Global Refinement of X-ray powder diffraction data                                                                              
 => Global Refinement of X-ray powder diffraction data                                                                              
    Bragg-Brentano(X-rays) or Debye-Scherrer geometry(Neutrons)
 => The    7th default profile function was selected
 => Invalid instr parameter for pattern:  1
 => Wavelengths:  1.54060 1.54439
 => Cos(Monochromator angle)=   0.9000
 => Absorption correction (AC), muR-eff =   0.0000  0.0000
 => Base of peaks: 2.0*HW*   25.00
 ==> Angular range, step and number of points:
     2Thmin:      20.023111  2Thmax:     129.983261  Step:       0.033423  No. of points:   3291
 =>-------> Pattern#  1
 => Crystal Structure Refinement for phase: 1
 => The density (volumic mass) of phase 1 is:    7.478 g/cm3
 => Scor: 1.8573

 ==> RESULTS OF REFINEMENT:


 => No. of fitted parameters:   12


------------------------------------------------------------------------------
 => Phase No.  1 ZnO hex                                 P 63 m c            
------------------------------------------------------------------------------

 =>  No. of reflections for pattern#:   1:    56/2


 ==> ATOM PARAMETERS:

  Name      x     sx       y     sy       z      sz      B   sB   occ. socc.  Mult
 Zr      0.33330(   0)  0.66670(   0)  0.00000(   0)  3.153( 26)  0.167(  0)    2
 O       0.33330(   0)  0.66670(   0)  0.39277( 182)  3.153( 26)  0.167(  0)    2

 ==> PROFILE PARAMETERS FOR PATTERN#  1

 => Cell parameters      :
                              3.24973   0.00003
                              3.24973   0.00003
                              5.20628   0.00007
                             90.00000   0.00000
                             90.00000   0.00000
                            120.00000   0.00000
 
 => overall scale factor :      0.005179641     0.000043033
 => Eta(p-v) or m(p-vii) :    0.00000   0.00000
 => Overall tem. factor  :    0.00000   0.00000
 => Halfwidth parameters :    0.00439   0.00000
                             -0.00039   0.00000
                              0.00981   0.00000
 => Preferred orientation:    1.00000   0.00000
                              0.50000   0.00000
 => Asymmetry parameters :    0.00000   0.00000
                              0.00000   0.00000
                              0.00000   0.00000
                              0.00000   0.00000
 => X and y parameters   :    0.00007   0.00001
                              0.06027   0.00144
 => Strain parameters    :    0.00000   0.00000
                              0.00000   0.00000
                              0.00000   0.00000
 => Size parameters (G,L):    0.00004   0.00000
                              0.00000   0.00000

 => Add. shape parameters: 
                              0.00000   0.00000
                              0.00000   0.00000



 ==> GLOBAL PARAMETERS FOR PATTERN#  1


 => Zero-point:     0.0000    0.0000
 => Background Polynomial Parameters ==>
                               82.360     0.42182    
                              -39.408      1.9274    
                               68.921     0.80524    
                              -107.79      2.1579    
                               0.0000      0.0000    
                               0.0000      0.0000    
 
 => Cos( theta)-shift parameter :  -0.0513  0.0010
 => Sin(2theta)-shift parameter :   0.0000  0.0000

 ==> RELIABILITY FACTORS WITH ALL NON-EXCLUDED POINTS FOR PATTERN:  1

  => Cycle: 20 => MaxCycle: 20
 => N-P+C:  2979
 =>  R-factors (not corrected for background) for Pattern:  1
 => Rp:  9.43     Rwp:  11.9     Rexp:    8.38 Chi2:  2.02      L.S. refinement
 => Conventional Rietveld R-factors for Pattern:  1
 => Rp:  31.0     Rwp:  24.1     Rexp:   17.00 Chi2:  2.02    
 => Deviance:  0.614E+04     Dev*  :   2.059    
 => DW-Stat.:    1.2261     DW-exp:     1.8944
 => N-sigma of the GoF:       39.187

 ==> RELIABILITY FACTORS FOR POINTS WITH BRAGG CONTRIBUTIONS FOR PATTERN:  1

 => N-P+C:  2804
 =>  R-factors (not corrected for background) for Pattern:  1
 => Rp:  9.43     Rwp:  11.9     Rexp:    8.36 Chi2:  2.02      L.S. refinement
 => Conventional Rietveld R-factors for Pattern:  1
 => Rp:  29.0     Rwp:  23.5     Rexp:   16.52 Chi2:  2.02    
 => Deviance:  0.585E+04     Dev*  :   2.082    
 => DW-Stat.:    1.2974     DW-exp:     1.8914
 => N-sigma of the GoF:       38.324

 => Global user-weigthed Chi2 (Bragg contrib.):   2.02    

     -----------------------------------------------------
     BRAGG R-Factors and weight fractions for Pattern #  1
     -----------------------------------------------------

 => Phase:  1     ZnO hex
 => Bragg R-factor:   10.8       Vol:   47.616( 0.001)  Fract(%):  100.00( 1.17)
 => Rf-factor=  8.17             ATZ:         214.447   Brindley:  1.0000

 
              CPU Time:     6.359 seconds
                            0.106 minutes

 => Run finished at:     Date: 25/10/2024  Time: 09:49:02.787

File: Dane/Gr03/zno_800rpm_120min.sum


        **********************************************************
        ** PROGRAM FullProf.2k (Version 7.70 - Apr2022-ILL JRC) **
        **********************************************************
                       M U L T I -- P A T T E R N                 
            Rietveld, Profile Matching & Integrated Intensity     
                 Refinement of X-ray and/or Neutron Data


    Date: 25/10/2024  Time: 09:52:20.534                              

 => PCR file code: zno_800rpm_120min
 => DAT file code: ZnO_800rpm_120min.xr -> Relative contribution: 1.0000                                                            
 => Title:ZnO hexagonal

 ==> CONDITIONS OF THIS RUN FOR PATTERN No.:  1

 => Global Refinement of X-ray powder diffraction data                                                                              
 => Global Refinement of X-ray powder diffraction data                                                                              
    Bragg-Brentano(X-rays) or Debye-Scherrer geometry(Neutrons)
 => The    7th default profile function was selected
 => Invalid instr parameter for pattern:  1
 => Wavelengths:  1.54060 1.54439
 => Cos(Monochromator angle)=   0.9000
 => Absorption correction (AC), muR-eff =   0.0000  0.0000
 => Base of peaks: 2.0*HW*   25.00
 ==> Angular range, step and number of points:
     2Thmin:      20.023111  2Thmax:     129.983261  Step:       0.033423  No. of points:   3291
 =>-------> Pattern#  1
 => Crystal Structure Refinement for phase: 1
 => The density (volumic mass) of phase 1 is:    7.477 g/cm3
 => Scor: 2.0771

 ==> RESULTS OF REFINEMENT:


 => No. of fitted parameters:   12


------------------------------------------------------------------------------
 => Phase No.  1 ZnO hex                                 P 63 m c            
------------------------------------------------------------------------------

 =>  No. of reflections for pattern#:   1:    58/2


 ==> ATOM PARAMETERS:

  Name      x     sx       y     sy       z      sz      B   sB   occ. socc.  Mult
 Zr      0.33330(   0)  0.66670(   0)  0.00000(   0)  4.223( 54)  0.167(  0)    2
 O       0.33330(   0)  0.66670(   0)  0.39043( 280)  4.223( 54)  0.167(  0)    2

 ==> PROFILE PARAMETERS FOR PATTERN#  1

 => Cell parameters      :
                              3.24991   0.00010
                              3.24991   0.00010
                              5.20644   0.00019
                             90.00000   0.00000
                             90.00000   0.00000
                            120.00000   0.00000
 
 => overall scale factor :      0.002847925     0.000040868
 => Eta(p-v) or m(p-vii) :    0.00000   0.00000
 => Overall tem. factor  :    0.00000   0.00000
 => Halfwidth parameters :    0.00439   0.00000
                             -0.00039   0.00000
                              0.00981   0.00000
 => Preferred orientation:    1.00000   0.00000
                              0.50000   0.00000
 => Asymmetry parameters :    0.00000   0.00000
                              0.00000   0.00000
                              0.00000   0.00000
                              0.00000   0.00000
 => X and y parameters   :    0.00010   0.00019
                              0.12692   0.00437
 => Strain parameters    :    0.00000   0.00000
                              0.00000   0.00000
                              0.00000   0.00000
 => Size parameters (G,L):    0.00004   0.00000
                              0.00000   0.00000

 => Add. shape parameters: 
                              0.00000   0.00000
                              0.00000   0.00000



 ==> GLOBAL PARAMETERS FOR PATTERN#  1


 => Zero-point:     0.0000    0.0000
 => Background Polynomial Parameters ==>
                               44.824     0.31486    
                              -18.671      1.4610    
                               47.483     0.58912    
                              -114.39      1.6540    
                               0.0000      0.0000    
                               0.0000      0.0000    
 
 => Cos( theta)-shift parameter :  -0.0548  0.0027
 => Sin(2theta)-shift parameter :   0.0000  0.0000

 ==> RELIABILITY FACTORS WITH ALL NON-EXCLUDED POINTS FOR PATTERN:  1

  => Cycle:  9 => MaxCycle: 20
 => N-P+C:  2979
 =>  R-factors (not corrected for background) for Pattern:  1
 => Rp:  12.9     Rwp:  16.0     Rexp:   11.34 Chi2:  1.99      L.S. refinement
 => Conventional Rietveld R-factors for Pattern:  1
 => Rp:  47.4     Rwp:  35.5     Rexp:   25.15 Chi2:  1.99    
 => Deviance:  0.611E+04     Dev*  :   2.045    
 => DW-Stat.:    1.3059     DW-exp:     1.8944
 => N-sigma of the GoF:       38.317

 ==> RELIABILITY FACTORS FOR POINTS WITH BRAGG CONTRIBUTIONS FOR PATTERN:  1

 => N-P+C:  2933
 =>  R-factors (not corrected for background) for Pattern:  1
 => Rp:  12.9     Rwp:  16.0     Rexp:   11.34 Chi2:  2.00      L.S. refinement
 => Conventional Rietveld R-factors for Pattern:  1
 => Rp:  46.5     Rwp:  35.3     Rexp:   24.97 Chi2:  2.00    
 => Deviance:  0.604E+04     Dev*  :   2.053    
 => DW-Stat.:    1.3232     DW-exp:     1.8937
 => N-sigma of the GoF:       38.202

 => Global user-weigthed Chi2 (Bragg contrib.):   2.02    

     -----------------------------------------------------
     BRAGG R-Factors and weight fractions for Pattern #  1
     -----------------------------------------------------

 => Phase:  1     ZnO hex
 => Bragg R-factor:   15.2       Vol:   47.623( 0.003)  Fract(%):  100.00( 2.03)
 => Rf-factor=  15.7             ATZ:         214.447   Brindley:  1.0000

 
              CPU Time:     3.176 seconds
                            0.053 minutes

 => Run finished at:     Date: 25/10/2024  Time: 09:52:23.748

File: Dane/Gr03/zno_raw.sum


        **********************************************************
        ** PROGRAM FullProf.2k (Version 7.70 - Apr2022-ILL JRC) **
        **********************************************************
                       M U L T I -- P A T T E R N                 
            Rietveld, Profile Matching & Integrated Intensity     
                 Refinement of X-ray and/or Neutron Data


    Date: 25/10/2024  Time: 09:42:11.047                              

 => PCR file code: zno_raw
 => DAT file code: zno_raw.xrdml        -> Relative contribution: 1.0000                                                            
 => Title:ZnO hexagonal

 ==> CONDITIONS OF THIS RUN FOR PATTERN No.:  1

 => Global Refinement of X-ray powder diffraction data                                                                              
 => Global Refinement of X-ray powder diffraction data                                                                              
    Bragg-Brentano(X-rays) or Debye-Scherrer geometry(Neutrons)
 => The    7th default profile function was selected
 => Invalid instr parameter for pattern:  1
 => Wavelengths:  1.54060 1.54439
 => Cos(Monochromator angle)=   0.9000
 => Absorption correction (AC), muR-eff =   0.0000  0.0000
 => Base of peaks: 2.0*HW*   25.00
 ==> Angular range, step and number of points:
     2Thmin:      20.023111  2Thmax:     129.983261  Step:       0.033423  No. of points:   3291
 =>-------> Pattern#  1
 => Crystal Structure Refinement for phase: 1
 => The density (volumic mass) of phase 1 is:    7.475 g/cm3
 => Scor: 2.0659

 ==> RESULTS OF REFINEMENT:


 => No. of fitted parameters:   12


------------------------------------------------------------------------------
 => Phase No.  1 ZnO hex                                 P 63 m c            
------------------------------------------------------------------------------

 =>  No. of reflections for pattern#:   1:    56/2


 ==> ATOM PARAMETERS:

  Name      x     sx       y     sy       z      sz      B   sB   occ. socc.  Mult
 Zr      0.33330(   0)  0.66670(   0)  0.00000(   0)  1.177( 15)  0.167(  0)    2
 O       0.33330(   0)  0.66670(   0)  0.39296( 135)  1.177( 15)  0.167(  0)    2

 ==> PROFILE PARAMETERS FOR PATTERN#  1

 => Cell parameters      :
                              3.25021   0.00002
                              3.25021   0.00002
                              5.20706   0.00005
                             90.00000   0.00000
                             90.00000   0.00000
                            120.00000   0.00000
 
 => overall scale factor :      0.006191155     0.000036917
 => Eta(p-v) or m(p-vii) :    0.00000   0.00000
 => Overall tem. factor  :    0.00000   0.00000
 => Halfwidth parameters :    0.00439   0.00000
                             -0.00039   0.00000
                              0.00981   0.00000
 => Preferred orientation:    1.00000   0.00000
                              0.50000   0.00000
 => Asymmetry parameters :    0.00000   0.00000
                              0.00000   0.00000
                              0.00000   0.00000
                              0.00000   0.00000
 => X and y parameters   :    0.01060   0.00237
                              0.06045   0.00101
 => Strain parameters    :    0.00000   0.00000
                              0.00000   0.00000
                              0.00000   0.00000
 => Size parameters (G,L):    0.00004   0.00000
                              0.00000   0.00000

 => Add. shape parameters: 
                              0.00000   0.00000
                              0.00000   0.00000



 ==> GLOBAL PARAMETERS FOR PATTERN#  1


 => Zero-point:     0.0000    0.0000
 => Background Polynomial Parameters ==>
                               243.48     0.68469    
                               2.4287      2.8228    
                               30.415      1.3197    
                               17.916      3.1503    
                               0.0000      0.0000    
                               0.0000      0.0000    
 
 => Cos( theta)-shift parameter :   0.0279  0.0007
 => Sin(2theta)-shift parameter :   0.0000  0.0000

 ==> RELIABILITY FACTORS WITH ALL NON-EXCLUDED POINTS FOR PATTERN:  1

  => Cycle:  1 => MaxCycle: 20
 => N-P+C:  2979
 =>  R-factors (not corrected for background) for Pattern:  1
 => Rp:  5.96     Rwp:  7.36     Rexp:    5.60 Chi2:  1.73      L.S. refinement
 => Conventional Rietveld R-factors for Pattern:  1
 => Rp:  26.4     Rwp:  18.3     Rexp:   13.94 Chi2:  1.73    
 => Deviance:  0.522E+04     Dev*  :   1.752    
 => DW-Stat.:    1.2735     DW-exp:     1.8944
 => N-sigma of the GoF:       28.052

 ==> RELIABILITY FACTORS FOR POINTS WITH BRAGG CONTRIBUTIONS FOR PATTERN:  1

 => N-P+C:  2804
 =>  R-factors (not corrected for background) for Pattern:  1
 => Rp:  5.98     Rwp:  7.36     Rexp:    5.56 Chi2:  1.76      L.S. refinement
 => Conventional Rietveld R-factors for Pattern:  1
 => Rp:  25.2     Rwp:  17.9     Rexp:   13.53 Chi2:  1.76    
 => Deviance:  0.501E+04     Dev*  :   1.787    
 => DW-Stat.:    1.3306     DW-exp:     1.8914
 => N-sigma of the GoF:       28.303

 => Global user-weigthed Chi2 (Bragg contrib.):   1.83    

     -----------------------------------------------------
     BRAGG R-Factors and weight fractions for Pattern #  1
     -----------------------------------------------------

 => Phase:  1     ZnO hex
 => Bragg R-factor:   9.62       Vol:   47.637( 0.001)  Fract(%):  100.00( 0.84)
 => Rf-factor=  5.72             ATZ:         214.447   Brindley:  1.0000

 
              CPU Time:     0.719 seconds
                            0.012 minutes

 => Run finished at:     Date: 25/10/2024  Time: 09:42:11.810

File: Dane/Gr04/caco3_666rpm_10min.sum


        **********************************************************
        ** PROGRAM FullProf.2k (Version 7.70 - Apr2022-ILL JRC) **
        **********************************************************
                       M U L T I -- P A T T E R N                 
            Rietveld, Profile Matching & Integrated Intensity     
                 Refinement of X-ray and/or Neutron Data


    Date: 31/10/2024  Time: 09:22:15.023                              

 => PCR file code: caco3_666rpm_10min
 => DAT file code: caco3_666rpm_10min.x -> Relative contribution: 1.0000                                                            
 => Title: CaCO3

 ==> CONDITIONS OF THIS RUN FOR PATTERN No.:  1

 => Global Refinement of X-ray powder diffraction data                                                                              
 => Global Refinement of X-ray powder diffraction data                                                                              
    Bragg-Brentano(X-rays) or Debye-Scherrer geometry(Neutrons)
 => The    7th default profile function was selected
 => Invalid instr parameter for pattern:  1
 => Wavelengths:  1.54060 1.54439
 => Cos(Monochromator angle)=   0.9000
 => Absorption correction (AC), muR-eff =   0.0000  0.0000
 => Base of peaks: 2.0*HW*   20.00
 ==> Angular range, step and number of points:
     2Thmin:      19.994755  2Thmax:      99.991600  Step:       0.016711  No. of points:   4788
 =>-------> Pattern#  1
 => Crystal Structure Refinement for phase: 1
 => The density (volumic mass) of phase 1 is:    2.709 g/cm3
 => Scor: 2.2665

 ==> RESULTS OF REFINEMENT:


 => No. of fitted parameters:   15


------------------------------------------------------------------------------
 => Phase No.  1 CaCO3: 167                              R -3 C              
------------------------------------------------------------------------------

 =>  No. of reflections for pattern#:   1:   102/2


 ==> ATOM PARAMETERS:

  Name      x     sx       y     sy       z      sz      B   sB   occ. socc.  Mult
 Ca      0.00000(   0)  0.00000(   0)  0.00000(   0)  3.486(109)  0.167(  0)    6
 C       0.00000(   0)  0.00000(   0)  0.25000(   0)  2.551(296)  0.167(  0)    6
 O       0.25226(  72)  0.00000(   0)  0.25000(   0)  3.575(149)  0.500(  0)   18

 ==> PROFILE PARAMETERS FOR PATTERN#  1

 => Cell parameters      :
                              4.98962   0.00017
                              4.98962   0.00017
                             17.06283   0.00082
                             90.00000   0.00000
                             90.00000   0.00000
                            120.00000   0.00000
 
 => overall scale factor :      0.000175995     0.000002153
 => Eta(p-v) or m(p-vii) :    0.00000   0.00000
 => Overall tem. factor  :    0.00000   0.00000
 => Halfwidth parameters :    0.00439   0.00000
                             -0.00039   0.00000
                              0.00981   0.00000
 => Preferred orientation:    1.00000   0.00000
                              0.00000   0.00000
 => Asymmetry parameters :    0.00000   0.00000
                              0.00000   0.00000
                              0.00000   0.00000
                              0.00000   0.00000
 => X and y parameters   :    0.14647   0.00613
                              0.09001   0.00758
 => Strain parameters    :    0.00000   0.00000
                              0.00000   0.00000
                              0.00000   0.00000
 => Size parameters (G,L):    0.00000   0.00000
                              0.00000   0.00000

 => Add. shape parameters: 
                              0.00000   0.00000
                              0.00000   0.00000



 ==> GLOBAL PARAMETERS FOR PATTERN#  1


 => Zero-point:     0.0000    0.0000
 => Background Polynomial Parameters ==>
                               4.1619     0.10638    
                               3.2202      1.2382    
                               26.919      2.0959    
                               45.727      5.5098    
                               65.671      4.2812    
                               0.0000      0.0000    
 
 => Cos( theta)-shift parameter :  -0.0271  0.0027
 => Sin(2theta)-shift parameter :   0.0000  0.0000

 ==> RELIABILITY FACTORS WITH ALL NON-EXCLUDED POINTS FOR PATTERN:  1

  => Cycle: 20 => MaxCycle: 20
 => N-P+C:  4773
 =>  R-factors (not corrected for background) for Pattern:  1
 => Rp:  23.0     Rwp:  30.1     Rexp:   21.54 Chi2:  1.95      L.S. refinement
 => Conventional Rietveld R-factors for Pattern:  1
 => Rp:  35.0     Rwp:  39.8     Rexp:   28.53 Chi2:  1.95    
 => Deviance:  0.967E+04     Dev*  :   1.985    
 => DW-Stat.:    1.2660     DW-exp:     1.9166
 => N-sigma of the GoF:       46.321

 ==> RELIABILITY FACTORS FOR POINTS WITH BRAGG CONTRIBUTIONS FOR PATTERN:  1

 => N-P+C:  4773
 =>  R-factors (not corrected for background) for Pattern:  1
 => Rp:  23.0     Rwp:  30.1     Rexp:   21.54 Chi2:  1.95      L.S. refinement
 => Conventional Rietveld R-factors for Pattern:  1
 => Rp:  35.0     Rwp:  39.8     Rexp:   28.53 Chi2:  1.95    
 => Deviance:  0.967E+04     Dev*  :   1.985    
 => DW-Stat.:    1.2660     DW-exp:     1.9166
 => N-sigma of the GoF:       46.321

 => Global user-weigthed Chi2 (Bragg contrib.):   1.95    

     -----------------------------------------------------
     BRAGG R-Factors and weight fractions for Pattern #  1
     -----------------------------------------------------

 => Phase:  1     CaCO3: 167
 => Bragg R-factor:   17.0       Vol:  367.888( 0.025)  Fract(%):  100.00( 1.73)
 => Rf-factor=  15.1             ATZ:         600.553   Brindley:  1.0000

 
              CPU Time:    10.594 seconds
                            0.177 minutes

 => Run finished at:     Date: 31/10/2024  Time: 09:22:25.663

File: Dane/Gr04/caco3_666rpm_60min.sum


        **********************************************************
        ** PROGRAM FullProf.2k (Version 7.70 - Apr2022-ILL JRC) **
        **********************************************************
                       M U L T I -- P A T T E R N                 
            Rietveld, Profile Matching & Integrated Intensity     
                 Refinement of X-ray and/or Neutron Data


    Date: 31/10/2024  Time: 09:26:28.400                              

 => PCR file code: caco3_666rpm_60min
 => DAT file code: caco3_666rpm_60min.x -> Relative contribution: 1.0000                                                            
 => Title: CaCO3

 ==> CONDITIONS OF THIS RUN FOR PATTERN No.:  1

 => Global Refinement of X-ray powder diffraction data                                                                              
 => Global Refinement of X-ray powder diffraction data                                                                              
    Bragg-Brentano(X-rays) or Debye-Scherrer geometry(Neutrons)
 => The    7th default profile function was selected
 => Invalid instr parameter for pattern:  1
 => Wavelengths:  1.54060 1.54439
 => Cos(Monochromator angle)=   0.9000
 => Absorption correction (AC), muR-eff =   0.0000  0.0000
 => Base of peaks: 2.0*HW*   20.00
 ==> Angular range, step and number of points:
     2Thmin:      19.994755  2Thmax:      99.991600  Step:       0.016711  No. of points:   4788
 =>-------> Pattern#  1
 => Crystal Structure Refinement for phase: 1
 => The density (volumic mass) of phase 1 is:    2.711 g/cm3
 => Scor: 2.4699

 ==> RESULTS OF REFINEMENT:


 => No. of fitted parameters:   15


------------------------------------------------------------------------------
 => Phase No.  1 CaCO3: 167                              R -3 C              
------------------------------------------------------------------------------

 =>  No. of reflections for pattern#:   1:   118/2


 ==> ATOM PARAMETERS:

  Name      x     sx       y     sy       z      sz      B   sB   occ. socc.  Mult
 Ca      0.00000(   0)  0.00000(   0)  0.00000(   0)  2.410( 98)  0.167(  0)    6
 C       0.00000(   0)  0.00000(   0)  0.25000(   0)  1.880(268)  0.167(  0)    6
 O       0.25037(  62)  0.00000(   0)  0.25000(   0)  2.685(139)  0.500(  0)   18

 ==> PROFILE PARAMETERS FOR PATTERN#  1

 => Cell parameters      :
                              4.98887   0.00030
                              4.98887   0.00030
                             17.05979   0.00148
                             90.00000   0.00000
                             90.00000   0.00000
                            120.00000   0.00000
 
 => overall scale factor :      0.000282418     0.000002948
 => Eta(p-v) or m(p-vii) :    0.00000   0.00000
 => Overall tem. factor  :    0.00000   0.00000
 => Halfwidth parameters :    0.00439   0.00000
                             -0.00039   0.00000
                              0.00981   0.00000
 => Preferred orientation:    1.00000   0.00000
                              0.00000   0.00000
 => Asymmetry parameters :    0.00000   0.00000
                              0.00000   0.00000
                              0.00000   0.00000
                              0.00000   0.00000
 => X and y parameters   :    0.89696   0.01135
                              0.03269   0.01295
 => Strain parameters    :    0.00000   0.00000
                              0.00000   0.00000
                              0.00000   0.00000
 => Size parameters (G,L):    0.00000   0.00000
                              0.00000   0.00000

 => Add. shape parameters: 
                              0.00000   0.00000
                              0.00000   0.00000



 ==> GLOBAL PARAMETERS FOR PATTERN#  1


 => Zero-point:     0.0000    0.0000
 => Background Polynomial Parameters ==>
                               10.086     0.18819    
                               1.0559      1.9316    
                              -11.610      3.2960    
                              -117.33      8.6477    
                              -45.758      6.6760    
                               0.0000      0.0000    
 
 => Cos( theta)-shift parameter :  -0.0213  0.0045
 => Sin(2theta)-shift parameter :   0.0000  0.0000

 ==> RELIABILITY FACTORS WITH ALL NON-EXCLUDED POINTS FOR PATTERN:  1

  => Cycle: 20 => MaxCycle: 20
 => N-P+C:  4773
 =>  R-factors (not corrected for background) for Pattern:  1
 => Rp:  16.2     Rwp:  20.8     Rexp:   15.56 Chi2:  1.79      L.S. refinement
 => Conventional Rietveld R-factors for Pattern:  1
 => Rp:  27.3     Rwp:  30.9     Rexp:   23.12 Chi2:  1.79    
 => Deviance:  0.875E+04     Dev*  :   1.819    
 => DW-Stat.:    1.3021     DW-exp:     1.9166
 => N-sigma of the GoF:       38.614

 ==> RELIABILITY FACTORS FOR POINTS WITH BRAGG CONTRIBUTIONS FOR PATTERN:  1

 => N-P+C:  4773
 =>  R-factors (not corrected for background) for Pattern:  1
 => Rp:  16.2     Rwp:  20.8     Rexp:   15.56 Chi2:  1.79      L.S. refinement
 => Conventional Rietveld R-factors for Pattern:  1
 => Rp:  27.3     Rwp:  30.9     Rexp:   23.12 Chi2:  1.79    
 => Deviance:  0.875E+04     Dev*  :   1.819    
 => DW-Stat.:    1.3021     DW-exp:     1.9166
 => N-sigma of the GoF:       38.614

 => Global user-weigthed Chi2 (Bragg contrib.):   1.79    

     -----------------------------------------------------
     BRAGG R-Factors and weight fractions for Pattern #  1
     -----------------------------------------------------

 => Phase:  1     CaCO3: 167
 => Bragg R-factor:   12.1       Vol:  367.713( 0.045)  Fract(%):  100.00( 1.48)
 => Rf-factor=  8.50             ATZ:         600.553   Brindley:  1.0000

 
              CPU Time:    11.609 seconds
                            0.193 minutes

 => Run finished at:     Date: 31/10/2024  Time: 09:26:40.067

File: Dane/Gr04/caco3_raw.sum


        **********************************************************
        ** PROGRAM FullProf.2k (Version 7.70 - Apr2022-ILL JRC) **
        **********************************************************
                       M U L T I -- P A T T E R N                 
            Rietveld, Profile Matching & Integrated Intensity     
                 Refinement of X-ray and/or Neutron Data


    Date: 31/10/2024  Time: 09:07:16.700                              

 => PCR file code: caco3_raw
 => DAT file code: caco3_raw.xrdml      -> Relative contribution: 1.0000                                                            
 => Title: CaCO3

 ==> CONDITIONS OF THIS RUN FOR PATTERN No.:  1

 => Global Refinement of X-ray powder diffraction data                                                                              
 => Global Refinement of X-ray powder diffraction data                                                                              
    Bragg-Brentano(X-rays) or Debye-Scherrer geometry(Neutrons)
 => The    7th default profile function was selected
 => Invalid instr parameter for pattern:  1
 => Wavelengths:  1.54060 1.54439
 => Cos(Monochromator angle)=   0.9000
 => Absorption correction (AC), muR-eff =   0.0000  0.0000
 => Base of peaks: 2.0*HW*   20.00
 ==> Angular range, step and number of points:
     2Thmin:      19.994755  2Thmax:      99.991600  Step:       0.016711  No. of points:   4788
 =>-------> Pattern#  1
 => Crystal Structure Refinement for phase: 1
 => The density (volumic mass) of phase 1 is:    2.709 g/cm3
 => Scor: 2.0963

 ==> RESULTS OF REFINEMENT:


 => No. of fitted parameters:   15


------------------------------------------------------------------------------
 => Phase No.  1 CaCO3: 167                              R -3 C              
------------------------------------------------------------------------------

 =>  No. of reflections for pattern#:   1:   102/2


 ==> ATOM PARAMETERS:

  Name      x     sx       y     sy       z      sz      B   sB   occ. socc.  Mult
 Ca      0.00000(   0)  0.00000(   0)  0.00000(   0)  1.109( 55)  0.167(  0)    6
 C       0.00000(   0)  0.00000(   0)  0.25000(   0)  0.740(172)  0.167(  0)    6
 O       0.25888(  54)  0.00000(   0)  0.25000(   0)  1.402( 83)  0.500(  0)   18

 ==> PROFILE PARAMETERS FOR PATTERN#  1

 => Cell parameters      :
                              4.99055   0.00004
                              4.99055   0.00004
                             17.06784   0.00019
                             90.00000   0.00000
                             90.00000   0.00000
                            120.00000   0.00000
 
 => overall scale factor :      0.000166871     0.000001373
 => Eta(p-v) or m(p-vii) :    0.00000   0.00000
 => Overall tem. factor  :    0.00000   0.00000
 => Halfwidth parameters :    0.00439   0.00000
                             -0.00039   0.00000
                              0.00981   0.00000
 => Preferred orientation:    1.00000   0.00000
                              0.00000   0.00000
 => Asymmetry parameters :    0.00000   0.00000
                              0.00000   0.00000
                              0.00000   0.00000
                              0.00000   0.00000
 => X and y parameters   :    0.01467   0.00461
                              0.02313   0.00174
 => Strain parameters    :    0.00000   0.00000
                              0.00000   0.00000
                              0.00000   0.00000
 => Size parameters (G,L):    0.00000   0.00000
                              0.00000   0.00000

 => Add. shape parameters: 
                              0.00000   0.00000
                              0.00000   0.00000



 ==> GLOBAL PARAMETERS FOR PATTERN#  1


 => Zero-point:     0.0000    0.0000
 => Background Polynomial Parameters ==>
                               3.3201     0.89958E-01
                               4.5616      1.1059    
                               55.703      1.8113    
                               128.09      4.7222    
                               124.69      3.6640    
                               0.0000      0.0000    
 
 => Cos( theta)-shift parameter :   0.0325  0.0007
 => Sin(2theta)-shift parameter :   0.0000  0.0000

 ==> RELIABILITY FACTORS WITH ALL NON-EXCLUDED POINTS FOR PATTERN:  1

  => Cycle: 20 => MaxCycle: 20
 => N-P+C:  4773
 =>  R-factors (not corrected for background) for Pattern:  1
 => Rp:  17.8     Rwp:  26.0     Rexp:   20.46 Chi2:  1.61      L.S. refinement
 => Conventional Rietveld R-factors for Pattern:  1
 => Rp:  24.4     Rwp:  31.7     Rexp:   24.95 Chi2:  1.61    
 => Deviance:  0.847E+04     Dev*  :   1.732    
 => DW-Stat.:    1.4848     DW-exp:     1.9166
 => N-sigma of the GoF:       29.898

 ==> RELIABILITY FACTORS FOR POINTS WITH BRAGG CONTRIBUTIONS FOR PATTERN:  1

 => N-P+C:  4443
 =>  R-factors (not corrected for background) for Pattern:  1
 => Rp:  17.5     Rwp:  25.6     Rexp:   20.05 Chi2:  1.63      L.S. refinement
 => Conventional Rietveld R-factors for Pattern:  1
 => Rp:  23.4     Rwp:  30.8     Rexp:   24.14 Chi2:  1.63    
 => Deviance:  0.809E+04     Dev*  :   1.778    
 => DW-Stat.:    1.5784     DW-exp:     1.9138
 => N-sigma of the GoF:       29.652

 => Global user-weigthed Chi2 (Bragg contrib.):   1.63    

     -----------------------------------------------------
     BRAGG R-Factors and weight fractions for Pattern #  1
     -----------------------------------------------------

 => Phase:  1     CaCO3: 167
 => Bragg R-factor:   9.66       Vol:  368.134( 0.006)  Fract(%):  100.00( 1.16)
 => Rf-factor=  9.25             ATZ:         600.553   Brindley:  1.0000

 
              CPU Time:    10.094 seconds
                            0.168 minutes

 => Run finished at:     Date: 31/10/2024  Time: 09:07:26.846

File: Dane/Gr05/tio2_800rpm_10min.sum


        **********************************************************
        ** PROGRAM FullProf.2k (Version 7.70 - Apr2022-ILL JRC) **
        **********************************************************
                       M U L T I -- P A T T E R N                 
            Rietveld, Profile Matching & Integrated Intensity     
                 Refinement of X-ray and/or Neutron Data


    Date: 08/11/2024  Time: 09:39:03.071                              

 => PCR file code: tio2_800rpm_10min
 => DAT file code: tio2_800rpm_10min.xr -> Relative contribution: 1.0000                                                            
 => Title: TiO2

 ==> CONDITIONS OF THIS RUN FOR PATTERN No.:  1

 => Global Refinement of X-ray powder diffraction data                                                                              
 => Global Refinement of X-ray powder diffraction data                                                                              
    Bragg-Brentano(X-rays) or Debye-Scherrer geometry(Neutrons)
 => The    7th default profile function was selected
 => Invalid instr parameter for pattern:  1
 => Wavelengths:  1.54060 1.54439
 => Cos(Monochromator angle)=   0.9000
 => Absorption correction (AC), muR-eff =   0.0000  0.0000
 => Base of peaks: 2.0*HW*   25.00
 ==> Angular range, step and number of points:
     2Thmin:      20.016712  2Thmax:      99.996841  Step:       0.033423  No. of points:   2394
 =>-------> Pattern#  1
 => Crystal Structure Refinement for phase: 1
 => The density (volumic mass) of phase 1 is:    4.248 g/cm3
 =>-------> Pattern#  1
 => Crystal Structure Refinement for phase: 2
 => The density (volumic mass) of phase 2 is:    3.894 g/cm3
 => Scor: 1.3178

 ==> RESULTS OF REFINEMENT:


 => No. of fitted parameters:   14


------------------------------------------------------------------------------
 => Phase No.  1 Rutile                                  P 42/m n m          
------------------------------------------------------------------------------

 =>  No. of reflections for pattern#:   1:    56/2


 ==> ATOM PARAMETERS:

  Name      x     sx       y     sy       z      sz      B   sB   occ. socc.  Mult
 Ti      0.00000(   0)  0.00000(   0)  0.00000(   0)  0.803(  0)  0.125(  0)    2
 O       0.30586(  46)  0.30586(  46)  0.00000(   0)  0.419(  0)  0.250(  0)    4

 ==> PROFILE PARAMETERS FOR PATTERN#  1

 => Cell parameters      :
                              4.59423   0.00004
                              4.59423   0.00004
                              2.95897   0.00004
                             90.00000   0.00000
                             90.00000   0.00000
                             90.00000   0.00000
 
 => overall scale factor :      0.005860998     0.000027976
 => Eta(p-v) or m(p-vii) :    0.00000   0.00000
 => Overall tem. factor  :    0.00000   0.00000
 => Halfwidth parameters :    0.00279   0.00000
                              0.00107   0.00000
                              0.00348   0.00000
 => Preferred orientation:    0.00000   0.00000
                              0.00000   0.00000
 => Asymmetry parameters :    0.00000   0.00000
                              0.00000   0.00000
                              0.00000   0.00000
                              0.00000   0.00000
 => X and y parameters   :    0.01436   0.00536
                              0.07222   0.00217
 => Strain parameters    :    0.00000   0.00000
                              0.00000   0.00000
                              0.00000   0.00000
 => Size parameters (G,L):    0.00004   0.00000
                              0.00000   0.00000

 => Add. shape parameters: 
                              0.00000   0.00000
                              0.00000   0.00000



------------------------------------------------------------------------------
 => Phase No.  2 Anatase                                 I 41/a m d          
------------------------------------------------------------------------------

 =>  No. of reflections for pattern#:   1:    56/2


 ==> ATOM PARAMETERS:

  Name      x     sx       y     sy       z      sz      B   sB   occ. socc.  Mult
 Ti      0.00000(   0)  0.25000(   0)  0.37500(   0)  0.328(  0)  0.125(  0)    4
 O       0.00000(   0)  0.25000(   0)  0.16682(   0)  0.239(  0)  0.250(  0)    8

 ==> PROFILE PARAMETERS FOR PATTERN#  1

 => Cell parameters      :
                              3.78357   0.00031
                              3.78357   0.00031
                              9.51450   0.00163
                             90.00000   0.00000
                             90.00000   0.00000
                             90.00000   0.00000
 
 => overall scale factor :      0.000025101     0.000001305
 => Eta(p-v) or m(p-vii) :    0.00000   0.00000
 => Overall tem. factor  :    0.00000   0.00000
 => Halfwidth parameters :    0.00279   0.00000
                              0.00107   0.00000
                              0.00348   0.00000
 => Preferred orientation:    0.00000   0.00000
                              0.00000   0.00000
 => Asymmetry parameters :    0.00000   0.00000
                              0.00000   0.00000
                              0.00000   0.00000
                              0.00000   0.00000
 => X and y parameters   :    0.01436   0.00536
                              0.07222   0.00217
 => Strain parameters    :    0.00000   0.00000
                              0.00000   0.00000
                              0.00000   0.00000
 => Size parameters (G,L):    0.00004   0.00000
                              0.00000   0.00000

 => Add. shape parameters: 
                              0.00000   0.00000
                              0.00000   0.00000



 ==> GLOBAL PARAMETERS FOR PATTERN#  1


 => Zero-point:     0.0000    0.0000
 => Background Polynomial Parameters ==>
                               8.2825     0.15778    
                              -10.965     0.33796    
                              -74.665      1.4398    
                              -155.73      1.5408    
                               0.0000      0.0000    
                               0.0000      0.0000    
 
 => Cos( theta)-shift parameter :  -0.0012  0.0009
 => Sin(2theta)-shift parameter :   0.0000  0.0000

 ==> RELIABILITY FACTORS WITH ALL NON-EXCLUDED POINTS FOR PATTERN:  1

  => Cycle: 20 => MaxCycle: 20
 => N-P+C:  2380
 =>  R-factors (not corrected for background) for Pattern:  1
 => Rp:  11.2     Rwp:  17.2     Rexp:   14.26 Chi2:  1.45      L.S. refinement
 => Conventional Rietveld R-factors for Pattern:  1
 => Rp:  16.0     Rwp:  21.7     Rexp:   17.99 Chi2:  1.45    
 => Deviance:  0.357E+04     Dev*  :   1.485    
 => DW-Stat.:    1.6476     DW-exp:     1.8847
 => N-sigma of the GoF:       15.631

 ==> RELIABILITY FACTORS FOR POINTS WITH BRAGG CONTRIBUTIONS FOR PATTERN:  1

 => N-P+C:  2200
 =>  R-factors (not corrected for background) for Pattern:  1
 => Rp:  10.8     Rwp:  17.0     Rexp:   14.11 Chi2:  1.45      L.S. refinement
 => Conventional Rietveld R-factors for Pattern:  1
 => Rp:  14.7     Rwp:  20.8     Rexp:   17.33 Chi2:  1.45    
 => Deviance:  0.328E+04     Dev*  :   1.474    
 => DW-Stat.:    1.7916     DW-exp:     1.8805
 => N-sigma of the GoF:       14.780

 => Global user-weigthed Chi2 (Bragg contrib.):   1.45    

     -----------------------------------------------------
     BRAGG R-Factors and weight fractions for Pattern #  1
     -----------------------------------------------------

 => Phase:  1     Rutile
 => Bragg R-factor:   7.69       Vol:   62.455( 0.001)  Fract(%):   98.17( 0.66)
 => Rf-factor=  5.17             ATZ:         159.732   Brindley:  1.0000

 => Phase:  2     Anatase
 => Bragg R-factor:   30.0       Vol:  136.204( 0.028)  Fract(%):    1.83( 0.10)
 => Rf-factor=  20.2             ATZ:         319.463   Brindley:  1.0000

 
              CPU Time:     7.625 seconds
                            0.127 minutes

 => Run finished at:     Date: 08/11/2024  Time: 09:39:10.747
