Repository: natkurdz/XRD-AI

File: Dane/Gr05/tio2_800rpm_120.sum


        **********************************************************
        ** PROGRAM FullProf.2k (Version 7.70 - Apr2022-ILL JRC) **
        **********************************************************
                       M U L T I -- P A T T E R N                 
            Rietveld, Profile Matching & Integrated Intensity     
                 Refinement of X-ray and/or Neutron Data


    Date: 08/11/2024  Time: 09:42:20.451                              

 => PCR file code: tio2_800rpm_120
 => DAT file code: TiO2_800rpm_120min.x -> Relative contribution: 1.0000                                                            
 => Title: TiO2

 ==> CONDITIONS OF THIS RUN FOR PATTERN No.:  1

 => Global Refinement of X-ray powder diffraction data                                                                              
 => Global Refinement of X-ray powder diffraction data                                                                              
    Bragg-Brentano(X-rays) or Debye-Scherrer geometry(Neutrons)
 => The    7th default profile function was selected
 => Invalid instr parameter for pattern:  1
 => Wavelengths:  1.54060 1.54439
 => Cos(Monochromator angle)=   0.9000
 => Absorption correction (AC), muR-eff =   0.0000  0.0000
 => Base of peaks: 2.0*HW*   25.00
 ==> Angular range, step and number of points:
     2Thmin:      20.016712  2Thmax:      99.996841  Step:       0.033423  No. of points:   2394
 =>-------> Pattern#  1
 => Crystal Structure Refinement for phase: 1
 => The density (volumic mass) of phase 1 is:    4.247 g/cm3
 =>-------> Pattern#  1
 => Crystal Structure Refinement for phase: 2
 => The density (volumic mass) of phase 2 is:    3.894 g/cm3
 => Scor: 2.8212

 ==> RESULTS OF REFINEMENT:


 => No. of fitted parameters:   14


------------------------------------------------------------------------------
 => Phase No.  1 Rutile                                  P 42/m n m          
------------------------------------------------------------------------------

 =>  No. of reflections for pattern#:   1:    57/2


 ==> ATOM PARAMETERS:

  Name      x     sx       y     sy       z      sz      B   sB   occ. socc.  Mult
 Ti      0.00000(   0)  0.00000(   0)  0.00000(   0)  0.803(  0)  0.125(  0)    2
 O       0.30592(  66)  0.30592(  66)  0.00000(   0)  0.419(  0)  0.250(  0)    4

 ==> PROFILE PARAMETERS FOR PATTERN#  1

 => Cell parameters      :
                              4.59419   0.00008
                              4.59419   0.00008
                              2.95877   0.00006
                             90.00000   0.00000
                             90.00000   0.00000
                             90.00000   0.00000
 
 => overall scale factor :      0.005735825     0.000037827
 => Eta(p-v) or m(p-vii) :    0.00000   0.00000
 => Overall tem. factor  :    0.00000   0.00000
 => Halfwidth parameters :    0.00279   0.00000
                              0.00107   0.00000
                              0.00348   0.00000
 => Preferred orientation:    0.00000   0.00000
                              0.00000   0.00000
 => Asymmetry parameters :    0.00000   0.00000
                              0.00000   0.00000
                              0.00000   0.00000
                              0.00000   0.00000
 => X and y parameters   :    0.02066   0.00263
                              0.10391   0.00404
 => Strain parameters    :    0.00000   0.00000
                              0.00000   0.00000
                              0.00000   0.00000
 => Size parameters (G,L):    0.00004   0.00000
                              0.00000   0.00000

 => Add. shape parameters: 
                              0.00000   0.00000
                              0.00000   0.00000



------------------------------------------------------------------------------
 => Phase No.  2 Anatase                                 I 41/a m d          
------------------------------------------------------------------------------

 =>  No. of reflections for pattern#:   1:    58/2


 ==> ATOM PARAMETERS:

  Name      x     sx       y     sy       z      sz      B   sB   occ. socc.  Mult
 Ti      0.00000(   0)  0.25000(   0)  0.37500(   0)  0.328(  0)  0.125(  0)    4
 O       0.00000(   0)  0.25000(   0)  0.16682(   0)  0.239(  0)  0.250(  0)    8

 ==> PROFILE PARAMETERS FOR PATTERN#  1

 => Cell parameters      :
                              3.78373   0.00068
                              3.78373   0.00068
                              9.52940   0.00379
                             90.00000   0.00000
                             90.00000   0.00000
                             90.00000   0.00000
 
 => overall scale factor :      0.000024815     0.000002145
 => Eta(p-v) or m(p-vii) :    0.00000   0.00000
 => Overall tem. factor  :    0.00000   0.00000
 => Halfwidth parameters :    0.00279   0.00000
                              0.00107   0.00000
                              0.00348   0.00000
 => Preferred orientation:    0.00000   0.00000
                              0.00000   0.00000
 => Asymmetry parameters :    0.00000   0.00000
                              0.00000   0.00000
                              0.00000   0.00000
                              0.00000   0.00000
 => X and y parameters   :    0.02066   0.00263
                              0.10391   0.00404
 => Strain parameters    :    0.00000   0.00000
                              0.00000   0.00000
                              0.00000   0.00000
 => Size parameters (G,L):    0.00004   0.00000
                              0.00000   0.00000

 => Add. shape parameters: 
                              0.00000   0.00000
                              0.00000   0.00000



 ==> GLOBAL PARAMETERS FOR PATTERN#  1


 => Zero-point:     0.0000    0.0000
 => Background Polynomial Parameters ==>
                               24.658     0.32229    
                              -6.3275     0.71071    
                               45.061      2.8787    
                              -28.024      2.9471    
                               0.0000      0.0000    
                               0.0000      0.0000    
 
 => Cos( theta)-shift parameter :   0.1008  0.0016
 => Sin(2theta)-shift parameter :   0.0000  0.0000

 ==> RELIABILITY FACTORS WITH ALL NON-EXCLUDED POINTS FOR PATTERN:  1

  => Cycle: 20 => MaxCycle: 20
 => N-P+C:  2380
 =>  R-factors (not corrected for background) for Pattern:  1
 => Rp:  13.4     Rwp:  17.7     Rexp:   11.76 Chi2:  2.26      L.S. refinement
 => Conventional Rietveld R-factors for Pattern:  1
 => Rp:  28.2     Rwp:  28.5     Rexp:   18.95 Chi2:  2.26    
 => Deviance:  0.581E+04     Dev*  :   2.432    
 => DW-Stat.:    1.0201     DW-exp:     1.8847
 => N-sigma of the GoF:       43.605

 ==> RELIABILITY FACTORS FOR POINTS WITH BRAGG CONTRIBUTIONS FOR PATTERN:  1

 => N-P+C:  2230
 =>  R-factors (not corrected for background) for Pattern:  1
 => Rp:  13.3     Rwp:  17.6     Rexp:   11.72 Chi2:  2.24      L.S. refinement
 => Conventional Rietveld R-factors for Pattern:  1
 => Rp:  26.4     Rwp:  27.5     Rexp:   18.39 Chi2:  2.24    
 => Deviance:  0.535E+04     Dev*  :   2.391    
 => DW-Stat.:    1.0993     DW-exp:     1.8812
 => N-sigma of the GoF:       41.481

 => Global user-weigthed Chi2 (Bragg contrib.):   2.24    

     -----------------------------------------------------
     BRAGG R-Factors and weight fractions for Pattern #  1
     -----------------------------------------------------

 => Phase:  1     Rutile
 => Bragg R-factor:   16.9       Vol:   62.450( 0.002)  Fract(%):   98.14( 0.92)
 => Rf-factor=  9.78             ATZ:         159.732   Brindley:  1.0000

 => Phase:  2     Anatase
 => Bragg R-factor:   64.4       Vol:  136.429( 0.064)  Fract(%):    1.86( 0.16)
 => Rf-factor=  29.8             ATZ:         319.463   Brindley:  1.0000

 
              CPU Time:     7.547 seconds
                            0.126 minutes

 => Run finished at:     Date: 08/11/2024  Time: 09:42:28.051

File: Dane/Gr05/tio2_800rpm_60min.sum


        **********************************************************
        ** PROGRAM FullProf.2k (Version 7.70 - Apr2022-ILL JRC) **
        **********************************************************
                       M U L T I -- P A T T E R N                 
            Rietveld, Profile Matching & Integrated Intensity     
                 Refinement of X-ray and/or Neutron Data


    Date: 08/11/2024  Time: 09:41:12.968                              

 => PCR file code: tio2_800rpm_60min
 => DAT file code: tio2_800rpm_60min.xr -> Relative contribution: 1.0000                                                            
 => Title: TiO2

 ==> CONDITIONS OF THIS RUN FOR PATTERN No.:  1

 => Global Refinement of X-ray powder diffraction data                                                                              
 => Global Refinement of X-ray powder diffraction data                                                                              
    Bragg-Brentano(X-rays) or Debye-Scherrer geometry(Neutrons)
 => The    7th default profile function was selected
 => Invalid instr parameter for pattern:  1
 => Wavelengths:  1.54060 1.54439
 => Cos(Monochromator angle)=   0.9000
 => Absorption correction (AC), muR-eff =   0.0000  0.0000
 => Base of peaks: 2.0*HW*   25.00
 ==> Angular range, step and number of points:
     2Thmin:      20.016712  2Thmax:      99.996841  Step:       0.033423  No. of points:   2394
 =>-------> Pattern#  1
 => Crystal Structure Refinement for phase: 1
 => The density (volumic mass) of phase 1 is:    4.247 g/cm3
 =>-------> Pattern#  1
 => Crystal Structure Refinement for phase: 2
 => The density (volumic mass) of phase 2 is:    3.895 g/cm3
 => Scor: 1.5978

 ==> RESULTS OF REFINEMENT:


 => No. of fitted parameters:   14


------------------------------------------------------------------------------
 => Phase No.  1 Rutile                                  P 42/m n m          
------------------------------------------------------------------------------

 =>  No. of reflections for pattern#:   1:    56/2


 ==> ATOM PARAMETERS:

  Name      x     sx       y     sy       z      sz      B   sB   occ. socc.  Mult
 Ti      0.00000(   0)  0.00000(   0)  0.00000(   0)  0.803(  0)  0.125(  0)    2
 O       0.30527(  49)  0.30527(  49)  0.00000(   0)  0.419(  0)  0.250(  0)    4

 ==> PROFILE PARAMETERS FOR PATTERN#  1

 => Cell parameters      :
                              4.59409   0.00005
                              4.59409   0.00005
                              2.95898   0.00004
                             90.00000   0.00000
                             90.00000   0.00000
                             90.00000   0.00000
 
 => overall scale factor :      0.005774955     0.000029166
 => Eta(p-v) or m(p-vii) :    0.00000   0.00000
 => Overall tem. factor  :    0.00000   0.00000
 => Halfwidth parameters :    0.00279   0.00000
                              0.00107   0.00000
                              0.00348   0.00000
 => Preferred orientation:    0.00000   0.00000
                              0.00000   0.00000
 => Asymmetry parameters :    0.00000   0.00000
                              0.00000   0.00000
                              0.00000   0.00000
                              0.00000   0.00000
 => X and y parameters   :    0.00620   0.00590
                              0.07932   0.00239
 => Strain parameters    :    0.00000   0.00000
                              0.00000   0.00000
                              0.00000   0.00000
 => Size parameters (G,L):    0.00004   0.00000
                              0.00000   0.00000

 => Add. shape parameters: 
                              0.00000   0.00000
                              0.00000   0.00000



------------------------------------------------------------------------------
 => Phase No.  2 Anatase                                 I 41/a m d          
------------------------------------------------------------------------------

 =>  No. of reflections for pattern#:   1:    57/2


 ==> ATOM PARAMETERS:

  Name      x     sx       y     sy       z      sz      B   sB   occ. socc.  Mult
 Ti      0.00000(   0)  0.25000(   0)  0.37500(   0)  0.328(  0)  0.125(  0)    4
 O       0.00000(   0)  0.25000(   0)  0.16682(   0)  0.239(  0)  0.250(  0)    8

 ==> PROFILE PARAMETERS FOR PATTERN#  1

 => Cell parameters      :
                              3.78523   0.00032
                              3.78523   0.00032
                              9.50945   0.00160
                             90.00000   0.00000
                             90.00000   0.00000
                             90.00000   0.00000
 
 => overall scale factor :      0.000028125     0.000001452
 => Eta(p-v) or m(p-vii) :    0.00000   0.00000
 => Overall tem. factor  :    0.00000   0.00000
 => Halfwidth parameters :    0.00279   0.00000
                              0.00107   0.00000
                              0.00348   0.00000
 => Preferred orientation:    0.00000   0.00000
                              0.00000   0.00000
 => Asymmetry parameters :    0.00000   0.00000
                              0.00000   0.00000
                              0.00000   0.00000
                              0.00000   0.00000
 => X and y parameters   :    0.00620   0.00590
                              0.07932   0.00239
 => Strain parameters    :    0.00000   0.00000
                              0.00000   0.00000
                              0.00000   0.00000
 => Size parameters (G,L):    0.00004   0.00000
                              0.00000   0.00000

 => Add. shape parameters: 
                              0.00000   0.00000
                              0.00000   0.00000



 ==> GLOBAL PARAMETERS FOR PATTERN#  1


 => Zero-point:     0.0000    0.0000
 => Background Polynomial Parameters ==>
                               10.133     0.17965    
                              -10.682     0.39183    
                              -60.114      1.6368    
                              -138.72      1.7311    
                               0.0000      0.0000    
                               0.0000      0.0000    
 
 => Cos( theta)-shift parameter :  -0.0001  0.0010
 => Sin(2theta)-shift parameter :   0.0000  0.0000

 ==> RELIABILITY FACTORS WITH ALL NON-EXCLUDED POINTS FOR PATTERN:  1

  => Cycle: 17 => MaxCycle: 20
 => N-P+C:  2380
 =>  R-factors (not corrected for background) for Pattern:  1
 => Rp:  11.7     Rwp:  17.4     Rexp:   13.94 Chi2:  1.55      L.S. refinement
 => Conventional Rietveld R-factors for Pattern:  1
 => Rp:  17.6     Rwp:  22.7     Rexp:   18.20 Chi2:  1.55    
 => Deviance:  0.383E+04     Dev*  :   1.594    
 => DW-Stat.:    1.5853     DW-exp:     1.8847
 => N-sigma of the GoF:       19.008

 ==> RELIABILITY FACTORS FOR POINTS WITH BRAGG CONTRIBUTIONS FOR PATTERN:  1

 => N-P+C:  2217
 =>  R-factors (not corrected for background) for Pattern:  1
 => Rp:  11.4     Rwp:  17.2     Rexp:   13.81 Chi2:  1.56      L.S. refinement
 => Conventional Rietveld R-factors for Pattern:  1
 => Rp:  16.5     Rwp:  21.9     Rexp:   17.59 Chi2:  1.56    
 => Deviance:  0.358E+04     Dev*  :   1.601    
 => DW-Stat.:    1.6956     DW-exp:     1.8809
 => N-sigma of the GoF:       18.536

 => Global user-weigthed Chi2 (Bragg contrib.):   1.67    

     -----------------------------------------------------
     BRAGG R-Factors and weight fractions for Pattern #  1
     -----------------------------------------------------

 => Phase:  1     Rutile
 => Bragg R-factor:   7.36       Vol:   62.451( 0.001)  Fract(%):   97.92( 0.70)
 => Rf-factor=  5.61             ATZ:         159.732   Brindley:  1.0000

 => Phase:  2     Anatase
 => Bragg R-factor:   26.2       Vol:  136.251( 0.028)  Fract(%):    2.08( 0.11)
 => Rf-factor=  18.3             ATZ:         319.463   Brindley:  1.0000

 
              CPU Time:     6.828 seconds
                            0.114 minutes

 => Run finished at:     Date: 08/11/2024  Time: 09:41:19.829

File: Dane/Gr05/tio2_raw.sum


        **********************************************************
        ** PROGRAM FullProf.2k (Version 7.70 - Apr2022-ILL JRC) **
        **********************************************************
                       M U L T I -- P A T T E R N                 
            Rietveld, Profile Matching & Integrated Intensity     
                 Refinement of X-ray and/or Neutron Data


    Date: 08/11/2024  Time: 09:26:57.235                              

 => PCR file code: tio2_raw
 => DAT file code: tio2_raw.xrdml       -> Relative contribution: 1.0000                                                            
 => Title: TiO2

 ==> CONDITIONS OF THIS RUN FOR PATTERN No.:  1

 => Global Refinement of X-ray powder diffraction data                                                                              
 => Global Refinement of X-ray powder diffraction data                                                                              
    Bragg-Brentano(X-rays) or Debye-Scherrer geometry(Neutrons)
 => The    7th default profile function was selected
 => Invalid instr parameter for pattern:  1
 => Wavelengths:  1.54060 1.54439
 => Cos(Monochromator angle)=   0.9000
 => Absorption correction (AC), muR-eff =   0.0000  0.0000
 => Base of peaks: 2.0*HW*   25.00
 ==> Angular range, step and number of points:
     2Thmin:      20.016712  2Thmax:      99.996841  Step:       0.033423  No. of points:   2394
 =>-------> Pattern#  1
 => Crystal Structure Refinement for phase: 1
 => The density (volumic mass) of phase 1 is:    4.248 g/cm3
 =>-------> Pattern#  1
 => Crystal Structure Refinement for phase: 2
 => The density (volumic mass) of phase 2 is:    3.894 g/cm3
 => Scor: 1.3566

 ==> RESULTS OF REFINEMENT:


 => No. of fitted parameters:   14


------------------------------------------------------------------------------
 => Phase No.  1 Rutile                                  P 42/m n m          
------------------------------------------------------------------------------

 =>  No. of reflections for pattern#:   1:    56/2


 ==> ATOM PARAMETERS:

  Name      x     sx       y     sy       z      sz      B   sB   occ. socc.  Mult
 Ti      0.00000(   0)  0.00000(   0)  0.00000(   0)  0.803(  0)  0.125(  0)    2
 O       0.30635(  43)  0.30635(  43)  0.00000(   0)  0.419(  0)  0.250(  0)    4

 ==> PROFILE PARAMETERS FOR PATTERN#  1

 => Cell parameters      :
                              4.59399   0.00008
                              4.59399   0.00004
                              2.95887   0.00003
                             90.00000   0.00000
                             90.00000   0.00000
                             90.00000   0.00000
 
 => overall scale factor :      0.006839894     0.000030129
 => Eta(p-v) or m(p-vii) :    0.00000   0.00000
 => Overall tem. factor  :    0.00000   0.00000
 => Halfwidth parameters :    0.00279   0.00000
                              0.00107   0.00000
                              0.00348   0.00000
 => Preferred orientation:    0.00000   0.00000
                              0.00000   0.00000
 => Asymmetry parameters :    0.00000   0.00000
                              0.00000   0.00000
                              0.00000   0.00000
                              0.00000   0.00000
 => X and y parameters   :    0.02318   0.00466
                              0.06225   0.00189
 => Strain parameters    :    0.00000   0.00000
                              0.00000   0.00000
                              0.00000   0.00000
 => Size parameters (G,L):    0.00004   0.00000
                              0.00000   0.00000

 => Add. shape parameters: 
                              0.00000   0.00000
                              0.00000   0.00000



------------------------------------------------------------------------------
 => Phase No.  2 Anatase                                 I 41/a m d          
------------------------------------------------------------------------------

 =>  No. of reflections for pattern#:   1:    56/2


 ==> ATOM PARAMETERS:

  Name      x     sx       y     sy       z      sz      B   sB   occ. socc.  Mult
 Ti      0.00000(   0)  0.25000(   0)  0.37500(   0)  0.328(  0)  0.125(  0)    4
 O       0.00000(   0)  0.25000(   0)  0.16682(   0)  0.239(  0)  0.250(  0)    8

 ==> PROFILE PARAMETERS FOR PATTERN#  1

 => Cell parameters      :
                              3.78465   0.00025
                              3.78465   0.00025
                              9.51219   0.00131
                             90.00000   0.00000
                             90.00000   0.00000
                             90.00000   0.00000
 
 => overall scale factor :      0.000030486     0.000001369
 => Eta(p-v) or m(p-vii) :    0.00000   0.00000
 => Overall tem. factor  :    0.00000   0.00000
 => Halfwidth parameters :    0.00279   0.00000
                              0.00107   0.00000
                              0.00348   0.00000
 => Preferred orientation:    0.00000   0.00000
                              0.00000   0.00000
 => Asymmetry parameters :    0.00000   0.00000
                              0.00000   0.00000
                              0.00000   0.00000
                              0.00000   0.00000
 => X and y parameters   :    0.02318   0.00466
                              0.06225   0.00189
 => Strain parameters    :    0.00000   0.00000
                              0.00000   0.00000
                              0.00000   0.00000
 => Size parameters (G,L):    0.00004   0.00000
                              0.00000   0.00000

 => Add. shape parameters: 
                              0.00000   0.00000
                              0.00000   0.00000



 ==> GLOBAL PARAMETERS FOR PATTERN#  1


 => Zero-point:     0.0000    0.0000
 => Background Polynomial Parameters ==>
                               8.3690     0.16451    
                              -7.3038     0.36296    
                              -51.872      1.5170    
                              -129.29      1.6064    
                               0.0000      0.0000    
                               0.0000      0.0000    
 
 => Cos( theta)-shift parameter :   0.0360  0.0008
 => Sin(2theta)-shift parameter :   0.0000  0.0000

 ==> RELIABILITY FACTORS WITH ALL NON-EXCLUDED POINTS FOR PATTERN:  1

  => Cycle:  9 => MaxCycle: 20
 => N-P+C:  2380
 =>  R-factors (not corrected for background) for Pattern:  1
 => Rp:  10.3     Rwp:  16.3     Rexp:   13.49 Chi2:  1.46      L.S. refinement
 => Conventional Rietveld R-factors for Pattern:  1
 => Rp:  14.2     Rwp:  20.1     Rexp:   16.60 Chi2:  1.46    
 => Deviance:  0.357E+04     Dev*  :   1.486    
 => DW-Stat.:    1.5868     DW-exp:     1.8847
 => N-sigma of the GoF:       15.975

 ==> RELIABILITY FACTORS FOR POINTS WITH BRAGG CONTRIBUTIONS FOR PATTERN:  1

 => N-P+C:  2199
 =>  R-factors (not corrected for background) for Pattern:  1
 => Rp:  9.98     Rwp:  16.1     Rexp:   13.30 Chi2:  1.46      L.S. refinement
 => Conventional Rietveld R-factors for Pattern:  1
 => Rp:  13.1     Rwp:  19.3     Rexp:   15.98 Chi2:  1.46    
 => Deviance:  0.327E+04     Dev*  :   1.472    
 => DW-Stat.:    1.7229     DW-exp:     1.8805
 => N-sigma of the GoF:       15.200

 => Global user-weigthed Chi2 (Bragg contrib.):   1.58    

     -----------------------------------------------------
     BRAGG R-Factors and weight fractions for Pattern #  1
     -----------------------------------------------------

 => Phase:  1     Rutile
 => Bragg R-factor:   6.99       Vol:   62.446( 0.001)  Fract(%):   98.09( 0.61)
 => Rf-factor=  4.68             ATZ:         159.732   Brindley:  1.0000

 => Phase:  2     Anatase
 => Bragg R-factor:   28.6       Vol:  136.248( 0.023)  Fract(%):    1.91( 0.09)
 => Rf-factor=  17.0             ATZ:         319.463   Brindley:  1.0000

 
              CPU Time:     3.672 seconds
                            0.061 minutes

 => Run finished at:     Date: 08/11/2024  Time: 09:27:00.952

File: Dane/Gr06/ndo3h3_800rpm_15.sum


        **********************************************************
        ** PROGRAM FullProf.2k (Version 7.70 - Apr2022-ILL JRC) **
        **********************************************************
                       M U L T I -- P A T T E R N                 
            Rietveld, Profile Matching & Integrated Intensity     
                 Refinement of X-ray and/or Neutron Data


    Date: 15/11/2024  Time: 09:53:11.607                              

 => PCR file code: ndo3h3_800rpm_15
 => DAT file code: NdO3H3_800rpm_15min. -> Relative contribution: 1.0000                                                            
 => Title: Nd hydroxide

 ==> CONDITIONS OF THIS RUN FOR PATTERN No.:  1

 => Global Refinement of X-ray powder diffraction data                                                                              
 => Global Refinement of X-ray powder diffraction data                                                                              
    Bragg-Brentano(X-rays) or Debye-Scherrer geometry(Neutrons)
 => The    7th default profile function was selected
 => Invalid instr parameter for pattern:  1
 => Wavelengths:  1.54060 1.54439
 => Cos(Monochromator angle)=   0.9000
 => Absorption correction (AC), muR-eff =   0.0000  0.0000
 => Base of peaks: 2.0*HW*   25.00
 ==> Angular range, step and number of points:
     2Thmin:      10.009811  2Thmax:      99.983284  Step:       0.033423  No. of points:   2693
 =>-------> Pattern#  1
 => Crystal Structure Refinement for phase: 1
 => The density (volumic mass) of phase 1 is:    4.776 g/cm3
 => Scor: 4.1298

 ==> RESULTS OF REFINEMENT:


 => No. of fitted parameters:   12


------------------------------------------------------------------------------
 => Phase No.  1 Nd(OH)3                                 P 63/m              
------------------------------------------------------------------------------

 =>  No. of reflections for pattern#:   1:   182/2


 ==> ATOM PARAMETERS:

  Name      x     sx       y     sy       z      sz      B   sB   occ. socc.  Mult
 Nd      0.33330(   0)  0.66670(   0)  0.25000(   0)  0.803(  0)  0.167(  0)    2
 O       0.34668(  44)  0.27468(  40)  0.25000(   0)  0.419(  0)  0.500(  0)    6

 ==> PROFILE PARAMETERS FOR PATTERN#  1

 => Cell parameters      :
                              6.42555   0.00034
                              6.42555   0.00034
                              3.74098   0.00024
                             90.00000   0.00000
                             90.00000   0.00000
                            120.00000   0.00000
 
 => overall scale factor :      0.000475652     0.000003235
 => Eta(p-v) or m(p-vii) :    0.00000   0.00000
 => Overall tem. factor  :    0.00000   0.00000
 => Halfwidth parameters :    0.00279   0.00000
                              0.00107   0.00000
                              0.00348   0.00000
 => Preferred orientation:    0.00000   0.00000
                              0.00000   0.00000
 => Asymmetry parameters :    0.00000   0.00000
                              0.00000   0.00000
                              0.00000   0.00000
                              0.00000   0.00000
 => X and y parameters   :    0.00010   0.00000
                              0.40026   0.00097
 => Strain parameters    :    0.00000   0.00000
                              0.00000   0.00000
                              0.00000   0.00000
 => Size parameters (G,L):    0.00004   0.00000
                              0.00000   0.00000

 => Add. shape parameters: 
                              0.00000   0.00000
                              0.00000   0.00000



 ==> GLOBAL PARAMETERS FOR PATTERN#  1


 => Zero-point:     0.0000    0.0000
 => Background Polynomial Parameters ==>
                               15.469     0.33254    
                              -16.985      3.7464    
                              -117.72      2.9364    
                              -253.59      1.4308    
                               0.0000      0.0000    
                               0.0000      0.0000    
 
 => Cos( theta)-shift parameter :  -0.0318  0.0036
 => Sin(2theta)-shift parameter :   0.0000  0.0000

 ==> RELIABILITY FACTORS WITH ALL NON-EXCLUDED POINTS FOR PATTERN:  1

  => Cycle: 20 => MaxCycle: 20
 => N-P+C:  2561
 =>  R-factors (not corrected for background) for Pattern:  1
 => Rp:  14.3     Rwp:  18.3     Rexp:   11.18 Chi2:  2.69      L.S. refinement
 => Conventional Rietveld R-factors for Pattern:  1
 => Rp:  23.2     Rwp:  26.4     Rexp:   16.09 Chi2:  2.69    
 => Deviance:  0.677E+04     Dev*  :   2.632    
 => DW-Stat.:    0.8503     DW-exp:     1.8868
 => N-sigma of the GoF:       60.359

 ==> RELIABILITY FACTORS FOR POINTS WITH BRAGG CONTRIBUTIONS FOR PATTERN:  1

 => N-P+C:  2561
 =>  R-factors (not corrected for background) for Pattern:  1
 => Rp:  14.3     Rwp:  18.3     Rexp:   11.18 Chi2:  2.69      L.S. refinement
 => Conventional Rietveld R-factors for Pattern:  1
 => Rp:  23.2     Rwp:  26.4     Rexp:   16.09 Chi2:  2.69    
 => Deviance:  0.677E+04     Dev*  :   2.632    
 => DW-Stat.:    0.8503     DW-exp:     1.8868
 => N-sigma of the GoF:       60.359

 => Global user-weigthed Chi2 (Bragg contrib.):   2.69    

     -----------------------------------------------------
     BRAGG R-Factors and weight fractions for Pattern #  1
     -----------------------------------------------------

 => Phase:  1     Nd(OH)3
 => Bragg R-factor:   11.2       Vol:  133.763( 0.013)  Fract(%):  100.00( 0.96)
 => Rf-factor=  6.56             ATZ:         384.490   Brindley:  1.0000

 
              CPU Time:     5.203 seconds
                            0.087 minutes

 => Run finished at:     Date: 15/11/2024  Time: 09:53:16.832

File: Dane/Gr06/ndo3h3_800rpm_5min.sum


        **********************************************************
        ** PROGRAM FullProf.2k (Version 7.70 - Apr2022-ILL JRC) **
        **********************************************************
                       M U L T I -- P A T T E R N                 
            Rietveld, Profile Matching & Integrated Intensity     
                 Refinement of X-ray and/or Neutron Data


    Date: 15/11/2024  Time: 09:51:34.023                              

 => PCR file code: ndo3h3_800rpm_5min
 => DAT file code: ndo3h3_800rpm_5min.x -> Relative contribution: 1.0000                                                            
 => Title: Nd hydroxide

 ==> CONDITIONS OF THIS RUN FOR PATTERN No.:  1

 => Global Refinement of X-ray powder diffraction data                                                                              
 => Global Refinement of X-ray powder diffraction data                                                                              
    Bragg-Brentano(X-rays) or Debye-Scherrer geometry(Neutrons)
 => The    7th default profile function was selected
 => Invalid instr parameter for pattern:  1
 => Wavelengths:  1.54060 1.54439
 => Cos(Monochromator angle)=   0.9000
 => Absorption correction (AC), muR-eff =   0.0000  0.0000
 => Base of peaks: 2.0*HW*   25.00
 ==> Angular range, step and number of points:
     2Thmin:      10.009811  2Thmax:      99.983284  Step:       0.033423  No. of points:   2693
 =>-------> Pattern#  1
 => Crystal Structure Refinement for phase: 1
 => The density (volumic mass) of phase 1 is:    4.776 g/cm3
 => Scor: 4.6216

 ==> RESULTS OF REFINEMENT:


 => No. of fitted parameters:   12


------------------------------------------------------------------------------
 => Phase No.  1 Nd(OH)3                                 P 63/m              
------------------------------------------------------------------------------

 =>  No. of reflections for pattern#:   1:   182/2


 ==> ATOM PARAMETERS:

  Name      x     sx       y     sy       z      sz      B   sB   occ. socc.  Mult
 Nd      0.33330(   0)  0.66670(   0)  0.25000(   0)  0.803(  0)  0.167(  0)    2
 O       0.34497(  55)  0.26684(  51)  0.25000(   0)  0.419(  0)  0.500(  0)    6

 ==> PROFILE PARAMETERS FOR PATTERN#  1

 => Cell parameters      :
                              6.42482   0.00039
                              6.42482   0.00039
                              3.73935   0.00027
                             90.00000   0.00000
                             90.00000   0.00000
                            120.00000   0.00000
 
 => overall scale factor :      0.000386298     0.000003251
 => Eta(p-v) or m(p-vii) :    0.00000   0.00000
 => Overall tem. factor  :    0.00000   0.00000
 => Halfwidth parameters :    0.00279   0.00000
                              0.00107   0.00000
                              0.00348   0.00000
 => Preferred orientation:    0.00000   0.00000
                              0.00000   0.00000
 => Asymmetry parameters :    0.00000   0.00000
                              0.00000   0.00000
                              0.00000   0.00000
                              0.00000   0.00000
 => X and y parameters   :    0.00010   1.00000
                              0.34725   0.00109
 => Strain parameters    :    0.00000   0.00000
                              0.00000   0.00000
                              0.00000   0.00000
 => Size parameters (G,L):    0.00004   0.00000
                              0.00000   0.00000

 => Add. shape parameters: 
                              0.00000   0.00000
                              0.00000   0.00000



 ==> GLOBAL PARAMETERS FOR PATTERN#  1


 => Zero-point:     0.0000    0.0000
 => Background Polynomial Parameters ==>
                               16.007     0.35910    
                              -22.870      4.0522    
                              -166.28      3.1475    
                              -290.22      1.5322    
                               0.0000      0.0000    
                               0.0000      0.0000    
 
 => Cos( theta)-shift parameter :  -0.0418  0.0041
 => Sin(2theta)-shift parameter :   0.0000  0.0000

 ==> RELIABILITY FACTORS WITH ALL NON-EXCLUDED POINTS FOR PATTERN:  1

  => Cycle: 20 => MaxCycle: 20
 => N-P+C:  2561
 =>  R-factors (not corrected for background) for Pattern:  1
 => Rp:  18.6     Rwp:  22.5     Rexp:   11.98 Chi2:  3.54      L.S. refinement
 => Conventional Rietveld R-factors for Pattern:  1
 => Rp:  31.2     Rwp:  32.8     Rexp:   17.45 Chi2:  3.54    
 => Deviance:  0.944E+04     Dev*  :   3.669    
 => DW-Stat.:    0.6693     DW-exp:     1.8868
 => N-sigma of the GoF:       91.004

 ==> RELIABILITY FACTORS FOR POINTS WITH BRAGG CONTRIBUTIONS FOR PATTERN:  1

 => N-P+C:  2561
 =>  R-factors (not corrected for background) for Pattern:  1
 => Rp:  18.6     Rwp:  22.5     Rexp:   11.98 Chi2:  3.54      L.S. refinement
 => Conventional Rietveld R-factors for Pattern:  1
 => Rp:  31.2     Rwp:  32.8     Rexp:   17.45 Chi2:  3.54    
 => Deviance:  0.944E+04     Dev*  :   3.669    
 => DW-Stat.:    0.6693     DW-exp:     1.8868
 => N-sigma of the GoF:       91.004

 => Global user-weigthed Chi2 (Bragg contrib.):   3.54    

     -----------------------------------------------------
     BRAGG R-Factors and weight fractions for Pattern #  1
     -----------------------------------------------------

 => Phase:  1     Nd(OH)3
 => Bragg R-factor:   17.8       Vol:  133.675( 0.015)  Fract(%):  100.00( 1.19)
 => Rf-factor=  10.8             ATZ:         384.490   Brindley:  1.0000

 
              CPU Time:     5.047 seconds
                            0.084 minutes

 => Run finished at:     Date: 15/11/2024  Time: 09:51:39.096
