Repository: natkurdz/XRD-AI

File: Dane/Grupa 1/tio2_50min.out (part 1 of 4)


        **********************************************************
        ** PROGRAM FullProf.2k (Version 7.70 - Apr2022-ILL JRC) **
        **********************************************************
                       M U L T I -- P A T T E R N                 
            Rietveld, Profile Matching & Integrated Intensity     
                 Refinement of X-ray and/or Neutron Data


    Date: 11/10/2022  Time: 15:04:13.199                              

 => PCR file code: tio2_50min
 => DAT file code: tio2_50min.xrdml     -> Relative contribution: 1.0000                                                            

 ==> CONDITIONS OF THIS RUN FOR PATTERN No.:  1

 => Global Refinement of X-ray powder diffraction data                                                                              
 => Global Refinement of X-ray powder diffraction data                                                                              
    Bragg-Brentano(X-rays) or Debye-Scherrer geometry(Neutrons)
 => Title: TiO2

 => Number of phases:    2
 => Number of excluded regions:    0
 => Number of scattering factors supplied:    0
 => Conventional weights: w=1.0/Variance(yobs)
 => Asymmetry correction as in J.Appl.Cryst. 26,128(1993)
 => Background refined by polynomial function
 => The    7th default profile function was selected
 => T-C-H Pseudo-Voigt function 
    This function is convoluted with asymmetry due to axial 
    divergence as formulated by: 
    van Laar and Yelon, J. Appl. Cryst. 17, 47(1984).
    and using the method of:
    Finger, Cox and Jephcoat, J. Appl. Cryst. 27, 892 (1994).
    Fortran 90 module adapted from function PROFVAL (in F77) : 
    L.W. Finger, J. Appl. Cryst. 31, 111 (1998).


 ==> INPUT/OUTPUT OPTIONS:

 => Generate bacground file *.bac
 => Generate file *.PRF for plot
 => Output Correlation Matrix
 => Generate new input file *.PCR
 => Plot pattern at each cycle
 => Wavelengths:  1.54060 1.54439
 => Alpha2/Alpha1 ratio:   0.5000
 => Cos(Monochromator angle)=   0.9000
 => Asymmetry correction for angles lower than   90.000 degrees
 => Absorption correction (AC), muR-eff =   0.0000  0.0000
 => Base of peaks: 2.0*HW*   25.00

 => Number of cycles:   20
 => Relaxation factors ==>    for coordinates:  0.90
 => for anisotropic temperature factors:  0.90
 => for halfwidth/strain/size parameters:  0.90
 => for lattice constants and propagation vectors:  0.90
 => EPS-value for convergence:    0.1
 => Number of Least-Squares parameters varied:    16

 =>--------------------------->
 =>------->  PATTERN number:  1
 =>--------------------------->
 => Global parameters and codes ==>
 => Zero-point:     0.0000    0.0000
 => Background parameters and codes ==>
 => Origin of polynomial at 2theta/TOF/E(KeV):   90.000  
  33.398      22.319      144.94     -138.92      0.0000      0.0000    
       21.00       61.00       71.00       81.00        0.00        0.00
 => Displacement peak-shift parameter and code:     0.01   51.00
 => Transparency peak-shift parameter and code:     0.00    0.00

 => Reading Intensity data  =>>

      Data from PANalytical formats
      Extension:  .xrdml
 ==> Angular range, step and number of points:
     2Thmin:      20.036411  2Thmax:     149.983246  Step:       0.033423  No. of points:   3889
 --------------------------------------------------------------------------------
 => Phase  No. 1
      Rutile                                                                
 --------------------------------------------------------------------------------
 =>-------> Pattern#  1
 => Crystal Structure Refinement
 => Preferred orientation vector:   0.0000  0.0000  1.0000

 =>-------> Data for PHASE: 1
 => Number of atoms:    2
 => Number of distance  constraints:    0
 => Number of angle     constraints:    0

 => Symmetry information on space group: P 42/m n m          
 -> The multiplicity of the general position is:  16
 -> The space group is Centric (-1 at origin)   
 -> Lattice type  P: { 000 }                                       
 -> Reduced set of symmetry operators:

  No.  IT   Symmetry symbol    Rotation part     Associated Translation
   1: ( 1)   1            -->     ( x, y, z) + {  0.0000  0.0000  0.0000}
   2: (16)  4+ ( 0, 0, z) -->     (-y, x, z) + {  0.5000  0.5000  0.5000}
   3: ( 2)   2 ( 0, 0, z) -->     (-x,-y, z) + {  0.0000  0.0000  0.0000}
   4: (15)  4- ( 0, 0, z) -->     ( y,-x, z) + {  0.5000  0.5000  0.5000}
   5: ( 4)   2 ( x, 0, 0) -->     ( x,-y,-z) + {  0.5000  0.5000  0.5000}
   6: (14)   2 ( x,-x, 0) -->     (-y,-x,-z) + {  0.0000  0.0000  0.0000}
   7: ( 3)   2 ( 0, y, 0) -->     (-x, y,-z) + {  0.5000  0.5000  0.5000}
   8: (13)   2 ( x, x, 0) -->     ( y, x,-z) + {  0.0000  0.0000  0.0000}


        Information on Space Group: 
        --------------------------- 

 =>   Number of Space group: 136
 =>  Hermann-Mauguin Symbol: P 42/m n m
 =>             Hall Symbol: -P 4n 2n
 =>            Setting Type: IT (Generated from Hermann-Mauguin symbol)
 =>          Crystal System: Tetragonal
 =>              Laue Class: 4/mmm
 =>             Point Group: 4/mmm
 =>         Bravais Lattice: P
 =>          Lattice Symbol: tP
 =>  Reduced Number of S.O.:   8
 =>    General multiplicity:  16
 =>          Centrosymmetry: Centric (-1 at origin)
 =>  Generators (exc. -1&L):   2
 =>         Asymmetric unit:  0.000 <= x <=  0.500
                              0.000 <= y <=  0.500
                              0.000 <= z <=  0.500
 => Centring vectors:  0
                                                                                                    

 => List of all Symmetry Operators and Symmetry Symbols

 => SYMM(  1): x,y,z                             Symbol: 1
 => SYMM(  2): -y+1/2,x+1/2,z+1/2                Symbol: 4+ (0,0,1/2) 0,1/2,z
 => SYMM(  3): -x,-y,z                           Symbol: 2 0,0,z
 => SYMM(  4): y+1/2,-x+1/2,z+1/2                Symbol: 4- (0,0,1/2) 1/2,0,z
 => SYMM(  5): -x+1/2,y+1/2,z+1/2                Symbol: n (0,1/2,1/2) 1/4,y,z
 => SYMM(  6): y,x,z                             Symbol: m x,x,z
 => SYMM(  7): x+1/2,-y+1/2,z+1/2                Symbol: n (1/2,0,1/2) x,1/4,z
 => SYMM(  8): -y,-x,z                           Symbol: m x,-x,z
 => SYMM(  9): -x,-y,-z                          Symbol: -1 0,0,0
 => SYMM( 10): y+1/2,-x+1/2,-z+1/2               Symbol: -4+ 1/2,0,z; 1/2,0,1/4
 => SYMM( 11): x,y,-z                            Symbol: m x,y,0
 => SYMM( 12): -y+1/2,x+1/2,-z+1/2               Symbol: -4- 0,1/2,z; 0,1/2,1/4
 => SYMM( 13): x+1/2,-y+1/2,-z+1/2               Symbol: 2 (1/2,0,0) x,1/4,1/4
 => SYMM( 14): -y,-x,-z                          Symbol: 2 x,-x,0
 => SYMM( 15): -x+1/2,y+1/2,-z+1/2               Symbol: 2 (0,1/2,0) 1/4,y,1/4
 => SYMM( 16): y,x,-z                            Symbol: 2 x,x,0

 => Special Wyckoff Positions for P 42/m n m
 
    Multp     Site        Representative Coordinates (centring translations excluded)
      8       j              x,x,z               -x+1/2,x+1/2,z+1/2  -x,-x,z                                 
                             x+1/2,-x+1/2,z+1/2  -x,-x,-z            x+1/2,-x+1/2,-z+1/2                     
                             x,x,-z              -x+1/2,x+1/2,-z+1/2                                         
 
      8       i              x,y,0               -y+1/2,x+1/2,1/2    -x,-y,0                                 
                             y+1/2,-x+1/2,1/2    -x+1/2,y+1/2,1/2    y,x,0                                   
                             x+1/2,-y+1/2,1/2    -y,-x,0                                                     
 
      8       h              0,1/2,z             0,1/2,z+1/2         1/2,0,z+1/2                             
                             1/2,0,z             0,1/2,-z            0,1/2,-z+1/2                            
                             1/2,0,-z+1/2        1/2,0,-z                                                    
 
      4       g              x,-x,0              x+1/2,x+1/2,1/2     -x,x,0                                  
                             -x+1/2,-x+1/2,1/2                                                               
 
      4       f              x,x,0               -x+1/2,x+1/2,1/2    -x,-x,0                                 
                             x+1/2,-x+1/2,1/2                                                                
 
      4       e              0,0,z               1/2,1/2,z+1/2       0,0,-z                                  
                             1/2,1/2,-z+1/2                                                                  
 
      4       d              0,1/2,1/4           0,1/2,3/4           1/2,0,3/4                               
                             1/2,0,1/4                                                                       
 
      4       c              0,1/2,0             0,1/2,1/2           1/2,0,1/2                               
                             1/2,0,0                                                                         
 
      2       b              0,0,1/2             1/2,1/2,0                                                   
 
      2       a              0,0,0               1/2,1/2,1/2                                                 
 

 => Initial parameters ==>
 Atom    Ntyp                  X         Y         Z         B         occ.         in  fin  Spc  Mult
                             B11       B22       B33       B12       B13       B23
 Ti     Ti                 0.00000   0.00000   0.00000   0.57054   0.12500           0    0    0    2
                 Codes:    0.00000   0.00000   0.00000 121.00000   0.00000
 O      O                  0.30539   0.30539   0.00000   0.25024   0.25000           0    0    0    4
                 Codes:   91.00000  91.00000   0.00000 131.00000   0.00000

 => IT IS ASSUMED THAT THE FIRST GIVEN SITE IS FULLY OCCUPIED 
    OR THE FIRST AND SECOND ATOMS ARE IN THE SAME SITE WITH TOTAL FULL OCCUPATION
  (If this is not the case, change the order of atoms to obtain correct values for the content of the unit cell)
    The given occupation factors have been obtained mutiplying m/M by   1.0000
      -> Atom: Ti  ,  Chemical element: TI  Atomic Mass:    47.8670
      -> Atom: O   ,  Chemical element: O   Atomic Mass:    15.9994
 => The given value of ATZ is        159.73 the program has calculated:         159.73
    The value of ATZ given in the input PCR file will be used for quantitative analysis
 => The chemical content of the unit cell is: 
       2.0000 Ti   +   4.0000 O      
 => The normalized site occupation numbers in % are: 
     100.0000 Ti     :      100.0000 O        
 => The density (volumic mass) of the compound is:    4.248 g/cm3

 =>-------> PROFILE PARAMETERS FOR PATTERN:  1

 => Overall scale factor:   0.286238E-01
 => ETA (p-Voigt) OR M (Pearson VII):   0.0000
 => Overall temperature factor:      0.00000
 => Halfwidth U,V,W:      0.00279     0.00107     0.00348
 => X and Y parameters:       0.0109      0.0677
 => Direct cell parameters:    4.5939   4.5939   2.9588  90.0000  90.0000  90.0000
 => Preferred orientation parameters:   0.0000  0.0000
 => Asymmetry parameters     :      0.00000     0.00000     0.00000     0.00000
 => Strain parameters        :      0.00000     0.00000     0.00000
 => Size   parameters        :      0.00004     0.00000
 => Further shape parameters (S_L and D_L):   0.00000   0.00000
    S_L is source width/detector distance
    D_L is detector width/detector distance

 ==> CODEWORDS FOR PROFILE PARAMETERS of PATTERN#  1

 => Overall scale factor:   11.000
 => ETA (p-Voigt) OR M (Pearson VII):    0.000
 => Overall temperature factor:    0.000
 => Halfwidth U,V,W:    0.000   0.000   0.000
 => X and Y parameters:  101.000 111.000
 => Direct cell parameters:   31.000  31.000  41.000   0.000   0.000   0.000
 => Preferred orientation parameters:    0.000   0.000
 => Asymmetry parameters     :    0.000   0.000   0.000   0.000
 => Strain parameters        :    0.000   0.000   0.000
 => Size   parameters        :    0.000   0.000

 => Cell constraints according to Laue symmetry: 4/mmm

        Metric information:
        -------------------

 => Direct cell parameters:

         a =       4.5939      b =       4.5939      c =       2.9588
     alpha =       90.000   beta =       90.000  gamma =       90.000
                        Direct Cell Volume =      62.4422

 => Reciprocal cell parameters:

         a*=     0.217681      b*=     0.217681      c*=     0.337972
     alpha*=       90.000   beta*=       90.000  gamma*=       90.000
                    Reciprocal Cell Volume =   0.01601481

 => Direct and Reciprocal Metric Tensors:

                   GD                                       GR
     21.1037      0.0000      0.0000          0.047385    0.000000    0.000000
      0.0000     21.1037      0.0000          0.000000    0.047385    0.000000
      0.0000      0.0000      8.7546          0.000000    0.000000    0.114225

 =>  Cartesian frame: x // a; z is along c*; y is within the ab-plane   

     Crystal_to_Orthonormal_Matrix              Orthonormal_to_Crystal Matrix
              Cr_Orth_cel                               Orth_Cr_cel  
      4.5939      0.0000      0.0000          0.217681   -0.000000   -0.000000
      0.0000      4.5939      0.0000          0.000000    0.217681   -0.000000
      0.0000      0.0000      2.9588          0.000000    0.000000    0.337972

     Busing-Levy B-matrix: Hc=B.H            Inverse of the Busing-Levy B-matrix
                BL_M                                      BL_Minv  
    0.217681    0.000000    0.000000            4.5939     -0.0000     -0.0000
    0.000000    0.217681   -0.000000            0.0000      4.5939      0.0000
    0.000000    0.000000    0.337972            0.0000      0.0000      2.9588

 => Laue symmetry 4/mmm will be used to generate HKL for pattern#   1
 => Reflections generated between S(1/d)min:  0.2253 A-1 and S(1/d)max:  1.2792 A-1
 =>                                    dmax:  4.4389 A   and      dmin:  0.7817 A
 => The number of reflections generated is:     47
 => The max. scatt. variable (gen.ref.) is:       160.3963
 => Scattering coefficients from internal table


 => X-ray scattering coeff. (A1, B1, A2,...C, f(0), Z, Dfp,Dfpp)

 TI      9.7595   7.8508   7.3558   0.5000   1.6991  35.6338   1.9021 116.1050   1.2807  21.9972  22.0000   0.1890   1.8070
 O       3.0485  13.2771   2.2868   5.7011   1.5463   0.3239   0.8670  32.9089   0.2508   7.9994   8.0000   0.0470   0.0320
 --------------------------------------------------------------------------------
 => Phase  No. 2
      Anatase                                                               
 --------------------------------------------------------------------------------
 =>-------> Pattern#  1
 => Crystal Structure Refinement
 => Preferred orientation vector:   0.0000  0.0000  1.0000

 =>-------> Data for PHASE: 2
 => Number of atoms:    2
 => Number of distance  constraints:    0
 => Number of angle     constraints:    0

 => Symmetry information on space group: I 41/a m d          
 -> The multiplicity of the general position is:  32
 -> The space group is Centric (-1 at origin)   
 -> Lattice type  I: { 000; 1/2 1/2 1/2 }+                         
 -> Reduced set of symmetry operators:

  No.  IT   Symmetry symbol    Rotation part     Associated Translation
   1: ( 1)   1            -->     ( x, y, z) + {  0.0000  0.0000  0.0000}
   2: (16)  4+ ( 0, 0, z) -->     (-y, x, z) + {  0.2500  0.7500  0.2500}
   3: ( 2)   2 ( 0, 0, z) -->     (-x,-y, z) + {  0.5000  0.0000  0.5000}
   4: (15)  4- ( 0, 0, z) -->     ( y,-x, z) + {  0.2500  0.2500  0.7500}
   5: ( 4)   2 ( x, 0, 0) -->     ( x,-y,-z) + {  0.0000  0.0000  0.0000}
   6: (14)   2 ( x,-x, 0) -->     (-y,-x,-z) + {  0.2500  0.2500  0.7500}
   7: ( 3)   2 ( 0, y, 0) -->     (-x, y,-z) + {  0.5000  0.0000  0.5000}
   8: (13)   2 ( x, x, 0) -->     ( y, x,-z) + {  0.2500  0.7500  0.2500}


        Information on Space Group: 
        --------------------------- 

 =>   Number of Space group: 141
 =>  Hermann-Mauguin Symbol: I 41/a m d
 =>             Hall Symbol: -I 4bd 2
 =>            Setting Type: IT (Generated from Hermann-Mauguin symbol)
 =>          Crystal System: Tetragonal
 =>              Laue Class: 4/mmm
 =>             Point Group: 4/mmm
 =>         Bravais Lattice: I
 =>          Lattice Symbol: tI
 =>  Reduced Number of S.O.:   8
 =>    General multiplicity:  32
 =>          Centrosymmetry: Centric (-1 at origin)
 =>  Generators (exc. -1&L):   2
 =>         Asymmetric unit:  0.000 <= x <=  0.500
                             -0.250 <= y <=  0.250
                              0.000 <= z <=  0.125
 => Centring vectors:  1
 => Latt( 1): (1/2,1/2,1/2)                                                                         

 => List of all Symmetry Operators and Symmetry Symbols

 => SYMM(  1): x,y,z                             Symbol: 1
 => SYMM(  2): -y+1/4,x+3/4,z+1/4                Symbol: 4+ (0,0,1/4) -1/4,1/2,z
 => SYMM(  3): -x+1/2,-y,z+1/2                   Symbol: 2 (0,0,1/2) 1/4,0,z
 => SYMM(  4): y+1/4,-x+1/4,z+3/4                Symbol: 4- (0,0,3/4) 1/4,0,z
 => SYMM(  5): -x,y,z                            Symbol: m 0,y,z
 => SYMM(  6): y+3/4,x+3/4,z+1/4                 Symbol: d (3/4,3/4,1/4) x,x,z
 => SYMM(  7): x+1/2,-y,z+1/2                    Symbol: n (1/2,0,1/2) x,0,z
 => SYMM(  8): -y+3/4,-x+1/4,z+3/4               Symbol: d (1/4,-1/4,3/4) x,-x+1/2,z
 => SYMM(  9): -x,-y,-z                          Symbol: -1 0,0,0
 => SYMM( 10): y+3/4,-x+1/4,-z+3/4               Symbol: -4+ 1/2,-1/4,z; 1/2,-1/4,3/8
 => SYMM( 11): x+1/2,y,-z+1/2                    Symbol: a x,y,1/4
 => SYMM( 12): -y+3/4,x+3/4,-z+1/4               Symbol: -4- 0,3/4,z; 0,3/4,1/8
 => SYMM( 13): x,-y,-z                           Symbol: 2 x,0,0
 => SYMM( 14): -y+1/4,-x+1/4,-z+3/4              Symbol: 2 x,-x+1/4,3/8
 => SYMM( 15): -x+1/2,y,-z+1/2                   Symbol: 2 1/4,y,1/4
 => SYMM( 16): y+1/4,x+3/4,-z+1/4                Symbol: 2 (1/2,1/2,0) x,x+1/4,1/8
 => SYMM( 17): x+1/2,y+1/2,z+1/2                 Symbol: t (1/2,1/2,1/2)
 => SYMM( 18): -y+3/4,x+1/4,z+3/4                Symbol: 4+ (0,0,3/4) 1/4,1/2,z
 => SYMM( 19): -x,-y+1/2,z                       Symbol: 2 0,1/4,z
 => SYMM( 20): y+3/4,-x+3/4,z+1/4                Symbol: 4- (0,0,1/4) 3/4,0,z
 => SYMM( 21): -x+1/2,y+1/2,z+1/2                Symbol: n (0,1/2,1/2) 1/4,y,z
 => SYMM( 22): y+1/4,x+1/4,z+3/4                 Symbol: d (1/4,1/4,3/4) x,x,z
 => SYMM( 23): x,-y+1/2,z                        Symbol: m x,1/4,z
 => SYMM( 24): -y+1/4,-x+3/4,z+1/4               Symbol: d (-1/4,1/4,1/4) x,-x+1/2,z
 => SYMM( 25): -x+1/2,-y+1/2,-z+1/2              Symbol: -1 1/4,1/4,1/4
 => SYMM( 26): y+1/4,-x+3/4,-z+1/4               Symbol: -4+ 1/2,1/4,z; 1/2,1/4,1/8
 => SYMM( 27): x,y+1/2,-z                        Symbol: b x,y,0
 => SYMM( 28): -y+1/4,x+1/4,-z+3/4               Symbol: -4- 0,1/4,z; 0,1/4,3/8
 => SYMM( 29): x+1/2,-y+1/2,-z+1/2               Symbol: 2 (1/2,0,0) x,1/4,1/4
 => SYMM( 30): -y+3/4,-x+3/4,-z+1/4              Symbol: 2 x,-x+3/4,1/8
 => SYMM( 31): -x,y+1/2,-z                       Symbol: 2 (0,1/2,0) 0,y,0
 => SYMM( 32): y+3/4,x+1/4,-z+3/4                Symbol: 2 (1/2,1/2,0) x,x-1/4,3/8

 => Special Wyckoff Positions for I 41/a m d
 
    Multp     Site        Representative Coordinates (centring translations excluded)
     16       h              0,y,z               -y+1/4,3/4,z+1/4    1/2,-y,z+1/2                            
                             y+1/4,1/4,z+3/4     0,-y,-z             y+3/4,1/4,-z+3/4                        
                             1/2,y,-z+1/2        -y+3/4,3/4,-z+1/4                                           
 
     16       g              x,x+1/4,7/8         -x,x+3/4,1/8        -x+1/2,-x+3/4,3/8                       
                             x+1/2,-x+1/4,5/8    -x,x+1/4,7/8        x,x+3/4,1/8                             
                             x+1/2,-x+3/4,3/8    -x+1/2,-x+1/4,5/8                                           
 
     16       f              x,0,0               1/4,x+3/4,1/4       -x+1/2,0,1/2                            
                             1/4,-x+1/4,3/4      -x,0,0              3/4,x+3/4,1/4                           
                             x+1/2,0,1/2         3/4,-x+1/4,3/4                                              
 
      8       e              0,1/4,z             0,3/4,z+1/4         0,3/4,-z                                
                             0,1/4,-z+3/4                                                                    
 
      8       d              0,0,1/2             1/4,3/4,3/4         1/2,0,0                                 
                             1/4,1/4,1/4                                                                     
 
      8       c              0,0,0               1/4,3/4,1/4         1/2,0,1/2                               
                             1/4,1/4,3/4                                                                     
 
      4       b              0,1/4,3/8           0,3/4,5/8                                                   
 
      4       a              0,3/4,1/8           1/2,3/4,3/8                                                 
 

 => Initial parameters ==>
 Atom    Ntyp                  X         Y         Z         B         occ.         in  fin  Spc  Mult
                             B11       B22       B33       B12       B13       B23
 Ti     TI                 0.00000   0.25000   0.37500   0.32784   0.12500           0    0    0    4
                 Codes:    0.00000   0.00000   0.00000   0.00000   0.00000
 O      O                  0.00000   0.25000   0.16682   0.23887   0.25000           0    0    0    8
                 Codes:    0.00000   0.00000   0.00000   0.00000   0.00000

 => IT IS ASSUMED THAT THE FIRST GIVEN SITE IS FULLY OCCUPIED 
    OR THE FIRST AND SECOND ATOMS ARE IN THE SAME SITE WITH TOTAL FULL OCCUPATION
  (If this is not the case, change the order of atoms to obtain correct values for the content of the unit cell)
    The given occupation factors have been obtained mutiplying m/M by   1.0000
      -> Atom: TI  ,  Chemical element: TI  Atomic Mass:    47.8670
      -> Atom: O   ,  Chemical element: O   Atomic Mass:    15.9994
 => The given value of ATZ is        319.46 the program has calculated:         319.46
    The value of ATZ given in the input PCR file will be used for quantitative analysis
 => The chemical content of the unit cell is: 
       4.0000 TI   +   8.0000 O      
 => The normalized site occupation numbers in % are: 
     100.0000 Ti     :      100.0000 O        
 => The density (volumic mass) of the compound is:    3.893 g/cm3

 =>-------> PROFILE PARAMETERS FOR PATTERN:  1

 => Overall scale factor:   0.107591E-03
 => ETA (p-Voigt) OR M (Pearson VII):   0.0000
 => Overall temperature factor:      0.00000
 => Halfwidth U,V,W:      0.00279     0.00107     0.00348
 => X and Y parameters:       0.0372      0.0222
 => Direct cell parameters:    3.7851   3.7851   9.5113  90.0000  90.0000  90.0000
 => Preferred orientation parameters:   0.0000  0.0000
 => Asymmetry parameters     :      0.00000     0.00000     0.00000     0.00000
 => Strain parameters        :      0.00000     0.00000     0.00000
 => Size   parameters        :      0.00004     0.00000
 => Further shape parameters (S_L and D_L):   0.00000   0.00000
    S_L is source width/detector distance
    D_L is detector width/detector distance

 ==> CODEWORDS FOR PROFILE PARAMETERS of PATTERN#  1

 => Overall scale factor:  141.000
 => ETA (p-Voigt) OR M (Pearson VII):    0.000
 => Overall temperature factor:    0.000
 => Halfwidth U,V,W:    0.000   0.000   0.000
 => X and Y parameters:    0.000   0.000
 => Direct cell parameters:  151.000 151.000 161.000   0.000   0.000   0.000
 => Preferred orientation parameters:    0.000   0.000
 => Asymmetry parameters     :    0.000   0.000   0.000   0.000
 => Strain parameters        :    0.000   0.000   0.000
 => Size   parameters        :    0.000   0.000

 => Cell constraints according to Laue symmetry: 4/mmm

        Metric information:
        -------------------

 => Direct cell parameters:

         a =       3.7851      b =       3.7851      c =       9.5113
     alpha =       90.000   beta =       90.000  gamma =       90.000
                        Direct Cell Volume =     136.2692

 => Reciprocal cell parameters:

         a*=     0.264193      b*=     0.264193      c*=     0.105138
     alpha*=       90.000   beta*=       90.000  gamma*=       90.000
                    Reciprocal Cell Volume =   0.00733841

 => Direct and Reciprocal Metric Tensors:

                   GD                                       GR
     14.3271      0.0000      0.0000          0.069798    0.000000    0.000000
      0.0000     14.3271      0.0000          0.000000    0.069798    0.000000
      0.0000      0.0000     90.4648          0.000000    0.000000    0.011054

 =>  Cartesian frame: x // a; z is along c*; y is within the ab-plane   

     Crystal_to_Orthonormal_Matrix              Orthonormal_to_Crystal Matrix
              Cr_Orth_cel                               Orth_Cr_cel  
      3.7851      0.0000      0.0000          0.264193   -0.000000   -0.000000
      0.0000      3.7851      0.0000          0.000000    0.264193   -0.000000
      0.0000      0.0000      9.5113          0.000000    0.000000    0.105138

     Busing-Levy B-matrix: Hc=B.H            Inverse of the Busing-Levy B-matrix
                BL_M                                      BL_Minv  
    0.264193    0.000000    0.000000            3.7851     -0.0000     -0.0000
    0.000000    0.264193   -0.000000            0.0000      3.7851      0.0000
    0.000000    0.000000    0.105138            0.0000      0.0000      9.5113

 => Laue symmetry 4/mmm will be used to generate HKL for pattern#   1
 => Reflections generated between S(1/d)min:  0.2253 A-1 and S(1/d)max:  1.2751 A-1
 =>                                    dmax:  4.4389 A   and      dmin:  0.7842 A
 => The number of reflections generated is:     50
 => The max. scatt. variable (gen.ref.) is:       158.3615
 => Scattering coefficients from internal table


 => X-ray scattering coeff. (A1, B1, A2,...C, f(0), Z, Dfp,Dfpp)


     --------------------------------------------------------------
      SYMBOLIC NAMES AND INITIAL VALUES OF PARAMETERS TO BE VARIED:
     --------------------------------------------------------------

      ->  Parameter number    1   -> Symbolic Name:                                     Scale_ph1_pat1    0.28623771E-01
      ->  Parameter number    2   -> Symbolic Name:                                         Bck_0_pat1     33.397999    
      ->  Parameter number    3   -> Symbolic Name:                                    Cell_A_ph1_pat1     4.5938802    
      ->  Parameter number    4   -> Symbolic Name:                                    Cell_C_ph1_pat1     2.9588230    
      ->  Parameter number    5   -> Symbolic Name:                                         SyCos_pat1    0.10630000E-01
      ->  Parameter number    6   -> Symbolic Name:                                         Bck_1_pat1     22.319000    
      ->  Parameter number    7   -> Symbolic Name:                                         Bck_2_pat1     144.94200    
      ->  Parameter number    8   -> Symbolic Name:                                         Bck_3_pat1    -138.92101    
      ->  Parameter number    9   -> Symbolic Name:                                            X_O_ph1    0.30539000    
      ->  Parameter number   10   -> Symbolic Name:                                     X-tan_ph1_pat1    0.10903000E-01
      ->  Parameter number   11   -> Symbolic Name:                                     Y-cos_ph1_pat1    0.67694999E-01
      ->  Parameter number   12   -> Symbolic Name:                                        Biso_Ti_ph1    0.57054001    
      ->  Parameter number   13   -> Symbolic Name:                                         Biso_O_ph1    0.25024000    
      ->  Parameter number   14   -> Symbolic Name:                                     Scale_ph2_pat1    0.10759050E-03
      ->  Parameter number   15   -> Symbolic Name:                                    Cell_A_ph2_pat1     3.7851140    
      ->  Parameter number   16   -> Symbolic Name:                                    Cell_C_ph2_pat1     9.5113001    
  
 
 => No optimization for routine tasks
 ++++++++++++++++++++++++++++++++++++++++++++++++++++++++++++++++++++++++++++++++++++++++++++++++++++++++++++++++++++++++

 => CYCLE No.:    1
 ---------------------------------------------------------------------------------------
 => Phase  1 Name: Rutile                                                                
 ---------------------------------------------------------------------------------------
 => New parameters, shifts, and standard deviations

 Atom        x       dx      sx       y       dy      sy       z       dz      sz       B       dB      sB      occ.    docc.   socc.

 Ti       0.00000 0.00000 0.00000  0.00000 0.00000 0.00000  0.00000 0.00000 0.00000  0.59711 0.02657 0.11745  0.12500 0.00000 0.00000
 O        0.30537-0.00002 0.00189  0.30537-0.00002 0.00189  0.00000 0.00000 0.00000  0.27578 0.02554 0.23983  0.25000 0.00000 0.00000

 ==> PROFILE PARAMETERS FOR PATTERN#  1

 => Overall scale factor:      0.016390292    -0.012233479     0.000989455
 => Eta(p-Voigt) or m(Pearson VII):   0.000000  0.000000  0.000000
 => Overall tem. factor:     0.000000    0.000000    0.000000
 => Halfwidth parameters: 
         0.002788    0.000000    0.000000
         0.001070    0.000000    0.000000
         0.003481    0.000000    0.000000
 => Cell parameters: 
        4.593874   -0.000006    0.000106
        4.593874   -0.000006    0.000106
        2.958819   -0.000004    0.000104
       90.000000    0.000000    0.000000
       90.000000    0.000000    0.000000
       90.000000    0.000000    0.000000
 => Preferred orientation: 
         0.000000    0.000000    0.000000
         0.000000    0.000000    0.000000
 => Asymmetry parameters: 
         0.000000    0.000000    0.000000
         0.000000    0.000000    0.000000
         0.000000    0.000000    0.000000
         0.000000    0.000000    0.000000
 => X and Y parameters: 
         0.009426   -0.001477    0.016308
         0.070999    0.003304    0.008877
 => Strain parameters: 
         0.000000    0.000000    0.000000
         0.000000    0.000000    0.000000
         0.000000    0.000000    0.000000
 => Size   parameters (G,L): 
         0.000040    0.000000    0.000000
         0.000000    0.000000    0.000000
 => Further shape parameters (S_L and D_L): 
       0.000000  0.000000  0.000000
       0.000000  0.000000  0.000000
 ---------------------------------------------------------------------------------------
 => Phase  2 Name: Anatase                                                               
 ---------------------------------------------------------------------------------------
 => New parameters, shifts, and standard deviations

 Atom        x       dx      sx       y       dy      sy       z       dz      sz       B       dB      sB      occ.    docc.   socc.

 Ti       0.00000 0.00000 0.00000  0.25000 0.00000 0.00000  0.37500 0.00000 0.00000  0.32784 0.00000 0.00000  0.12500 0.00000 0.00000
 O        0.00000 0.00000 0.00000  0.25000 0.00000 0.00000  0.16682 0.00000 0.00000  0.23887 0.00000 0.00000  0.25000 0.00000 0.00000

 ==> PROFILE PARAMETERS FOR PATTERN#  1

 => Overall scale factor:      0.000061038    -0.000046552     0.000028252
 => Eta(p-Voigt) or m(Pearson VII):   0.000000  0.000000  0.000000
 => Overall tem. factor:     0.000000    0.000000    0.000000
 => Halfwidth parameters: 
         0.002788    0.000000    0.000000
         0.001070    0.000000    0.000000
         0.003481    0.000000    0.000000
 => Cell parameters: 
        3.785095   -0.000019    0.001102
        3.785095   -0.000019    0.001102
        9.511157   -0.000143    0.005067
       90.000000    0.000000    0.000000
       90.000000    0.000000    0.000000
       90.000000    0.000000    0.000000
 => Preferred orientation: 
         0.000000    0.000000    0.000000
         0.000000    0.000000    0.000000
 => Asymmetry parameters: 
         0.000000    0.000000    0.000000
         0.000000    0.000000    0.000000
         0.000000    0.000000    0.000000
         0.000000    0.000000    0.000000
 => X and Y parameters: 
         0.037174    0.000000    0.000000
         0.022229    0.000000    0.000000
 => Strain parameters: 
         0.000000    0.000000    0.000000
         0.000000    0.000000    0.000000
         0.000000    0.000000    0.000000
 => Size   parameters (G,L): 
         0.000040    0.000000    0.000000
         0.000000    0.000000    0.000000
 => Further shape parameters (S_L and D_L): 
       0.000000  0.000000  0.000000
       0.000000  0.000000  0.000000

 ==> GLOBAL PARAMETERS FOR PATTERN#  1


 => Zero-point:     0.0000    0.0000    0.0000
 => Background Polynomial Parameters ==>
       19.027     -14.371      2.8868    
       12.612     -9.7066      12.615    
       84.012     -60.930      15.351    
      -22.648      116.27      40.691    
       0.0000      0.0000      0.0000    
       0.0000      0.0000      0.0000    

 => Cos( theta)-shift parameter :   0.0098 -0.0009  0.0031
 => Sin(2theta)-shift parameter :   0.0000  0.0000  0.0000

 ==> RELIABILITY FACTORS WITH ALL NON-EXCLUDED POINTS FOR PATTERN:  1

 => R-Factors:  0.173E+04 0.206E+04 Chi2: 0.428E+04 DW-Stat.:  0.1083   Patt#:  1
 => Expected :            31.5                                1.9087
 => Deviance : 0.113E+07     Dev*:   291.4    
 => GoF-index:  65.         Sqrt(Residual/N)
 => N-P+C:  3873

 =>    SumYdif       SumYobs      SumYcal      SumwYobsSQ     Residual    Condition
     0.6766E+06    0.3906E+05    0.7156E+06    0.3906E+05    0.1657E+08    0.8592E+15


 => Conventional Rietveld Rp,Rwp,Re and Chi2:  -336.      239.      3.66      4278.    
 => (Values obtained using Ynet, but true sigma(y))
 =>  SumYnet, Sum(w Ynet**2):    -0.2014E+06    0.2896E+07


 ==> RELIABILITY FACTORS FOR POINTS WITH BRAGG CONTRIBUTIONS FOR PATTERN:  1

 => R-Factors:  0.177E+04 0.210E+04 Chi2: 0.442E+04 DW-Stat.:  0.1105   Patt#:
 => Expected :            31.6                                1.9065
 => Deviance : 0.109E+07     Dev*:   296.2    
 => GoF-index:  66.         Sqrt(Residual/N)
 => N-P+C:  3678

 =>    SumYdif       SumYobs      SumYcal      SumwYobsSQ     Residual    Condition
     0.6515E+06    0.3682E+05    0.6883E+06    0.3682E+05    0.1625E+08    0.8592E+15


 => Conventional Rietveld Rp,Rwp,Re and Chi2:  -369.      251.      3.78      4418.    
 => (Values obtained using Ynet, but true sigma(y))
 =>  SumYnet, Sum(w Ynet**2):    -0.1764E+06    0.2575E+07


 => Global user-weigthed Chi2 (Bragg contrib.):  0.442E+04

 => ---------> Pattern#  1
 => Phase:  1
 =>    Bragg R-factor: 0.118E+07
 =>    RF-factor     :  59.0    
 => Phase:  2
 =>    Bragg R-factor: 0.683E+05
 =>    RF-factor     :  55.9    
 ++++++++++++++++++++++++++++++++++++++++++++++++++++++++++++++++++++++++++++++++++++++++++++++++++++++++++++++++++++++++

 => CYCLE No.:    2
 ---------------------------------------------------------------------------------------
 => Phase  1 Name: Rutile                                                                
 ---------------------------------------------------------------------------------------
 => New parameters, shifts, and standard deviations

 Atom        x       dx      sx       y       dy      sy       z       dz      sz       B       dB      sB      occ.    docc.   socc.

 Ti       0.00000 0.00000 0.00000  0.00000 0.00000 0.00000  0.00000 0.00000 0.00000  0.64294 0.04583 0.11512  0.12500 0.00000 0.00000
 O        0.30533-0.00004 0.00185  0.30533-0.00004 0.00185  0.00000 0.00000 0.00000  0.32000 0.04422 0.23564  0.25000 0.00000 0.00000

 ==> PROFILE PARAMETERS FOR PATTERN#  1

 => Overall scale factor:      0.009666125    -0.006724167     0.000550596
 => Eta(p-Voigt) or m(Pearson VII):   0.000000  0.000000  0.000000
 => Overall tem. factor:     0.000000    0.000000    0.000000
 => Halfwidth parameters: 
         0.002788    0.000000    0.000000
         0.001070    0.000000    0.000000
         0.003481    0.000000    0.000000
 => Cell parameters: 
        4.593864   -0.000010    0.000106
        4.593864   -0.000010    0.000106
        2.958811   -0.000008    0.000104
       90.000000    0.000000    0.000000
       90.000000    0.000000    0.000000
       90.000000    0.000000    0.000000
 => Preferred orientation: 
         0.000000    0.000000    0.000000
         0.000000    0.000000    0.000000
 => Asymmetry parameters: 
         0.000000    0.000000    0.000000
         0.000000    0.000000    0.000000
         0.000000    0.000000    0.000000
         0.000000    0.000000    0.000000
 => X and Y parameters: 
         0.006893   -0.002533    0.016276
         0.076657    0.005657    0.008802
 => Strain parameters: 
         0.000000    0.000000    0.000000
         0.000000    0.000000    0.000000
         0.000000    0.000000    0.000000
 => Size   parameters (G,L): 
         0.000040    0.000000    0.000000
         0.000000    0.000000    0.000000
 => Further shape parameters (S_L and D_L): 
       0.000000  0.000000  0.000000
       0.000000  0.000000  0.000000
 ---------------------------------------------------------------------------------------
 => Phase  2 Name: Anatase                                                               
 ---------------------------------------------------------------------------------------
 => New parameters, shifts, and standard deviations

 Atom        x       dx      sx       y       dy      sy       z       dz      sz       B       dB      sB      occ.    docc.   socc.

 Ti       0.00000 0.00000 0.00000  0.25000 0.00000 0.00000  0.37500 0.00000 0.00000  0.32784 0.00000 0.00000  0.12500 0.00000 0.00000
 O        0.00000 0.00000 0.00000  0.25000 0.00000 0.00000  0.16682 0.00000 0.00000  0.23887 0.00000 0.00000  0.25000 0.00000 0.00000

 ==> PROFILE PARAMETERS FOR PATTERN#  1

 => Overall scale factor:      0.000035436    -0.000025602     0.000015626
 => Eta(p-Voigt) or m(Pearson VII):   0.000000  0.000000  0.000000
 => Overall tem. factor:     0.000000    0.000000    0.000000
 => Halfwidth parameters: 
         0.002788    0.000000    0.000000
         0.001070    0.000000    0.000000
         0.003481    0.000000    0.000000
 => Cell parameters: 
        3.785061   -0.000035    0.001074
        3.785061   -0.000035    0.001074
        9.510900   -0.000257    0.004930
       90.000000    0.000000    0.000000
       90.000000    0.000000    0.000000
       90.000000    0.000000    0.000000
 => Preferred orientation: 
         0.000000    0.000000    0.000000
         0.000000    0.000000    0.000000
 => Asymmetry parameters: 
         0.000000    0.000000    0.000000
         0.000000    0.000000    0.000000
         0.000000    0.000000    0.000000
         0.000000    0.000000    0.000000
 => X and Y parameters: 
         0.037174    0.000000    0.000000
         0.022229    0.000000    0.000000
 => Strain parameters: 
         0.000000    0.000000    0.000000
         0.000000    0.000000    0.000000
         0.000000    0.000000    0.000000
 => Size   parameters (G,L): 
         0.000040    0.000000    0.000000
         0.000000    0.000000    0.000000
 => Further shape parameters (S_L and D_L): 
       0.000000  0.000000  0.000000
       0.000000  0.000000  0.000000

 ==> GLOBAL PARAMETERS FOR PATTERN#  1


 => Zero-point:     0.0000    0.0000    0.0000
 => Background Polynomial Parameters ==>
       11.122     -7.9049      1.5957
