Repository: natkurdz/XRD-AI

File: Dane/Grupa 1/tio2_raw.out (part 1 of 4)


        **********************************************************
        ** PROGRAM FullProf.2k (Version 7.70 - Apr2022-ILL JRC) **
        **********************************************************
                       M U L T I -- P A T T E R N                 
            Rietveld, Profile Matching & Integrated Intensity     
                 Refinement of X-ray and/or Neutron Data


    Date: 11/10/2022  Time: 13:58:30.223                              

 => PCR file code: tio2_raw
 => DAT file code: tio2_raw.xrdml       -> Relative contribution: 1.0000                                                            

 ==> CONDITIONS OF THIS RUN FOR PATTERN No.:  1

 => Global Refinement of X-ray powder diffraction data                                                                              
 => Global Refinement of X-ray powder diffraction data                                                                              
    Bragg-Brentano(X-rays) or Debye-Scherrer geometry(Neutrons)
 => Title: TiO2

 => Number of phases:    2
 => Number of excluded regions:    0
 => Number of scattering factors supplied:    0
 => Conventional weights: w=1.0/Variance(yobs)
 => Asymmetry correction as in J.Appl.Cryst. 26,128(1993)
 => Background refined by polynomial function
 => The    7th default profile function was selected
 => T-C-H Pseudo-Voigt function 
    This function is convoluted with asymmetry due to axial 
    divergence as formulated by: 
    van Laar and Yelon, J. Appl. Cryst. 17, 47(1984).
    and using the method of:
    Finger, Cox and Jephcoat, J. Appl. Cryst. 27, 892 (1994).
    Fortran 90 module adapted from function PROFVAL (in F77) : 
    L.W. Finger, J. Appl. Cryst. 31, 111 (1998).


 ==> INPUT/OUTPUT OPTIONS:

 => Generate bacground file *.bac
 => Generate file *.PRF for plot
 => Output Correlation Matrix
 => Generate new input file *.PCR
 => Plot pattern at each cycle
 => Wavelengths:  1.54060 1.54439
 => Alpha2/Alpha1 ratio:   0.5000
 => Cos(Monochromator angle)=   0.9000
 => Asymmetry correction for angles lower than   90.000 degrees
 => Absorption correction (AC), muR-eff =   0.0000  0.0000
 => Base of peaks: 2.0*HW*   25.00

 => Number of cycles:   20
 => Relaxation factors ==>    for coordinates:  0.90
 => for anisotropic temperature factors:  0.90
 => for halfwidth/strain/size parameters:  0.90
 => for lattice constants and propagation vectors:  0.90
 => EPS-value for convergence:    0.1
 => Number of Least-Squares parameters varied:    16

 =>--------------------------->
 =>------->  PATTERN number:  1
 =>--------------------------->
 => Global parameters and codes ==>
 => Zero-point:     0.0000    0.0000
 => Background parameters and codes ==>
 => Origin of polynomial at 2theta/TOF/E(KeV):   90.000  
  8.4080     -7.4980     -52.637     -131.19      0.0000      0.0000    
       21.00       60.00       70.00       80.00        0.00        0.00
 => Displacement peak-shift parameter and code:     0.04   51.00
 => Transparency peak-shift parameter and code:     0.00    0.00

 => Reading Intensity data  =>>

      Data from PANalytical formats
      Extension:  .xrdml
 ==> Angular range, step and number of points:
     2Thmin:      20.036411  2Thmax:     149.983246  Step:       0.033423  No. of points:   3889
 --------------------------------------------------------------------------------
 => Phase  No. 1
      Rutile                                                                
 --------------------------------------------------------------------------------
 => Schakal File (*.sch) is output for phase: 1
 =>-------> Pattern#  1
 => Crystal Structure Refinement
 => Preferred orientation vector:   0.0000  0.0000  2.0000

 =>-------> Data for PHASE: 1
 => Number of atoms:    2
 => Number of distance  constraints:    0
 => Number of angle     constraints:    0

 => Symmetry information on space group: P 42/m n m          
 -> The multiplicity of the general position is:  16
 -> The space group is Centric (-1 at origin)   
 -> Lattice type  P: { 000 }                                       
 -> Reduced set of symmetry operators:

  No.  IT   Symmetry symbol    Rotation part     Associated Translation
   1: ( 1)   1            -->     ( x, y, z) + {  0.0000  0.0000  0.0000}
   2: (16)  4+ ( 0, 0, z) -->     (-y, x, z) + {  0.5000  0.5000  0.5000}
   3: ( 2)   2 ( 0, 0, z) -->     (-x,-y, z) + {  0.0000  0.0000  0.0000}
   4: (15)  4- ( 0, 0, z) -->     ( y,-x, z) + {  0.5000  0.5000  0.5000}
   5: ( 4)   2 ( x, 0, 0) -->     ( x,-y,-z) + {  0.5000  0.5000  0.5000}
   6: (14)   2 ( x,-x, 0) -->     (-y,-x,-z) + {  0.0000  0.0000  0.0000}
   7: ( 3)   2 ( 0, y, 0) -->     (-x, y,-z) + {  0.5000  0.5000  0.5000}
   8: (13)   2 ( x, x, 0) -->     ( y, x,-z) + {  0.0000  0.0000  0.0000}


        Information on Space Group: 
        --------------------------- 

 =>   Number of Space group: 136
 =>  Hermann-Mauguin Symbol: P 42/m n m
 =>             Hall Symbol: -P 4n 2n
 =>            Setting Type: IT (Generated from Hermann-Mauguin symbol)
 =>          Crystal System: Tetragonal
 =>              Laue Class: 4/mmm
 =>             Point Group: 4/mmm
 =>         Bravais Lattice: P
 =>          Lattice Symbol: tP
 =>  Reduced Number of S.O.:   8
 =>    General multiplicity:  16
 =>          Centrosymmetry: Centric (-1 at origin)
 =>  Generators (exc. -1&L):   2
 =>         Asymmetric unit:  0.000 <= x <=  0.500
                              0.000 <= y <=  0.500
                              0.000 <= z <=  0.500
 => Centring vectors:  0
                                                                                                    

 => List of all Symmetry Operators and Symmetry Symbols

 => SYMM(  1): x,y,z                             Symbol: 1
 => SYMM(  2): -y+1/2,x+1/2,z+1/2                Symbol: 4+ (0,0,1/2) 0,1/2,z
 => SYMM(  3): -x,-y,z                           Symbol: 2 0,0,z
 => SYMM(  4): y+1/2,-x+1/2,z+1/2                Symbol: 4- (0,0,1/2) 1/2,0,z
 => SYMM(  5): -x+1/2,y+1/2,z+1/2                Symbol: n (0,1/2,1/2) 1/4,y,z
 => SYMM(  6): y,x,z                             Symbol: m x,x,z
 => SYMM(  7): x+1/2,-y+1/2,z+1/2                Symbol: n (1/2,0,1/2) x,1/4,z
 => SYMM(  8): -y,-x,z                           Symbol: m x,-x,z
 => SYMM(  9): -x,-y,-z                          Symbol: -1 0,0,0
 => SYMM( 10): y+1/2,-x+1/2,-z+1/2               Symbol: -4+ 1/2,0,z; 1/2,0,1/4
 => SYMM( 11): x,y,-z                            Symbol: m x,y,0
 => SYMM( 12): -y+1/2,x+1/2,-z+1/2               Symbol: -4- 0,1/2,z; 0,1/2,1/4
 => SYMM( 13): x+1/2,-y+1/2,-z+1/2               Symbol: 2 (1/2,0,0) x,1/4,1/4
 => SYMM( 14): -y,-x,-z                          Symbol: 2 x,-x,0
 => SYMM( 15): -x+1/2,y+1/2,-z+1/2               Symbol: 2 (0,1/2,0) 1/4,y,1/4
 => SYMM( 16): y,x,-z                            Symbol: 2 x,x,0

 => Special Wyckoff Positions for P 42/m n m
 
    Multp     Site        Representative Coordinates (centring translations excluded)
      8       j              x,x,z               -x+1/2,x+1/2,z+1/2  -x,-x,z                                 
                             x+1/2,-x+1/2,z+1/2  -x,-x,-z            x+1/2,-x+1/2,-z+1/2                     
                             x,x,-z              -x+1/2,x+1/2,-z+1/2                                         
 
      8       i              x,y,0               -y+1/2,x+1/2,1/2    -x,-y,0                                 
                             y+1/2,-x+1/2,1/2    -x+1/2,y+1/2,1/2    y,x,0                                   
                             x+1/2,-y+1/2,1/2    -y,-x,0                                                     
 
      8       h              0,1/2,z             0,1/2,z+1/2         1/2,0,z+1/2                             
                             1/2,0,z             0,1/2,-z            0,1/2,-z+1/2                            
                             1/2,0,-z+1/2        1/2,0,-z                                                    
 
      4       g              x,-x,0              x+1/2,x+1/2,1/2     -x,x,0                                  
                             -x+1/2,-x+1/2,1/2                                                               
 
      4       f              x,x,0               -x+1/2,x+1/2,1/2    -x,-x,0                                 
                             x+1/2,-x+1/2,1/2                                                                
 
      4       e              0,0,z               1/2,1/2,z+1/2       0,0,-z                                  
                             1/2,1/2,-z+1/2                                                                  
 
      4       d              0,1/2,1/4           0,1/2,3/4           1/2,0,3/4                               
                             1/2,0,1/4                                                                       
 
      4       c              0,1/2,0             0,1/2,1/2           1/2,0,1/2                               
                             1/2,0,0                                                                         
 
      2       b              0,0,1/2             1/2,1/2,0                                                   
 
      2       a              0,0,0               1/2,1/2,1/2                                                 
 

 => Initial parameters ==>
 Atom    Ntyp                  X         Y         Z         B         occ.         in  fin  Spc  Mult
                             B11       B22       B33       B12       B13       B23
 Ti     Ti                 0.00000   0.00000   0.00000   0.80263   0.12500           0    0    0    2
                 Codes:    0.00000   0.00000   0.00000 120.00000   0.00000
 O      O                  0.30635   0.30635   0.00000   0.41941   0.25000           0    0    0    4
                 Codes:   91.00000  91.00000   0.00000 130.00000   0.00000

 => IT IS ASSUMED THAT THE FIRST GIVEN SITE IS FULLY OCCUPIED 
    OR THE FIRST AND SECOND ATOMS ARE IN THE SAME SITE WITH TOTAL FULL OCCUPATION
  (If this is not the case, change the order of atoms to obtain correct values for the content of the unit cell)
    The given occupation factors have been obtained mutiplying m/M by   1.0000
      -> Atom: Ti  ,  Chemical element: TI  Atomic Mass:    47.8670
      -> Atom: O   ,  Chemical element: O   Atomic Mass:    15.9994
 => The given value of ATZ is        159.73 the program has calculated:         159.73
    The value of ATZ given in the input PCR file will be used for quantitative analysis
 => The chemical content of the unit cell is: 
       2.0000 Ti   +   4.0000 O      
 => The normalized site occupation numbers in % are: 
     100.0000 Ti     :      100.0000 O        
 => The density (volumic mass) of the compound is:    4.248 g/cm3

 =>-------> PROFILE PARAMETERS FOR PATTERN:  1

 => Overall scale factor:   0.684180E-02
 => ETA (p-Voigt) OR M (Pearson VII):   0.0000
 => Overall temperature factor:      0.00000
 => Halfwidth U,V,W:      0.00279     0.00107     0.00348
 => X and Y parameters:       0.0239      0.0619
 => Direct cell parameters:    4.5940   4.5940   2.9589  90.0000  90.0000  90.0000
 => Preferred orientation parameters:   0.0000  0.0000
 => Asymmetry parameters     :      0.00000     0.00000     0.00000     0.00000
 => Strain parameters        :      0.00000     0.00000     0.00000
 => Size   parameters        :      0.00004     0.00000
 => Further shape parameters (S_L and D_L):   0.00000   0.00000
    S_L is source width/detector distance
    D_L is detector width/detector distance

 ==> CODEWORDS FOR PROFILE PARAMETERS of PATTERN#  1

 => Overall scale factor:   11.000
 => ETA (p-Voigt) OR M (Pearson VII):    0.000
 => Overall temperature factor:    0.000
 => Halfwidth U,V,W:    0.000   0.000   0.000
 => X and Y parameters:  100.000 110.000
 => Direct cell parameters:   31.000  31.000  41.000   0.000   0.000   0.000
 => Preferred orientation parameters:    0.000   0.000
 => Asymmetry parameters     :    0.000   0.000   0.000   0.000
 => Strain parameters        :    0.000   0.000   0.000
 => Size   parameters        :    0.000   0.000

 => Cell constraints according to Laue symmetry: 4/mmm

        Metric information:
        -------------------

 => Direct cell parameters:

         a =       4.5940      b =       4.5940      c =       2.9589
     alpha =       90.000   beta =       90.000  gamma =       90.000
                        Direct Cell Volume =      62.4461

 => Reciprocal cell parameters:

         a*=     0.217676      b*=     0.217676      c*=     0.337968
     alpha*=       90.000   beta*=       90.000  gamma*=       90.000
                    Reciprocal Cell Volume =   0.01601381

 => Direct and Reciprocal Metric Tensors:

                   GD                                       GR
     21.1048      0.0000      0.0000          0.047383    0.000000    0.000000
      0.0000     21.1048      0.0000          0.000000    0.047383    0.000000
      0.0000      0.0000      8.7549          0.000000    0.000000    0.114222

 =>  Cartesian frame: x // a; z is along c*; y is within the ab-plane   

     Crystal_to_Orthonormal_Matrix              Orthonormal_to_Crystal Matrix
              Cr_Orth_cel                               Orth_Cr_cel  
      4.5940      0.0000      0.0000          0.217676   -0.000000   -0.000000
      0.0000      4.5940      0.0000          0.000000    0.217676   -0.000000
      0.0000      0.0000      2.9589          0.000000    0.000000    0.337968

     Busing-Levy B-matrix: Hc=B.H            Inverse of the Busing-Levy B-matrix
                BL_M                                      BL_Minv  
    0.217676    0.000000    0.000000            4.5940     -0.0000     -0.0000
    0.000000    0.217676   -0.000000            0.0000      4.5940      0.0000
    0.000000    0.000000    0.337968            0.0000      0.0000      2.9589

 => Laue symmetry 4/mmm will be used to generate HKL for pattern#   1
 => Reflections generated between S(1/d)min:  0.2253 A-1 and S(1/d)max:  1.2795 A-1
 =>                                    dmax:  4.4389 A   and      dmin:  0.7815 A
 => The number of reflections generated is:     47
 => The max. scatt. variable (gen.ref.) is:       160.5507
 => Scattering coefficients from internal table


 => X-ray scattering coeff. (A1, B1, A2,...C, f(0), Z, Dfp,Dfpp)

 TI      9.7595   7.8508   7.3558   0.5000   1.6991  35.6338   1.9021 116.1050   1.2807  21.9972  22.0000   0.1890   1.8070
 O       3.0485  13.2771   2.2868   5.7011   1.5463   0.3239   0.8670  32.9089   0.2508   7.9994   8.0000   0.0470   0.0320
 --------------------------------------------------------------------------------
 => Phase  No. 2
      Anatase                                                               
 --------------------------------------------------------------------------------
 =>-------> Pattern#  1
 => Crystal Structure Refinement
 => Preferred orientation vector:   0.0000  0.0000  1.0000

 =>-------> Data for PHASE: 2
 => Number of atoms:    2
 => Number of distance  constraints:    0
 => Number of angle     constraints:    0

 => Symmetry information on space group: I 41/a m d          
 -> The multiplicity of the general position is:  32
 -> The space group is Centric (-1 at origin)   
 -> Lattice type  I: { 000; 1/2 1/2 1/2 }+                         
 -> Reduced set of symmetry operators:

  No.  IT   Symmetry symbol    Rotation part     Associated Translation
   1: ( 1)   1            -->     ( x, y, z) + {  0.0000  0.0000  0.0000}
   2: (16)  4+ ( 0, 0, z) -->     (-y, x, z) + {  0.2500  0.7500  0.2500}
   3: ( 2)   2 ( 0, 0, z) -->     (-x,-y, z) + {  0.5000  0.0000  0.5000}
   4: (15)  4- ( 0, 0, z) -->     ( y,-x, z) + {  0.2500  0.2500  0.7500}
   5: ( 4)   2 ( x, 0, 0) -->     ( x,-y,-z) + {  0.0000  0.0000  0.0000}
   6: (14)   2 ( x,-x, 0) -->     (-y,-x,-z) + {  0.2500  0.2500  0.7500}
   7: ( 3)   2 ( 0, y, 0) -->     (-x, y,-z) + {  0.5000  0.0000  0.5000}
   8: (13)   2 ( x, x, 0) -->     ( y, x,-z) + {  0.2500  0.7500  0.2500}


        Information on Space Group: 
        --------------------------- 

 =>   Number of Space group: 141
 =>  Hermann-Mauguin Symbol: I 41/a m d
 =>             Hall Symbol: -I 4bd 2
 =>            Setting Type: IT (Generated from Hermann-Mauguin symbol)
 =>          Crystal System: Tetragonal
 =>              Laue Class: 4/mmm
 =>             Point Group: 4/mmm
 =>         Bravais Lattice: I
 =>          Lattice Symbol: tI
 =>  Reduced Number of S.O.:   8
 =>    General multiplicity:  32
 =>          Centrosymmetry: Centric (-1 at origin)
 =>  Generators (exc. -1&L):   2
 =>         Asymmetric unit:  0.000 <= x <=  0.500
                             -0.250 <= y <=  0.250
                              0.000 <= z <=  0.125
 => Centring vectors:  1
 => Latt( 1): (1/2,1/2,1/2)                                                                         

 => List of all Symmetry Operators and Symmetry Symbols

 => SYMM(  1): x,y,z                             Symbol: 1
 => SYMM(  2): -y+1/4,x+3/4,z+1/4                Symbol: 4+ (0,0,1/4) -1/4,1/2,z
 => SYMM(  3): -x+1/2,-y,z+1/2                   Symbol: 2 (0,0,1/2) 1/4,0,z
 => SYMM(  4): y+1/4,-x+1/4,z+3/4                Symbol: 4- (0,0,3/4) 1/4,0,z
 => SYMM(  5): -x,y,z                            Symbol: m 0,y,z
 => SYMM(  6): y+3/4,x+3/4,z+1/4                 Symbol: d (3/4,3/4,1/4) x,x,z
 => SYMM(  7): x+1/2,-y,z+1/2                    Symbol: n (1/2,0,1/2) x,0,z
 => SYMM(  8): -y+3/4,-x+1/4,z+3/4               Symbol: d (1/4,-1/4,3/4) x,-x+1/2,z
 => SYMM(  9): -x,-y,-z                          Symbol: -1 0,0,0
 => SYMM( 10): y+3/4,-x+1/4,-z+3/4               Symbol: -4+ 1/2,-1/4,z; 1/2,-1/4,3/8
 => SYMM( 11): x+1/2,y,-z+1/2                    Symbol: a x,y,1/4
 => SYMM( 12): -y+3/4,x+3/4,-z+1/4               Symbol: -4- 0,3/4,z; 0,3/4,1/8
 => SYMM( 13): x,-y,-z                           Symbol: 2 x,0,0
 => SYMM( 14): -y+1/4,-x+1/4,-z+3/4              Symbol: 2 x,-x+1/4,3/8
 => SYMM( 15): -x+1/2,y,-z+1/2                   Symbol: 2 1/4,y,1/4
 => SYMM( 16): y+1/4,x+3/4,-z+1/4                Symbol: 2 (1/2,1/2,0) x,x+1/4,1/8
 => SYMM( 17): x+1/2,y+1/2,z+1/2                 Symbol: t (1/2,1/2,1/2)
 => SYMM( 18): -y+3/4,x+1/4,z+3/4                Symbol: 4+ (0,0,3/4) 1/4,1/2,z
 => SYMM( 19): -x,-y+1/2,z                       Symbol: 2 0,1/4,z
 => SYMM( 20): y+3/4,-x+3/4,z+1/4                Symbol: 4- (0,0,1/4) 3/4,0,z
 => SYMM( 21): -x+1/2,y+1/2,z+1/2                Symbol: n (0,1/2,1/2) 1/4,y,z
 => SYMM( 22): y+1/4,x+1/4,z+3/4                 Symbol: d (1/4,1/4,3/4) x,x,z
 => SYMM( 23): x,-y+1/2,z                        Symbol: m x,1/4,z
 => SYMM( 24): -y+1/4,-x+3/4,z+1/4               Symbol: d (-1/4,1/4,1/4) x,-x+1/2,z
 => SYMM( 25): -x+1/2,-y+1/2,-z+1/2              Symbol: -1 1/4,1/4,1/4
 => SYMM( 26): y+1/4,-x+3/4,-z+1/4               Symbol: -4+ 1/2,1/4,z; 1/2,1/4,1/8
 => SYMM( 27): x,y+1/2,-z                        Symbol: b x,y,0
 => SYMM( 28): -y+1/4,x+1/4,-z+3/4               Symbol: -4- 0,1/4,z; 0,1/4,3/8
 => SYMM( 29): x+1/2,-y+1/2,-z+1/2               Symbol: 2 (1/2,0,0) x,1/4,1/4
 => SYMM( 30): -y+3/4,-x+3/4,-z+1/4              Symbol: 2 x,-x+3/4,1/8
 => SYMM( 31): -x,y+1/2,-z                       Symbol: 2 (0,1/2,0) 0,y,0
 => SYMM( 32): y+3/4,x+1/4,-z+3/4                Symbol: 2 (1/2,1/2,0) x,x-1/4,3/8

 => Special Wyckoff Positions for I 41/a m d
 
    Multp     Site        Representative Coordinates (centring translations excluded)
     16       h              0,y,z               -y+1/4,3/4,z+1/4    1/2,-y,z+1/2                            
                             y+1/4,1/4,z+3/4     0,-y,-z             y+3/4,1/4,-z+3/4                        
                             1/2,y,-z+1/2        -y+3/4,3/4,-z+1/4                                           
 
     16       g              x,x+1/4,7/8         -x,x+3/4,1/8        -x+1/2,-x+3/4,3/8                       
                             x+1/2,-x+1/4,5/8    -x,x+1/4,7/8        x,x+3/4,1/8                             
                             x+1/2,-x+3/4,3/8    -x+1/2,-x+1/4,5/8                                           
 
     16       f              x,0,0               1/4,x+3/4,1/4       -x+1/2,0,1/2                            
                             1/4,-x+1/4,3/4      -x,0,0              3/4,x+3/4,1/4                           
                             x+1/2,0,1/2         3/4,-x+1/4,3/4                                              
 
      8       e              0,1/4,z             0,3/4,z+1/4         0,3/4,-z                                
                             0,1/4,-z+3/4                                                                    
 
      8       d              0,0,1/2             1/4,3/4,3/4         1/2,0,0                                 
                             1/4,1/4,1/4                                                                     
 
      8       c              0,0,0               1/4,3/4,1/4         1/2,0,1/2                               
                             1/4,1/4,3/4                                                                     
 
      4       b              0,1/4,3/8           0,3/4,5/8                                                   
 
      4       a              0,3/4,1/8           1/2,3/4,3/8                                                 
 

 => Initial parameters ==>
 Atom    Ntyp                  X         Y         Z         B         occ.         in  fin  Spc  Mult
                             B11       B22       B33       B12       B13       B23
 Ti     TI                 0.00000   0.25000   0.37500   0.32784   0.12500           0    0    0    4
                 Codes:    0.00000   0.00000   0.00000   0.00000   0.00000
 O      O                  0.00000   0.25000   0.16682   0.23887   0.25000           0    0    0    8
                 Codes:    0.00000   0.00000   0.00000   0.00000   0.00000

 => IT IS ASSUMED THAT THE FIRST GIVEN SITE IS FULLY OCCUPIED 
    OR THE FIRST AND SECOND ATOMS ARE IN THE SAME SITE WITH TOTAL FULL OCCUPATION
  (If this is not the case, change the order of atoms to obtain correct values for the content of the unit cell)
    The given occupation factors have been obtained mutiplying m/M by   1.0000
      -> Atom: TI  ,  Chemical element: TI  Atomic Mass:    47.8670
      -> Atom: O   ,  Chemical element: O   Atomic Mass:    15.9994
 => The given value of ATZ is        319.46 the program has calculated:         319.46
    The value of ATZ given in the input PCR file will be used for quantitative analysis
 => The chemical content of the unit cell is: 
       4.0000 TI   +   8.0000 O      
 => The normalized site occupation numbers in % are: 
     100.0000 Ti     :      100.0000 O        
 => The density (volumic mass) of the compound is:    3.894 g/cm3

 =>-------> PROFILE PARAMETERS FOR PATTERN:  1

 => Overall scale factor:   0.251690E-04
 => ETA (p-Voigt) OR M (Pearson VII):   0.0000
 => Overall temperature factor:      0.00000
 => Halfwidth U,V,W:      0.00279     0.00107     0.00348
 => X and Y parameters:       0.0372      0.0222
 => Direct cell parameters:    3.7847   3.7847   9.5119  90.0000  90.0000  90.0000
 => Preferred orientation parameters:   0.0000  0.0000
 => Asymmetry parameters     :      0.00000     0.00000     0.00000     0.00000
 => Strain parameters        :      0.00000     0.00000     0.00000
 => Size   parameters        :      0.00004     0.00000
 => Further shape parameters (S_L and D_L):   0.00000   0.00000
    S_L is source width/detector distance
    D_L is detector width/detector distance

 ==> CODEWORDS FOR PROFILE PARAMETERS of PATTERN#  1

 => Overall scale factor:  141.000
 => ETA (p-Voigt) OR M (Pearson VII):    0.000
 => Overall temperature factor:    0.000
 => Halfwidth U,V,W:    0.000   0.000   0.000
 => X and Y parameters:    0.000   0.000
 => Direct cell parameters:  151.000 151.000 161.000   0.000   0.000   0.000
 => Preferred orientation parameters:    0.000   0.000
 => Asymmetry parameters     :    0.000   0.000   0.000   0.000
 => Strain parameters        :    0.000   0.000   0.000
 => Size   parameters        :    0.000   0.000

 => Cell constraints according to Laue symmetry: 4/mmm

        Metric information:
        -------------------

 => Direct cell parameters:

         a =       3.7847      b =       3.7847      c =       9.5119
     alpha =       90.000   beta =       90.000  gamma =       90.000
                        Direct Cell Volume =     136.2495

 => Reciprocal cell parameters:

         a*=     0.264221      b*=     0.264221      c*=     0.105131
     alpha*=       90.000   beta*=       90.000  gamma*=       90.000
                    Reciprocal Cell Volume =   0.00733948

 => Direct and Reciprocal Metric Tensors:

                   GD                                       GR
     14.3241      0.0000      0.0000          0.069813    0.000000    0.000000
      0.0000     14.3241      0.0000          0.000000    0.069813    0.000000
      0.0000      0.0000     90.4768          0.000000    0.000000    0.011053

 =>  Cartesian frame: x // a; z is along c*; y is within the ab-plane   

     Crystal_to_Orthonormal_Matrix              Orthonormal_to_Crystal Matrix
              Cr_Orth_cel                               Orth_Cr_cel  
      3.7847      0.0000      0.0000          0.264221   -0.000000   -0.000000
      0.0000      3.7847      0.0000          0.000000    0.264221   -0.000000
      0.0000      0.0000      9.5119          0.000000    0.000000    0.105131

     Busing-Levy B-matrix: Hc=B.H            Inverse of the Busing-Levy B-matrix
                BL_M                                      BL_Minv  
    0.264221    0.000000    0.000000            3.7847     -0.0000     -0.0000
    0.000000    0.264221   -0.000000            0.0000      3.7847      0.0000
    0.000000    0.000000    0.105131            0.0000      0.0000      9.5119

 => Laue symmetry 4/mmm will be used to generate HKL for pattern#   1
 => Reflections generated between S(1/d)min:  0.2253 A-1 and S(1/d)max:  1.2751 A-1
 =>                                    dmax:  4.4389 A   and      dmin:  0.7842 A
 => The number of reflections generated is:     50
 => The max. scatt. variable (gen.ref.) is:       158.3615
 => Scattering coefficients from internal table


 => X-ray scattering coeff. (A1, B1, A2,...C, f(0), Z, Dfp,Dfpp)


     --------------------------------------------------------------
      SYMBOLIC NAMES AND INITIAL VALUES OF PARAMETERS TO BE VARIED:
     --------------------------------------------------------------

      ->  Parameter number    1   -> Symbolic Name:                                     Scale_ph1_pat1    0.68418002E-02
      ->  Parameter number    2   -> Symbolic Name:                                         Bck_0_pat1     8.4080000    
      ->  Parameter number    3   -> Symbolic Name:                                    Cell_A_ph1_pat1     4.5939908    
      ->  Parameter number    4   -> Symbolic Name:                                    Cell_C_ph1_pat1     2.9588640    
      ->  Parameter number    5   -> Symbolic Name:                                         SyCos_pat1    0.35960000E-01
      ->  Parameter number    6   -> Symbolic Name:                                         Bck_1_pat1     0.0000000    
      ->  Parameter number    7   -> Symbolic Name:                                         Bck_2_pat1     0.0000000    
      ->  Parameter number    8   -> Symbolic Name:                                         Bck_3_pat1     0.0000000    
      ->  Parameter number    9   -> Symbolic Name:                                            X_O_ph1    0.30634999    
      ->  Parameter number   10   -> Symbolic Name:                                     X-tan_ph1_pat1     0.0000000    
      ->  Parameter number   11   -> Symbolic Name:                                     Y-cos_ph1_pat1     0.0000000    
      ->  Parameter number   12   -> Symbolic Name:                                        Biso_Ti_ph1     0.0000000    
      ->  Parameter number   13   -> Symbolic Name:                                         Biso_O_ph1     0.0000000    
      ->  Parameter number   14   -> Symbolic Name:                                     Scale_ph2_pat1    0.25169000E-04
      ->  Parameter number   15   -> Symbolic Name:                                    Cell_A_ph2_pat1     3.7847140    
      ->  Parameter number   16   -> Symbolic Name:                                    Cell_C_ph2_pat1     9.5119314    
  
 
 => No optimization for routine tasks
 ++++++++++++++++++++++++++++++++++++++++++++++++++++++++++++++++++++++++++++++++++++++++++++++++++++++++++++++++++++++++

 => CYCLE No.:    1
 ---------------------------------------------------------------------------------------
 => Phase  1 Name: Rutile                                                                
 ---------------------------------------------------------------------------------------
 => New parameters, shifts, and standard deviations

 Atom        x       dx      sx       y       dy      sy       z       dz      sz       B       dB      sB      occ.    docc.   socc.

 Ti       0.00000 0.00000 0.00000  0.00000 0.00000 0.00000  0.00000 0.00000 0.00000  0.80263 0.00000 0.00000  0.12500 0.00000 0.00000
 O        0.30624-0.00011 0.00151  0.30624-0.00011 0.00151  0.00000 0.00000 0.00000  0.41941 0.00000 0.00000  0.25000 0.00000 0.00000

 ==> PROFILE PARAMETERS FOR PATTERN#  1

 => Overall scale factor:      0.004521701    -0.002320100     0.000168915
 => Eta(p-Voigt) or m(Pearson VII):   0.000000  0.000000  0.000000
 => Overall tem. factor:     0.000000    0.000000    0.000000
 => Halfwidth parameters: 
         0.002788    0.000000    0.000000
         0.001070    0.000000    0.000000
         0.003481    0.000000    0.000000
 => Cell parameters: 
        4.593977   -0.000014    0.000097
        4.593977   -0.000014    0.000097
        2.958863   -0.000001    0.000091
       90.000000    0.000000    0.000000
       90.000000    0.000000    0.000000
       90.000000    0.000000    0.000000
 => Preferred orientation: 
         0.000000    0.000000    0.000000
         0.000000    0.000000    0.000000
 => Asymmetry parameters: 
         0.000000    0.000000    0.000000
         0.000000    0.000000    0.000000
         0.000000    0.000000    0.000000
         0.000000    0.000000    0.000000
 => X and Y parameters: 
         0.023883    0.000000    0.000000
         0.061922    0.000000    0.000000
 => Strain parameters: 
         0.000000    0.000000    0.000000
         0.000000    0.000000    0.000000
         0.000000    0.000000    0.000000
 => Size   parameters (G,L): 
         0.000040    0.000000    0.000000
         0.000000    0.000000    0.000000
 => Further shape parameters (S_L and D_L): 
       0.000000  0.000000  0.000000
       0.000000  0.000000  0.000000
 ---------------------------------------------------------------------------------------
 => Phase  2 Name: Anatase                                                               
 ---------------------------------------------------------------------------------------
 => New parameters, shifts, and standard deviations

 Atom        x       dx      sx       y       dy      sy       z       dz      sz       B       dB      sB      occ.    docc.   socc.

 Ti       0.00000 0.00000 0.00000  0.25000 0.00000 0.00000  0.37500 0.00000 0.00000  0.32784 0.00000 0.00000  0.12500 0.00000 0.00000
 O        0.00000 0.00000 0.00000  0.25000 0.00000 0.00000  0.16682 0.00000 0.00000  0.23887 0.00000 0.00000  0.25000 0.00000 0.00000

 ==> PROFILE PARAMETERS FOR PATTERN#  1

 => Overall scale factor:      0.000016728    -0.000008441     0.000004479
 => Eta(p-Voigt) or m(Pearson VII):   0.000000  0.000000  0.000000
 => Overall tem. factor:     0.000000    0.000000    0.000000
 => Halfwidth parameters: 
         0.002788    0.000000    0.000000
         0.001070    0.000000    0.000000
         0.003481    0.000000    0.000000
 => Cell parameters: 
        3.784655   -0.000059    0.000631
        3.784655   -0.000059    0.000631
        9.511972    0.000041    0.002977
       90.000000    0.000000    0.000000
       90.000000    0.000000    0.000000
       90.000000    0.000000    0.000000
 => Preferred orientation: 
         0.000000    0.000000    0.000000
         0.000000    0.000000    0.000000
 => Asymmetry parameters: 
         0.000000    0.000000    0.000000
         0.000000    0.000000    0.000000
         0.000000    0.000000    0.000000
         0.000000    0.000000    0.000000
 => X and Y parameters: 
         0.037174    0.000000    0.000000
         0.022229    0.000000    0.000000
 => Strain parameters: 
         0.000000    0.000000    0.000000
         0.000000    0.000000    0.000000
         0.000000    0.000000    0.000000
 => Size   parameters (G,L): 
         0.000040    0.000000    0.000000
         0.000000    0.000000    0.000000
 => Further shape parameters (S_L and D_L): 
       0.000000  0.000000  0.000000
       0.000000  0.000000  0.000000

 ==> GLOBAL PARAMETERS FOR PATTERN#  1


 => Zero-point:     0.0000    0.0000    0.0000
 => Background Polynomial Parameters ==>
       6.1851     -2.2229     0.39512    
      -7.4980      0.0000      0.0000    
      -52.637      0.0000      0.0000    
      -131.19      0.0000      0.0000    
       0.0000      0.0000      0.0000    
       0.0000      0.0000      0.0000    

 => Cos( theta)-shift parameter :   0.0331 -0.0028  0.0024
 => Sin(2theta)-shift parameter :   0.0000  0.0000  0.0000

 ==> RELIABILITY FACTORS WITH ALL NON-EXCLUDED POINTS FOR PATTERN:  1

 => R-Factors:   257.      302.     Chi2:  98.3     DW-Stat.:  0.1707   Patt#:  1
 => Expected :            30.5                                1.9087
 => Deviance : 0.118E+06     Dev*:   28.34    
 => GoF-index:  9.9         Sqrt(Residual/N)
 => N-P+C:  3873

 =>    SumYdif       SumYobs      SumYcal      SumwYobsSQ     Residual    Condition
     0.1071E+06    0.4172E+05    0.1455E+06    0.4172E+05    0.3806E+06    0.2097E+14


 => Conventional Rietveld Rp,Rwp,Re and Chi2:  0.270E+04  184.      18.6      98.28    
 => (Values obtained using Ynet, but true sigma(y))
 =>  SumYnet, Sum(w Ynet**2):      3963.        0.1120E+06


 ==> RELIABILITY FACTORS FOR POINTS WITH BRAGG CONTRIBUTIONS FOR PATTERN:  1

 => R-Factors:   256.      301.     Chi2:  98.8     DW-Stat.:  0.1794   Patt#:
 => Expected :            30.3                                1.9064
 => Deviance : 0.112E+06     Dev*:   28.44    
 => GoF-index:  9.9         Sqrt(Residual/N)
 => N-P+C:  3668

 =>    SumYdif       SumYobs      SumYcal      SumwYobsSQ     Residual    Condition
     0.1021E+06    0.3987E+05    0.1386E+06    0.3987E+05    0.3622E+06    0.2097E+14


 => Conventional Rietveld Rp,Rwp,Re and Chi2:  0.113E+04  197.      19.8      98.75    
 => (Values obtained using Ynet, but true sigma(y))
 =>  SumYnet, Sum(w Ynet**2):      8997.        0.9355E+05


 => Global user-weigthed Chi2 (Bragg contrib.):   98.8    

 => ---------> Pattern#  1
 => Phase:  1
 =>    Bragg R-factor:  803.    
 =>    RF-factor     :  103.    
 => Phase:  2
 =>    Bragg R-factor: 0.120E+05
 =>    RF-factor     :  51.5    
 ++++++++++++++++++++++++++++++++++++++++++++++++++++++++++++++++++++++++++++++++++++++++++++++++++++++++++++++++++++++++

 => CYCLE No.:    2
 ---------------------------------------------------------------------------------------
 => Phase  1 Name: Rutile                                                                
 ---------------------------------------------------------------------------------------
 => New parameters, shifts, and standard deviations

 Atom        x       dx      sx       y       dy      sy       z       dz      sz       B       dB      sB      occ.    docc.   socc.

 Ti       0.00000 0.00000 0.00000  0.00000 0.00000 0.00000  0.00000 0.00000 0.00000  0.80263 0.00000 0.00000  0.12500 0.00000 0.00000
 O        0.30610-0.00014 0.00145  0.30610-0.00014 0.00145  0.00000 0.00000 0.00000  0.41941 0.00000 0.00000  0.25000 0.00000 0.00000

 ==> PROFILE PARAMETERS FOR PATTERN#  1

 => Overall scale factor:      0.003252817    -0.001268884     0.000106649
 => Eta(p-Voigt) or m(Pearson VII):   0.000000  0.000000  0.000000
 => Overall tem. factor:     0.000000    0.000000    0.000000
 => Halfwidth parameters: 
         0.002788    0.000000    0.000000
         0.001070    0.000000    0.000000
         0.003481    0.000000    0.000000
 => Cell parameters: 
        4.593955   -0.000022    0.000093
        4.593955   -0.000022    0.000093
        2.958858   -0.000005    0.000087
       90.000000    0.000000    0.000000
       90.000000    0.000000    0.000000
       90.000000    0.000000    0.000000
 => Preferred orientation: 
         0.000000    0.000000    0.000000
         0.000000    0.000000    0.000000
 => Asymmetry parameters: 
         0.000000    0.000000    0.000000
         0.000000    0.000000    0.000000
         0.000000    0.000000    0.000000
         0.000000    0.000000    0.000000
 => X and Y parameters: 
         0.023883    0.000000    0.000000
         0.061922    0.000000    0.000000
 => Strain parameters: 
         0.000000    0.000000    0.000000
         0.000000    0.000000    0.000000
         0.000000    0.000000    0.000000
 => Size   parameters (G,L): 
         0.000040    0.000000    0.000000
         0.000000    0.000000    0.000000
 => Further shape parameters (S_L and D_L): 
       0.000000  0.000000  0.000000
       0.000000  0.000000  0.000000
 ---------------------------------------------------------------------------------------
 => Phase  2 Name: Anatase                                                               
 ---------------------------------------------------------------------------------------
 => New parameters, shifts, and standard deviations

 Atom        x       dx      sx       y       dy      sy       z       dz      sz       B       dB      sB      occ.    docc.   socc.

 Ti       0.00000 0.00000 0.00000  0.25000 0.00000 0.00000  0.37500 0.00000 0.00000  0.32784 0.00000 0.00000  0.12500 0.00000 0.00000
 O        0.00000 0.00000 0.00000  0.25000 0.00000 0.00000  0.16682 0.00000 0.00000  0.23887 0.00000 0.00000  0.25000 0.00000 0.00000

 ==> PROFILE PARAMETERS FOR PATTERN#  1

 => Overall scale factor:      0.000012040    -0.000004689     0.000002845
 => Eta(p-Voigt) or m(Pearson VII):   0.000000  0.000000  0.000000
 => Overall tem. factor:     0.000000    0.000000    0.000000
 => Halfwidth parameters: 
         0.002788    0.000000    0.000000
         0.001070    0.000000    0.000000
         0.003481    0.000000    0.000000
 => Cell parameters: 
        3.784595   -0.000060    0.000599
        3.784595   -0.000060    0.000599
        9.512016    0.000044    0.002800
       90.000000    0.000000    0.000000
       90.000000    0.000000    0.000000
       90.000000    0.000000    0.000000
 => Preferred orientation: 
         0.000000    0.000000    0.000000
         0.000000    0.000000    0.000000
 => Asymmetry parameters: 
         0.000000    0.000000    0.000000
         0.000000    0.000000    0.000000
         0.000000    0.000000    0.000000
         0.000000    0.000000    0.000000
 => X and Y parameters: 
         0.037174    0.000000    0.000000
         0.022229    0.000000    0.000000
 => Strain parameters: 
         0.000000    0.000000    0.000000
         0.000000    0.000000    0.000000
         0.000000    0.000000    0.000000
 => Size   parameters (G,L): 
         0.000040    0.000000    0.000000
         0.000000    0.000000    0.000000
 => Further shape parameters (S_L and D_L): 
       0.000000  0.000000  0.000000
       0.000000  0.000000  0.000000

 ==> GLOBAL PARAMETERS FOR PATTERN#  1


 => Zero-point:     0.0000    0.0000    0.0000
 => Background Polynomial Parameters ==>
