Repository: natkurdz/XRD-AI

File: Dane/Grupa 2/caco3_5m.out (part 1 of 3)


        **********************************************************
        ** PROGRAM FullProf.2k (Version 7.70 - Apr2022-ILL JRC) **
        **********************************************************
                       M U L T I -- P A T T E R N                 
            Rietveld, Profile Matching & Integrated Intensity     
                 Refinement of X-ray and/or Neutron Data


    Date: 18/10/2022  Time: 14:55:45.040                              

 => PCR file code: caco3_5m
 => DAT file code: caco3_5m.xrdml       -> Relative contribution: 1.0000                                                            

 ==> CONDITIONS OF THIS RUN FOR PATTERN No.:  1

 => Global Refinement of X-ray powder diffraction data                                                                              
 => Global Refinement of X-ray powder diffraction data                                                                              
    Bragg-Brentano(X-rays) or Debye-Scherrer geometry(Neutrons)
 => Title:CaCO3

 => Number of phases:    1
 => Number of excluded regions:    1
 => Number of scattering factors supplied:    0
 => March-Dollase model for preferred orientation
 => Conventional weights: w=1.0/Variance(yobs)
 => Asymmetry correction as in J.Appl.Cryst. 26,128(1993)
 => Background refined by polynomial function
 => The    7th default profile function was selected
 => T-C-H Pseudo-Voigt function 
    This function is convoluted with asymmetry due to axial 
    divergence as formulated by: 
    van Laar and Yelon, J. Appl. Cryst. 17, 47(1984).
    and using the method of:
    Finger, Cox and Jephcoat, J. Appl. Cryst. 27, 892 (1994).
    Fortran 90 module adapted from function PROFVAL (in F77) : 
    L.W. Finger, J. Appl. Cryst. 31, 111 (1998).


 ==> INPUT/OUTPUT OPTIONS:

 => Generate bacground file *.bac
 => Generate file *.PRF for plot
 => Output Correlation Matrix
 => Generate new input file *.PCR
 => Plot pattern at each cycle
 => Wavelengths:  1.54060 1.54439
 => Alpha2/Alpha1 ratio:   0.5000
 => Cos(Monochromator angle)=   0.9000
 => Asymmetry correction for angles lower than   90.000 degrees
 => Absorption correction (AC), muR-eff =   0.0000  0.0000
 => Base of peaks: 2.0*HW*   20.00

 => Number of cycles:   20
 => Relaxation factors ==>    for coordinates:  0.90
 => for anisotropic temperature factors:  0.90
 => for halfwidth/strain/size parameters:  0.90
 => for lattice constants and propagation vectors:  0.90
 => EPS-value for convergence:    0.1

 => Excluded regions for Pattern#  1
    From     to
      0.0000     10.0000

 => Number of Least-Squares parameters varied:    15

 =>--------------------------->
 =>------->  PATTERN number:  1
 =>--------------------------->
 => Global parameters and codes ==>
 => Zero-point:     0.0000    0.0000
 => Background parameters and codes ==>
 => Origin of polynomial at 2theta/TOF/E(KeV):   90.000  
  8.9200     -2.3150     -21.134     -4.8230      106.51      0.0000    
       21.00       81.00      121.00      130.20      140.10        0.00
 => Displacement peak-shift parameter and code:    -0.07   11.00
 => Transparency peak-shift parameter and code:     0.00    0.00

 => Reading Intensity data  =>>

      Data from PANalytical formats
      Extension:  .xrdml
 ==> Angular range, step and number of points:
     2Thmin:      20.016512  2Thmax:     119.983322  Step:       0.033423  No. of points:   2992
 --------------------------------------------------------------------------------
 => Phase  No. 1
      CaCO3: 167                                                            
 --------------------------------------------------------------------------------
 =>-------> Pattern#  1
 => Crystal Structure Refinement
 => Preferred orientation vector:   1.0000  0.0000  1.0000

 =>-------> Data for PHASE: 1
 => Number of atoms:    3
 => Number of distance  constraints:    0
 => Number of angle     constraints:    0

 => Symmetry information on space group: R -3 C              
 -> The multiplicity of the general position is:  36
 -> The space group is Centric (-1 at origin)   
 -> Lattice type  R: { 000; 2/3 1/3 1/3; 1/3 2/3 2/3   }+          
 -> Reduced set of symmetry operators:

  No.  IT   Symmetry symbol    Rotation part     Associated Translation
   1: ( 1)   1            --> ( x  ,   y, z) + {  0.0000  0.0000  0.0000}
   2: ( 2)  3+ ( 0, 0, z) --> (  -y, x-y, z) + {  0.0000  0.0000  0.0000}
   3: ( 3)  3- ( 0, 0, z) --> (-x+y,-x  , z) + {  0.0000  0.0000  0.0000}
   4: ( 7)   2 ( x, x, 0) --> (   y, x  ,-z) + {  0.0000  0.0000  0.5000}
   5: ( 8)   2 ( x, 0, 0) --> ( x-y,  -y,-z) + {  0.0000  0.0000  0.5000}
   6: ( 9)   2 ( 0, y, 0) --> (-x  ,-x+y,-z) + {  0.0000  0.0000  0.5000}


        Information on Space Group: 
        --------------------------- 

 =>   Number of Space group: 167
 =>  Hermann-Mauguin Symbol: R -3 c
 =>             Hall Symbol: -R 3 2"c
 =>            Setting Type: IT (Generated from Hermann-Mauguin symbol)
 =>          Crystal System: Trigonal
 =>              Laue Class: -3m1
 =>             Point Group: -3m
 =>         Bravais Lattice: R
 =>          Lattice Symbol: hR
 =>  Reduced Number of S.O.:   6
 =>    General multiplicity:  36
 =>          Centrosymmetry: Centric (-1 at origin)
 =>  Generators (exc. -1&L):   2
 =>         Asymmetric unit:  0.000 <= x <=  0.667
                              0.000 <= y <=  0.667
                              0.000 <= z <=  0.083
 => Centring vectors:  2
 => Latt( 1): (2/3,1/3,1/3)                        => Latt( 2): (1/3,2/3,2/3)                       
                                                                                                    

 => List of all Symmetry Operators and Symmetry Symbols

 => SYMM(  1): x,y,z                             Symbol: 1
 => SYMM(  2): -y,x-y,z                          Symbol: 3+ 0,0,z
 => SYMM(  3): -x+y,-x,z                         Symbol: 3- 0,0,z
 => SYMM(  4): -y,-x,z+1/2                       Symbol: c x,-x,z
 => SYMM(  5): -x+y,y,z+1/2                      Symbol: c x,2x,z
 => SYMM(  6): x,x-y,z+1/2                       Symbol: c 2x,x,2z
 => SYMM(  7): -x,-y,-z                          Symbol: -1 0,0,0
 => SYMM(  8): y,-x+y,-z                         Symbol: -3+ 0,0,z; 0,0,0
 => SYMM(  9): x-y,x,-z                          Symbol: -3- 0,0,z; 0,0,0
 => SYMM( 10): y,x,-z+1/2                        Symbol: 2 x,x,1/4
 => SYMM( 11): x-y,-y,-z+1/2                     Symbol: 2 x,0,1/4
 => SYMM( 12): -x,-x+y,-z+1/2                    Symbol: 2 0,y,1/4
 => SYMM( 13): x+2/3,y+1/3,z+1/3                 Symbol: t (2/3,1/3,1/3)
 => SYMM( 14): -y+2/3,x-y+1/3,z+1/3              Symbol: 3+ (0,0,1/3) 1/3,1/3,z
 => SYMM( 15): -x+y+2/3,-x+1/3,z+1/3             Symbol: 3- (0,0,1/3) 1/3,0,z
 => SYMM( 16): -y+2/3,-x+1/3,z+5/6               Symbol: g (1/6,-1/6,5/6) x,-x+1/2,z
 => SYMM( 17): -x+y+2/3,y+1/3,z+5/6              Symbol: g (1/6,1/3,5/6) x,2x-1/2,z
 => SYMM( 18): x+2/3,x-y+1/3,z+5/6               Symbol: g (2/3,1/3,5/6) 2x,x,2z
 => SYMM( 19): -x+2/3,-y+1/3,-z+1/3              Symbol: -1 1/3,1/6,1/6
 => SYMM( 20): y+2/3,-x+y+1/3,-z+1/3             Symbol: -3+ 1/3,-1/3,z; 1/3,-1/3,1/6
 => SYMM( 21): x-y+2/3,x+1/3,-z+1/3              Symbol: -3- 1/3,2/3,z; 1/3,2/3,1/6
 => SYMM( 22): y+2/3,x+1/3,-z+5/6                Symbol: 2 (1/2,1/2,0) x,x-1/6,5/12
 => SYMM( 23): x-y+2/3,-y+1/3,-z+5/6             Symbol: 2 (1/2,0,0) x,1/6,5/12
 => SYMM( 24): -x+2/3,-x+y+1/3,-z+5/6            Symbol: 2 1/3,y,5/12
 => SYMM( 25): x+1/3,y+2/3,z+2/3                 Symbol: t (1/3,2/3,2/3)
 => SYMM( 26): -y+1/3,x-y+2/3,z+2/3              Symbol: 3+ (0,0,2/3) 0,1/3,z
 => SYMM( 27): -x+y+1/3,-x+2/3,z+2/3             Symbol: 3- (0,0,2/3) 1/3,1/3,z
 => SYMM( 28): -y+1/3,-x+2/3,z+1/6               Symbol: g (-1/6,1/6,1/6) x,-x+1/2,z
 => SYMM( 29): -x+y+1/3,y+2/3,z+1/6              Symbol: g (1/3,2/3,1/6) x,2x,z
 => SYMM( 30): x+1/3,x-y+2/3,z+1/6               Symbol: g (1/3,1/6,1/6) 2x,x+1/4,2z
 => SYMM( 31): -x+1/3,-y+2/3,-z+2/3              Symbol: -1 1/6,1/3,1/3
 => SYMM( 32): y+1/3,-x+y+2/3,-z+2/3             Symbol: -3+ 2/3,1/3,z; 2/3,1/3,1/3
 => SYMM( 33): x-y+1/3,x+2/3,-z+2/3              Symbol: -3- -1/3,1/3,z; -1/3,1/3,1/3
 => SYMM( 34): y+1/3,x+2/3,-z+1/6                Symbol: 2 (1/2,1/2,0) x,x+1/6,1/12
 => SYMM( 35): x-y+1/3,-y+2/3,-z+1/6             Symbol: 2 x,1/3,1/12
 => SYMM( 36): -x+1/3,-x+y+2/3,-z+1/6            Symbol: 2 (0,1/2,0) 1/6,y,1/12

 => Special Wyckoff Positions for R -3 c
 
    Multp     Site        Representative Coordinates (centring translations excluded)
     18       e              x,0,1/4             0,x,1/4             -x,-x,1/4                               
                             0,-x,3/4            -x,0,3/4            x,x,3/4                                 
 
     18       d              1/2,0,0             0,1/2,0             1/2,1/2,0                               
                             0,1/2,1/2           1/2,0,1/2           1/2,1/2,1/2                             
 
     12       c              0,0,z               0,0,z+1/2           0,0,-z                                  
                             0,0,-z+1/2                                                                      
 
      6       b              0,0,0               0,0,1/2                                                     
 
      6       a              0,0,1/4             0,0,3/4                                                     
 

 => Initial parameters ==>
 Atom    Ntyp                  X         Y         Z         B         occ.         in  fin  Spc  Mult
                             B11       B22       B33       B12       B13       B23
 Ca     Ca                 0.00000   0.00000   0.00000   1.50749   0.16667           0    0    0    6
                 Codes:    0.00000   0.00000   0.00000  90.00000   0.00000
 C      C                  0.00000   0.00000   0.25000   1.94682   0.16667           0    0    0    6
                 Codes:    0.00000   0.00000   0.00000 100.00000   0.00000
 O      O                  0.24583   0.00000   0.25000   1.71570   0.50000           0    0    0   18
                 Codes:  151.00000   0.00000   0.00000 110.00000   0.00000

 => IT IS ASSUMED THAT THE FIRST GIVEN SITE IS FULLY OCCUPIED 
    OR THE FIRST AND SECOND ATOMS ARE IN THE SAME SITE WITH TOTAL FULL OCCUPATION
  (If this is not the case, change the order of atoms to obtain correct values for the content of the unit cell)
    The given occupation factors have been obtained mutiplying m/M by   1.0000
      -> Atom: Ca  ,  Chemical element: CA  Atomic Mass:    40.0800
      -> Atom: C   ,  Chemical element: C   Atomic Mass:    12.0110
      -> Atom: O   ,  Chemical element: O   Atomic Mass:    15.9994
 => The given value of ATZ is        600.55 the program has calculated:         600.55
    The value of ATZ given in the input PCR file will be used for quantitative analysis
 => The chemical content of the unit cell is: 
       6.0000 Ca   +   6.0000 C    +  17.9996 O      
 => The normalized site occupation numbers in % are: 
     100.0000 Ca     :      100.0000 C      :       99.9980 O        
 => The density (volumic mass) of the compound is:    2.712 g/cm3

 =>-------> PROFILE PARAMETERS FOR PATTERN:  1

 => Overall scale factor:   0.289410E-03
 => ETA (p-Voigt) OR M (Pearson VII):   0.0000
 => Overall temperature factor:      0.00000
 => Halfwidth U,V,W:      0.00439    -0.00039     0.00981
 => X and Y parameters:       0.7076      0.0500
 => Direct cell parameters:    4.9886   4.9886  17.0642  90.0000  90.0000 120.0000
 => Preferred orientation parameters:   1.0000  0.0000
 => Asymmetry parameters     :      0.00000     0.00000     0.00000     0.00000
 => Strain parameters        :      0.00000     0.00000     0.00000
 => Size   parameters        :      0.00000     0.00000
 => Further shape parameters (S_L and D_L):   0.00000   0.00000
    S_L is source width/detector distance
    D_L is detector width/detector distance

 ==> CODEWORDS FOR PROFILE PARAMETERS of PATTERN#  1

 => Overall scale factor:   41.000
 => ETA (p-Voigt) OR M (Pearson VII):    0.000
 => Overall temperature factor:    0.000
 => Halfwidth U,V,W:    0.000   0.000   0.000
 => X and Y parameters:   50.500  30.500
 => Direct cell parameters:   71.000  71.000  61.000   0.000   0.000  71.000
 => Preferred orientation parameters:    0.000   0.000
 => Asymmetry parameters     :    0.000   0.000   0.000   0.000
 => Strain parameters        :    0.000   0.000   0.000
 => Size   parameters        :    0.000   0.000

 => Cell constraints according to Laue symmetry: -3m1 

        Metric information:
        -------------------

 => Direct cell parameters:

         a =       4.9886      b =       4.9886      c =      17.0642
     alpha =       90.000   beta =       90.000  gamma =      120.000
                        Direct Cell Volume =     367.7706

 => Reciprocal cell parameters:

         a*=     0.231467      b*=     0.231467      c*=     0.058602
     alpha*=       90.000   beta*=       90.000  gamma*=       60.000
                    Reciprocal Cell Volume =   0.00271909

 => Direct and Reciprocal Metric Tensors:

                   GD                                       GR
     24.8862    -12.4431      0.0000          0.053577    0.026789    0.000000
    -12.4431     24.8862      0.0000          0.026789    0.053577    0.000000
      0.0000      0.0000    291.1885          0.000000    0.000000    0.003434

 =>  Cartesian frame: x // a; z is along c*; y is within the ab-plane   

     Crystal_to_Orthonormal_Matrix              Orthonormal_to_Crystal Matrix
              Cr_Orth_cel                               Orth_Cr_cel  
      4.9886     -2.4943      0.0000          0.200457    0.115734   -0.000000
      0.0000      4.3203      0.0000          0.000000    0.231467   -0.000000
      0.0000      0.0000     17.0642          0.000000    0.000000    0.058602

     Busing-Levy B-matrix: Hc=B.H            Inverse of the Busing-Levy B-matrix
                BL_M                                      BL_Minv  
    0.231467    0.115734    0.000000            4.3203     -2.4943     -0.0000
    0.000000    0.200457   -0.000000            0.0000      4.9886      0.0000
    0.000000    0.000000    0.058602            0.0000      0.0000     17.0642

 => Laue symmetry -3m1  will be used to generate HKL for pattern#   1
 => Reflections generated between S(1/d)min:  0.2251 A-1 and S(1/d)max:  1.2521 A-1
 =>                                    dmax:  4.4433 A   and      dmin:  0.7986 A
 => The number of reflections generated is:     84
 => The max. scatt. variable (gen.ref.) is:       149.3764
 => Scattering coefficients from internal table


 => X-ray scattering coeff. (A1, B1, A2,...C, f(0), Z, Dfp,Dfpp)

 CA      8.6266  10.4421   7.3873   0.6599   1.5899  85.7484   1.0211 178.4370   1.3751  20.0000  20.0000   0.3410   1.2860
 C       2.3100  20.8439   1.0200  10.2075   1.5886   0.5687   0.8650  51.6512   0.2156   5.9992   6.0000   0.0170   0.0090
 O       3.0485  13.2771   2.2868   5.7011   1.5463   0.3239   0.8670  32.9089   0.2508   7.9994   8.0000   0.0470   0.0320

     --------------------------------------------------------------
      SYMBOLIC NAMES AND INITIAL VALUES OF PARAMETERS TO BE VARIED:
     --------------------------------------------------------------

      ->  Parameter number    1   -> Symbolic Name:                                         SyCos_pat1   -0.74210003E-01
      ->  Parameter number    2   -> Symbolic Name:                                         Bck_0_pat1     8.9200001    
      ->  Parameter number    3   -> Symbolic Name:                                     Y-cos_ph1_pat1    0.50034001E-01
      ->  Parameter number    4   -> Symbolic Name:                                     Scale_ph1_pat1    0.28940960E-03
      ->  Parameter number    5   -> Symbolic Name:                                     X-tan_ph1_pat1    0.70763600    
      ->  Parameter number    6   -> Symbolic Name:                                    Cell_C_ph1_pat1     17.064247    
      ->  Parameter number    7   -> Symbolic Name:                                    Cell_A_ph1_pat1     4.9886112    
      ->  Parameter number    8   -> Symbolic Name:                                         Bck_1_pat1    -2.3150001    
      ->  Parameter number    9   -> Symbolic Name:                                        Biso_Ca_ph1     0.0000000    
      ->  Parameter number   10   -> Symbolic Name:                                         Biso_C_ph1     0.0000000    
      ->  Parameter number   11   -> Symbolic Name:                                         Biso_O_ph1     0.0000000    
      ->  Parameter number   12   -> Symbolic Name:                                         Bck_2_pat1    -21.134001    
      ->  Parameter number   13   -> Symbolic Name:                                         Bck_3_pat1    -4.8230000    
      ->  Parameter number   14   -> Symbolic Name:                                         Bck_4_pat1     106.51300    
      ->  Parameter number   15   -> Symbolic Name:                                            X_O_ph1    0.24583000    
  
 
 => No optimization for routine tasks
 ++++++++++++++++++++++++++++++++++++++++++++++++++++++++++++++++++++++++++++++++++++++++++++++++++++++++++++++++++++++++

 => CYCLE No.:    1
 ---------------------------------------------------------------------------------------
 => Phase  1 Name: CaCO3: 167                                                            
 ---------------------------------------------------------------------------------------
 => New parameters, shifts, and standard deviations

 Atom        x       dx      sx       y       dy      sy       z       dz      sz       B       dB      sB      occ.    docc.   socc.

 Ca       0.00000 0.00000 0.00000  0.00000 0.00000 0.00000  0.00000 0.00000 0.00000  1.50749 0.00000 0.00000  0.16667 0.00000 0.00000
 C        0.00000 0.00000 0.00000  0.00000 0.00000 0.00000  0.25000 0.00000 0.00000  1.94682 0.00000 0.00000  0.16667 0.00000 0.00000
 O        0.24601 0.00018 0.00129  0.00000 0.00000 0.00000  0.25000 0.00000 0.00000  1.71570 0.00000 0.00000  0.50000 0.00000 0.00000

 ==> PROFILE PARAMETERS FOR PATTERN#  1

 => Overall scale factor:      0.000261982    -0.000027428     0.000005637
 => Eta(p-Voigt) or m(Pearson VII):   0.000000  0.000000  0.000000
 => Overall tem. factor:     0.000000    0.000000    0.000000
 => Halfwidth parameters: 
         0.004391    0.000000    0.000000
        -0.000389    0.000000    0.000000
         0.009813    0.000000    0.000000
 => Cell parameters: 
        4.988539   -0.000072    0.000450
        4.988539   -0.000072    0.000450
       17.063829   -0.000418    0.002305
       90.000000    0.000000    0.000000
       90.000000    0.000000    0.000000
      120.000000    0.000000    0.000000
 => Preferred orientation: 
         1.000000    0.000000    0.000000
         0.000000    0.000000    0.000000
 => Asymmetry parameters: 
         0.000000    0.000000    0.000000
         0.000000    0.000000    0.000000
         0.000000    0.000000    0.000000
         0.000000    0.000000    0.000000
 => X and Y parameters: 
         0.740763    0.033127    0.035068
         0.037849   -0.012185    0.010818
 => Strain parameters: 
         0.000000    0.000000    0.000000
         0.000000    0.000000    0.000000
         0.000000    0.000000    0.000000
 => Size   parameters (G,L): 
         0.000000    0.000000    0.000000
         0.000000    0.000000    0.000000
 => Further shape parameters (S_L and D_L): 
       0.000000  0.000000  0.000000
       0.000000  0.000000  0.000000

 ==> GLOBAL PARAMETERS FOR PATTERN#  1


 => Zero-point:     0.0000    0.0000    0.0000
 => Background Polynomial Parameters ==>
       8.8050    -0.11499     0.38060    
       1.4141      3.7291      2.0319    
      -20.350     0.78447      4.7804    
      -7.4132     -2.5902      4.6157    
       105.39     -1.1202      2.7998    
       0.0000      0.0000      0.0000    

 => Cos( theta)-shift parameter :  -0.0746 -0.0004  0.0074
 => Sin(2theta)-shift parameter :   0.0000  0.0000  0.0000

 ==> RELIABILITY FACTORS WITH ALL NON-EXCLUDED POINTS FOR PATTERN:  1

 => R-Factors:   36.3      52.0     Chi2:  7.20     DW-Stat.:  0.5204   Patt#:  1
 => Expected :            19.4                                1.8965
 => Deviance : 0.134E+05     Dev*:   4.452    
 => GoF-index:  2.7         Sqrt(Residual/N)
 => N-P+C:  2977

 =>    SumYdif       SumYobs      SumYcal      SumwYobsSQ     Residual    Condition
     0.2872E+05    0.7917E+05    0.9889E+05    0.7917E+05    0.2143E+05    0.6767E+16


 => Conventional Rietveld Rp,Rwp,Re and Chi2:   67.0      78.0      29.1      7.198    
 => (Values obtained using Ynet, but true sigma(y))
 =>  SumYnet, Sum(w Ynet**2):     0.4286E+05    0.3521E+05


 ==> RELIABILITY FACTORS FOR POINTS WITH BRAGG CONTRIBUTIONS FOR PATTERN:  1

 => R-Factors:   36.9      52.7     Chi2:  7.46     DW-Stat.:  0.5231   Patt#:
 => Expected :            19.3                                1.8945
 => Deviance : 0.133E+05     Dev*:   4.593    
 => GoF-index:  2.7         Sqrt(Residual/N)
 => N-P+C:  2859

 =>    SumYdif       SumYobs      SumYcal      SumwYobsSQ     Residual    Condition
     0.2834E+05    0.7689E+05    0.9678E+05    0.7689E+05    0.2132E+05    0.6767E+16


 => Conventional Rietveld Rp,Rwp,Re and Chi2:   66.4      77.9      28.5      7.457    
 => (Values obtained using Ynet, but true sigma(y))
 =>  SumYnet, Sum(w Ynet**2):     0.4268E+05    0.3510E+05


 => Global user-weigthed Chi2 (Bragg contrib.):   7.46    

 => ---------> Pattern#  1
 => Phase:  1
 =>    Bragg R-factor:  43.6    
 =>    RF-factor     :  42.8    
 ++++++++++++++++++++++++++++++++++++++++++++++++++++++++++++++++++++++++++++++++++++++++++++++++++++++++++++++++++++++++

 => CYCLE No.:    2
 ---------------------------------------------------------------------------------------
 => Phase  1 Name: CaCO3: 167                                                            
 ---------------------------------------------------------------------------------------
 => New parameters, shifts, and standard deviations

 Atom        x       dx      sx       y       dy      sy       z       dz      sz       B       dB      sB      occ.    docc.   socc.

 Ca       0.00000 0.00000 0.00000  0.00000 0.00000 0.00000  0.00000 0.00000 0.00000  1.50749 0.00000 0.00000  0.16667 0.00000 0.00000
 C        0.00000 0.00000 0.00000  0.00000 0.00000 0.00000  0.25000 0.00000 0.00000  1.94682 0.00000 0.00000  0.16667 0.00000 0.00000
 O        0.24603 0.00003 0.00123  0.00000 0.00000 0.00000  0.25000 0.00000 0.00000  1.71570 0.00000 0.00000  0.50000 0.00000 0.00000

 ==> PROFILE PARAMETERS FOR PATTERN#  1

 => Overall scale factor:      0.000247547    -0.000014435     0.000004911
 => Eta(p-Voigt) or m(Pearson VII):   0.000000  0.000000  0.000000
 => Overall tem. factor:     0.000000    0.000000    0.000000
 => Halfwidth parameters: 
         0.004391    0.000000    0.000000
        -0.000389    0.000000    0.000000
         0.009813    0.000000    0.000000
 => Cell parameters: 
        4.988475   -0.000064    0.000432
        4.988475   -0.000064    0.000432
       17.063417   -0.000412    0.002210
       90.000000    0.000000    0.000000
       90.000000    0.000000    0.000000
      120.000000    0.000000    0.000000
 => Preferred orientation: 
         1.000000    0.000000    0.000000
         0.000000    0.000000    0.000000
 => Asymmetry parameters: 
         0.000000    0.000000    0.000000
         0.000000    0.000000    0.000000
         0.000000    0.000000    0.000000
         0.000000    0.000000    0.000000
 => X and Y parameters: 
         0.771190    0.030427    0.034034
         0.026046   -0.011803    0.010416
 => Strain parameters: 
         0.000000    0.000000    0.000000
         0.000000    0.000000    0.000000
         0.000000    0.000000    0.000000
 => Size   parameters (G,L): 
         0.000000    0.000000    0.000000
         0.000000    0.000000    0.000000
 => Further shape parameters (S_L and D_L): 
       0.000000  0.000000  0.000000
       0.000000  0.000000  0.000000

 ==> GLOBAL PARAMETERS FOR PATTERN#  1


 => Zero-point:     0.0000    0.0000    0.0000
 => Background Polynomial Parameters ==>
       8.7170    -0.88037E-01 0.35347    
       1.9216     0.50746      1.7593    
      -21.148    -0.79800      4.1318    
      -9.2731     -1.8599      3.9991    
       104.75    -0.64028      2.4286    
       0.0000      0.0000      0.0000    

 => Cos( theta)-shift parameter :  -0.0751 -0.0005  0.0071
 => Sin(2theta)-shift parameter :   0.0000  0.0000  0.0000

 ==> RELIABILITY FACTORS WITH ALL NON-EXCLUDED POINTS FOR PATTERN:  1

 => R-Factors:   31.8      45.6     Chi2:  5.53     DW-Stat.:  0.6534   Patt#:  1
 => Expected :            19.4                                1.8965
 => Deviance : 0.108E+05     Dev*:   3.604    
 => GoF-index:  2.3         Sqrt(Residual/N)
 => N-P+C:  2977

 =>    SumYdif       SumYobs      SumYcal      SumwYobsSQ     Residual    Condition
     0.2516E+05    0.7917E+05    0.9264E+05    0.7917E+05    0.1646E+05    0.5650E+16


 => Conventional Rietveld Rp,Rwp,Re and Chi2:   56.1      66.9      28.4      5.530    
 => (Values obtained using Ynet, but true sigma(y))
 =>  SumYnet, Sum(w Ynet**2):     0.4488E+05    0.3681E+05


 ==> RELIABILITY FACTORS FOR POINTS WITH BRAGG CONTRIBUTIONS FOR PATTERN:  1

 => R-Factors:   31.8      45.6     Chi2:  5.53     DW-Stat.:  0.6534   Patt#:
 => Expected :            19.4                                1.8965
 => Deviance : 0.108E+05     Dev*:   3.604    
 => GoF-index:  2.3         Sqrt(Residual/N)
 => N-P+C:  2977

 =>    SumYdif       SumYobs      SumYcal      SumwYobsSQ     Residual    Condition
     0.2516E+05    0.7917E+05    0.9264E+05    0.7917E+05    0.1646E+05    0.5650E+16


 => Conventional Rietveld Rp,Rwp,Re and Chi2:   56.1      66.9      28.4      5.530    
 => (Values obtained using Ynet, but true sigma(y))
 =>  SumYnet, Sum(w Ynet**2):     0.4488E+05    0.3681E+05


 => Global user-weigthed Chi2 (Bragg contrib.):   5.53    

 => ---------> Pattern#  1
 => Phase:  1
 =>    Bragg R-factor:  33.1    
 =>    RF-factor     :  40.9    
 ++++++++++++++++++++++++++++++++++++++++++++++++++++++++++++++++++++++++++++++++++++++++++++++++++++++++++++++++++++++++

 => CYCLE No.:    3
 ---------------------------------------------------------------------------------------
 => Phase  1 Name: CaCO3: 167                                                            
 ---------------------------------------------------------------------------------------
 => New parameters, shifts, and standard deviations

 Atom        x       dx      sx       y       dy      sy       z       dz      sz       B       dB      sB      occ.    docc.   socc.

 Ca       0.00000 0.00000 0.00000  0.00000 0.00000 0.00000  0.00000 0.00000 0.00000  1.50749 0.00000 0.00000  0.16667 0.00000 0.00000
 C        0.00000 0.00000 0.00000  0.00000 0.00000 0.00000  0.25000 0.00000 0.00000  1.94682 0.00000 0.00000  0.16667 0.00000 0.00000
 O        0.24601-0.00002 0.00120  0.00000 0.00000 0.00000  0.25000 0.00000 0.00000  1.71570 0.00000 0.00000  0.50000 0.00000 0.00000

 ==> PROFILE PARAMETERS FOR PATTERN#  1

 => Overall scale factor:      0.000239735    -0.000007812     0.000004534
 => Eta(p-Voigt) or m(Pearson VII):   0.000000  0.000000  0.000000
 => Overall tem. factor:     0.000000    0.000000    0.000000
 => Halfwidth parameters: 
         0.004391    0.000000    0.000000
        -0.000389    0.000000    0.000000
         0.009813    0.000000    0.000000
 => Cell parameters: 
        4.988422   -0.000052    0.000425
        4.988422   -0.000052    0.000425
       17.063118   -0.000299    0.002170
       90.000000    0.000000    0.000000
       90.000000    0.000000    0.000000
      120.000000    0.000000    0.000000
 => Preferred orientation: 
         1.000000    0.000000    0.000000
         0.000000    0.000000    0.000000
 => Asymmetry parameters: 
         0.000000    0.000000    0.000000
         0.000000    0.000000    0.000000
         0.000000    0.000000    0.000000
         0.000000    0.000000    0.000000
 => X and Y parameters: 
         0.795689    0.024499    0.033400
         0.015197   -0.010849    0.010166
 => Strain parameters: 
         0.000000    0.000000    0.000000
         0.000000    0.000000    0.000000
         0.000000    0.000000    0.000000
 => Size   parameters (G,L): 
         0.000000    0.000000    0.000000
         0.000000    0.000000    0.000000
 => Further shape parameters (S_L and D_L): 
       0.000000  0.000000  0.000000
       0.000000  0.000000  0.000000

 ==> GLOBAL PARAMETERS FOR PATTERN#  1


 => Zero-point:     0.0000    0.0000    0.0000
 => Background Polynomial Parameters ==>
       8.6756    -0.41344E-01 0.32701    
       1.9986     0.77097E-01  1.6236    
      -21.631    -0.48326      3.8133    
      -10.970     -1.6968      3.6903    
       104.15    -0.60204      2.2413    
       0.0000      0.0000      0.0000    

 => Cos( theta)-shift parameter :  -0.0755 -0.0004  0.0070
 => Sin(2theta)-shift parameter :   0.0000  0.0000  0.0000

 ==> RELIABILITY FACTORS WITH ALL NON-EXCLUDED POINTS FOR PATTERN:  1

 => R-Factors:   29.4      42.1     Chi2:  4.71     DW-Stat.:  0.7369   Patt#:  1
 => Expected :            19.4                                1.8965
 => Deviance : 0.970E+04     Dev*:   3.224    
 => GoF-index:  2.2         Sqrt(Residual/N)
 => N-P+C:  2977

 =>    SumYdif       SumYobs      SumYcal      SumwYobsSQ     Residual    Condition
     0.2327E+05    0.7917E+05    0.8880E+05    0.7917E+05    0.1402E+05    0.5093E+16


 => Conventional Rietveld Rp,Rwp,Re and Chi2:   51.1      61.4      28.3      4.709    
 => (Values obtained using Ynet, but true sigma(y))
 =>  SumYnet, Sum(w Ynet**2):     0.4550E+05    0.3722E+05


 ==> RELIABILITY FACTORS FOR POINTS WITH BRAGG CONTRIBUTIONS FOR PATTERN:  1

 => R-Factors:   29.4      42.1     Chi2:  4.71     DW-Stat.:  0.7369   Patt#:
 => Expected :            19.4                                1.8965
 => Deviance : 0.970E+04     Dev*:   3.224    
 => GoF-index:  2.2         Sqrt(Residual/N)
 => N-P+C:  2977

 =>    SumYdif       SumYobs      SumYcal      SumwYobsSQ     Residual    Condition
     0.2327E+05    0.7917E+05    0.8880E+05    0.7917E+05    0.1402E+05    0.5093E+16


 => Conventional Rietveld Rp,Rwp,Re and Chi2:   51.1      61.4      28.3      4.709    
 => (Values obtained using Ynet, but true sigma(y))
 =>  SumYnet, Sum(w Ynet**2):     0.4550E+05    0.3722E+05


 => Global user-weigthed Chi2 (Bragg contrib.):   4.71    

 => ---------> Pattern#  1
 => Phase:  1
 =>    Bragg R-factor:  30.4    
 =>    RF-factor     :  36.0    
 ++++++++++++++++++++++++++++++++++++++++++++++++++++++++++++++++++++++++++++++++++++++++++++++++++++++++++++++++++++++++

 => CYCLE No.:    4
 ---------------------------------------------------------------------------------------
 => Phase  1 Name: CaCO3: 167                                                            
 ---------------------------------------------------------------------------------------
 => New parameters, shifts, and standard deviations

 Atom        x       dx      sx       y       dy      sy       z       dz      sz       B       dB      sB      occ.    docc.   socc.

 Ca       0.00000 0.00000 0.00000  0.00000 0.00000 0.00000  0.00000 0.00000 0.00000  1.50749 0.00000 0.00000  0.16667 0.00000 0.00000
 C        0.00000 0.00000 0.00000  0.00000 0.00000 0.00000  0.25000 0.00000 0.00000  1.94682 0.00000 0.00000  0.16667 0.00000 0.00000
 O        0.24597-0.00004 0.00118  0.00000 0.00000 0.00000  0.25000 0.00000 0.00000  1.71570 0.00000 0.00000  0.50000 0.00000 0.00000

 ==> PROFILE PARAMETERS FOR PATTERN#  1

 => Overall scale factor:      0.000235526    -0.000004208     0.000004348
 => Eta(p-Voigt) or m(Pearson VII):   0.000000  0.000000  0.000000
 => Overall tem. factor:     0.000000    0.000000    0.000000
 => Halfwidth parameters: 
         0.004391    0.000000    0.000000
        -0.000389    0.000000    0.000000
         0.009813    0.000000    0.000000
 => Cell parameters: 
        4.988382   -0.000040    0.000422
        4.988382   -0.000040    0.000422
       17.062910   -0.000208    0.002149
       90.000000    0.000000    0.000000
       90.000000    0.000000    0.000000
      120.000000    0.000000    0.000000
 => Preferred orientation: 
         1.000000    0.000000    0.000000
         0.000000    0.000000    0.000000
 => Asymmetry parameters: 
         0.000000    0.000000    0.000000
         0.000000    0.000000    0.000000
         0.000000    0.000000    0.000000
         0.000000    0.000000    0.000000
 => X and Y parameters: 
         0.813846    0.018156    0.033068
         0.005688   -0.009510    0.010018
 => Strain parameters: 
         0.000000    0.000000    0.000000
         0.000000    0.000000    0.000000
         0.000000    0.000000    0.000000
 => Size   parameters (G,L): 
         0.000000    0.000000    0.000000
         0.000000    0.000000    0.000000
 => Further shape parameters (S_L and D_L): 
       0.000000  0.000000  0.000000
       0.000000  0.000000  0.000000

 ==> GLOBAL PARAMETERS FOR PATTERN#  1


 => Zero-point:     0.0000    0.0000    0.0000
 => Background Polynomial Parameters ==>
       8.6586    -0.17018E-01 0.31416    
       2.0291     0.30440E-01  1.5578    
      -22.217    -0.58579      3.6589    
      -12.523     -1.5527      3.5401    
       103.58    -0.57086      2.1502    
       0.0000      0.0000      0.0000    

 => Cos( theta)-shift parameter :  -0.0759 -0.0003  0.0069
 => Sin(2theta)-shift parameter :   0.0000  0.0000  0.0000

 ==> RELIABILITY FACTORS WITH ALL NON-EXCLUDED POINTS FOR PATTERN:  1

 => R-Factors:   28.3      40.4     Chi2:  4.33     DW-Stat.:  0.7837   Patt#:  1
 => Expected :            19.4                                1.8965
 => Deviance : 0.917E+04     Dev*:   3.048    
 => GoF-index:  2.1         Sqrt(Residual/N)
 => N-P+C:  2977

 =>    SumYdif       SumYobs      SumYcal      SumwYobsSQ     Residual    Condition
     0.2238E+05    0.7917E+05    0.8698E+05    0.7917E+05    0.1291E+05    0.4856E+16


 => Conventional Rietveld Rp,Rwp,Re and Chi2:   49.1      58.9      28.3      4.335    
 => (Values obtained using Ynet, but true sigma(y))
 =>  SumYnet, Sum(w Ynet**2):     0.4559E+05    0.3724E+05


 ==> RELIABILITY FACTORS FOR POINTS WITH BRAGG CONTRIBUTIONS FOR PATTERN:  1

 => R-Factors:   28.3      40.4     Chi2:  4.33     DW-Stat.:  0.7837   Patt#:
 => Expected :            19.4                                1.8965
 => Deviance : 0.917E+04     Dev*:   3.048    
 => GoF-index:  2.1         Sqrt(Residual/N)
 => N-P+C:  2977

 =>    SumYdif       SumYobs      SumYcal      SumwYobsSQ     Residual    Condition
     0.2238E+05    0.7917E+05    0.8698E+05    0.7917E+05    0.1291E+05    0.4856E+16


 => Conventional Rietveld Rp,Rwp,Re and Chi2:   49.1      58.9      28.3      4.335    
 => (Values obtained using Ynet, but true sigma(y))
 =>  SumYnet, Sum(w Ynet**2):     0.4559E+05    0.3724E+05


 => Global user-weigthed Chi2 (Bragg contrib.):   4.33    

 => ---------> Pattern#  1
 => Phase:  1
 =>    Bragg R-factor:  29.2    
 =>    RF-factor     :  33.0    
 ++++++++++++++++++++++++++++++++++++++++++++++++++++++++++++++++++++++++++++++++++++++++++++++++++++++++++++++++++++++++

 => CYCLE No.:    5
 ---------------------------------------------------------------------------------------
 => Phase  1 Name: CaCO3: 167                                                            
 ---------------------------------------------------------------------------------------
 => New parameters, shifts, and standard deviations

 Atom        x       dx      sx       y       dy      sy       z       dz      sz       B       dB      sB      occ.    docc.   socc.

 Ca       0.00000 0.00000 0.00000  0.00000 0.00000 0.00000  0.00000 0.00000 0.00000  1.50749 0.00000 0.00000  0.16667 0.00000 0.00000
 C        0.00000 0.00000 0.00000  0.00000 0.00000 0.00000  0.25000 0.00000 0.00000  1.94682 0.00000 0.00000  0.16667 0.00000 0.00000
 O        0.24593-0.00004 0.00117  0.00000 0.00000 0.00000  0.25000 0.00000 0.00000  1.71570 0.00000 0.00000  0.50000 0.00000 0.00000
 WARNING, parameter Y < 0, fixed to 0.0001: Multiplier divided by 2

 ==> PROFILE PARAMETERS FOR PATTERN#  1

 => Overall scale factor:      0.000233261    -0.000002265     0.000004245
 => Eta(p-Voigt) or m(Pearson VII):   0.000000  0.000000  0.000000
 => Overall tem. factor:     0.000000    0.000000    0.000000
 => Halfwidth parameters: 
         0.004391    0.000000    0.000000
        -0.000389    0.000000    0.000000
         0.009813    0.000000    0.000000
 => Cell parameters: 
        4.988354   -0.000029    0.000418
        4.988354   -0.000029    0.000418
       17.062773   -0.000137    0.002128
       90.000000    0.000000    0.000000
       90.000000    0.000000    0.000000
      120.000000    0.000000    0.000000
 => Preferred orientation: 
         1.000000    0.000000    0.000000
         0.000000    0.000000    0.000000
 => Asymmetry parameters: 
         0.000000    0.000000    0.000000
         0.000000    0.000000    0.000000
         0.000000    0.000000    0.000000
         0.000000    0.000000    0.000000
 => X and Y parameters: 
         0.826110    0.012265    0.032724
         0.000100   -0.008040    1.000000
 => Strain parameters: 
         0.000000    0.000000    0.000000
         0.000000    0.000000    0.000000
         0.000000    0.000000    0.000000
 => Size   parameters (G,L): 
         0.000000    0.000000    0.000000
         0.000000    0.000000    0.000000
 => Further shape parameters (S_L and D_L): 
       0.000000  0.000000  0.000000
       0.000000  0.000000  0.000000

 ==> GLOBAL PARAMETERS FOR PATTERN#  1


 => Zero-point:     0.0000    0.0000    0.0000
 => Background Polynomial Parameters ==>
       8.6536    -0.49828E-02 0.30718    
       2.0496     0.20480E-01  1.5229    
      -22.299    -0.82748E-01  3.5771    
      -13.946     -1.4235      3.4600    
       103.03    -0.54495      2.1015    
       0.0000      0.0000      0.0000    

 => Cos( theta)-shift parameter :  -0.0761 -0.0002  0.0068
 => Sin(2theta)-shift parameter :   0.0000  0.0000  0.0000

 ==> RELIABILITY FACTORS WITH ALL NON-EXCLUDED POINTS FOR PATTERN:  1

 => R-Factors:   27.7      39.5     Chi2:  4.14     DW-Stat.:  0.8093   Patt#:  1
 => Expected :            19.4                                1.8965
 => Deviance : 0.890E+04     Dev*:   2.956    
 => GoF-index:  2.0         Sqrt(Residual/N)
 => N-P+C:  2977

 =>    SumYdif       SumYobs      SumYcal      SumwYobsSQ     Residual    Condition
     0.2193E+05    0.7917E+05    0.8599E+05    0.7917E+05    0.1234E+05    0.4791E+16


 => Conventional Rietveld Rp,Rwp,Re and Chi2:   48.0      57.5      28.3      4.144    
 => (Values obtained using Ynet, but true sigma(y))
 =>  SumYnet, Sum(w Ynet**2):     0.4564E+05    0.3726E+05


 ==> RELIABILITY FACTORS FOR POINTS WITH BRAGG CONTRIBUTIONS FOR PATTERN:  1

 => R-Factors:   27.7      39.5     Chi2:  4.14     DW-Stat.:  0.8093   Patt#:
 => Expected :            19.4                                1.8965
 => Deviance : 0.890E+04     Dev*:   2.956    
 => GoF-index:  2.0         Sqrt(Residual/N)
 => N-P+C:  2977

 =>    SumYdif       SumYobs      SumYcal      SumwYobsSQ     Residual    Condition
     0.2193E+05    0.7917E+05    0.8599E+05    0.7917E+05    0.1234E+05    0.4791E+16


 => Conventional Rietveld Rp,Rwp,Re and Chi2:   48.0      57.5      28.3      4.144    
 => (Values obtained using Ynet, but true sigma(y))
 =>  SumYnet, Sum(w Ynet**2):     0.4564E+05    0.3726E+05


 => Global user-weigthed Chi2 (Bragg contrib.):   4.14    

 => ---------> Pattern#  1
 => Phase:  1
