Repository: natkurdz/XRD-AI

File: Dane/Grupa 2/caco3_raw.out (part 1 of 3)


        **********************************************************
        ** PROGRAM FullProf.2k (Version 7.70 - Apr2022-ILL JRC) **
        **********************************************************
                       M U L T I -- P A T T E R N                 
            Rietveld, Profile Matching & Integrated Intensity     
                 Refinement of X-ray and/or Neutron Data


    Date: 18/10/2022  Time: 14:31:17.478                              

 => PCR file code: caco3_raw
 => DAT file code: caco3_raw.xrdml      -> Relative contribution: 1.0000                                                            

 ==> CONDITIONS OF THIS RUN FOR PATTERN No.:  1

 => Global Refinement of X-ray powder diffraction data                                                                              
 => Global Refinement of X-ray powder diffraction data                                                                              
    Bragg-Brentano(X-rays) or Debye-Scherrer geometry(Neutrons)
 => Title:CaCO3

 => Number of phases:    1
 => Number of excluded regions:    1
 => Number of scattering factors supplied:    0
 => March-Dollase model for preferred orientation
 => Conventional weights: w=1.0/Variance(yobs)
 => Asymmetry correction as in J.Appl.Cryst. 26,128(1993)
 => Background refined by polynomial function
 => The    7th default profile function was selected
 => T-C-H Pseudo-Voigt function 
    This function is convoluted with asymmetry due to axial 
    divergence as formulated by: 
    van Laar and Yelon, J. Appl. Cryst. 17, 47(1984).
    and using the method of:
    Finger, Cox and Jephcoat, J. Appl. Cryst. 27, 892 (1994).
    Fortran 90 module adapted from function PROFVAL (in F77) : 
    L.W. Finger, J. Appl. Cryst. 31, 111 (1998).


 ==> INPUT/OUTPUT OPTIONS:

 => Generate bacground file *.bac
 => Generate file *.PRF for plot
 => Output Correlation Matrix
 => Generate new input file *.PCR
 => Plot pattern at each cycle
 => Wavelengths:  1.54060 1.54439
 => Alpha2/Alpha1 ratio:   0.5000
 => Cos(Monochromator angle)=   0.9000
 => Asymmetry correction for angles lower than   90.000 degrees
 => Absorption correction (AC), muR-eff =   0.0000  0.0000
 => Base of peaks: 2.0*HW*   20.00

 => Number of cycles:   20
 => Relaxation factors ==>    for coordinates:  0.90
 => for anisotropic temperature factors:  0.90
 => for halfwidth/strain/size parameters:  0.90
 => for lattice constants and propagation vectors:  0.90
 => EPS-value for convergence:    0.1

 => Excluded regions for Pattern#  1
    From     to
      0.0000     10.0000

 => Number of Least-Squares parameters varied:    15

 =>--------------------------->
 =>------->  PATTERN number:  1
 =>--------------------------->
 => Global parameters and codes ==>
 => Zero-point:     0.0000    0.0000
 => Background parameters and codes ==>
 => Origin of polynomial at 2theta/TOF/E(KeV):   90.000  
  6.6910     0.52700      10.420     -3.6440      38.181      0.0000    
       21.00       81.00      121.00      130.20      140.10        0.00
 => Displacement peak-shift parameter and code:     0.05   11.00
 => Transparency peak-shift parameter and code:     0.00    0.00

 => Reading Intensity data  =>>

      Data from PANalytical formats
      Extension:  .xrdml
 ==> Angular range, step and number of points:
     2Thmin:      20.016512  2Thmax:     119.983322  Step:       0.033423  No. of points:   2992
 --------------------------------------------------------------------------------
 => Phase  No. 1
      CaCO3: 167                                                            
 --------------------------------------------------------------------------------
 =>-------> Pattern#  1
 => Crystal Structure Refinement
 => Preferred orientation vector:   1.0000  0.0000  1.0000

 =>-------> Data for PHASE: 1
 => Number of atoms:    3
 => Number of distance  constraints:    0
 => Number of angle     constraints:    0

 => Symmetry information on space group: R -3 C              
 -> The multiplicity of the general position is:  36
 -> The space group is Centric (-1 at origin)   
 -> Lattice type  R: { 000; 2/3 1/3 1/3; 1/3 2/3 2/3   }+          
 -> Reduced set of symmetry operators:

  No.  IT   Symmetry symbol    Rotation part     Associated Translation
   1: ( 1)   1            --> ( x  ,   y, z) + {  0.0000  0.0000  0.0000}
   2: ( 2)  3+ ( 0, 0, z) --> (  -y, x-y, z) + {  0.0000  0.0000  0.0000}
   3: ( 3)  3- ( 0, 0, z) --> (-x+y,-x  , z) + {  0.0000  0.0000  0.0000}
   4: ( 7)   2 ( x, x, 0) --> (   y, x  ,-z) + {  0.0000  0.0000  0.5000}
   5: ( 8)   2 ( x, 0, 0) --> ( x-y,  -y,-z) + {  0.0000  0.0000  0.5000}
   6: ( 9)   2 ( 0, y, 0) --> (-x  ,-x+y,-z) + {  0.0000  0.0000  0.5000}


        Information on Space Group: 
        --------------------------- 

 =>   Number of Space group: 167
 =>  Hermann-Mauguin Symbol: R -3 c
 =>             Hall Symbol: -R 3 2"c
 =>            Setting Type: IT (Generated from Hermann-Mauguin symbol)
 =>          Crystal System: Trigonal
 =>              Laue Class: -3m1
 =>             Point Group: -3m
 =>         Bravais Lattice: R
 =>          Lattice Symbol: hR
 =>  Reduced Number of S.O.:   6
 =>    General multiplicity:  36
 =>          Centrosymmetry: Centric (-1 at origin)
 =>  Generators (exc. -1&L):   2
 =>         Asymmetric unit:  0.000 <= x <=  0.667
                              0.000 <= y <=  0.667
                              0.000 <= z <=  0.083
 => Centring vectors:  2
 => Latt( 1): (2/3,1/3,1/3)                        => Latt( 2): (1/3,2/3,2/3)                       
                                                                                                    

 => List of all Symmetry Operators and Symmetry Symbols

 => SYMM(  1): x,y,z                             Symbol: 1
 => SYMM(  2): -y,x-y,z                          Symbol: 3+ 0,0,z
 => SYMM(  3): -x+y,-x,z                         Symbol: 3- 0,0,z
 => SYMM(  4): -y,-x,z+1/2                       Symbol: c x,-x,z
 => SYMM(  5): -x+y,y,z+1/2                      Symbol: c x,2x,z
 => SYMM(  6): x,x-y,z+1/2                       Symbol: c 2x,x,2z
 => SYMM(  7): -x,-y,-z                          Symbol: -1 0,0,0
 => SYMM(  8): y,-x+y,-z                         Symbol: -3+ 0,0,z; 0,0,0
 => SYMM(  9): x-y,x,-z                          Symbol: -3- 0,0,z; 0,0,0
 => SYMM( 10): y,x,-z+1/2                        Symbol: 2 x,x,1/4
 => SYMM( 11): x-y,-y,-z+1/2                     Symbol: 2 x,0,1/4
 => SYMM( 12): -x,-x+y,-z+1/2                    Symbol: 2 0,y,1/4
 => SYMM( 13): x+2/3,y+1/3,z+1/3                 Symbol: t (2/3,1/3,1/3)
 => SYMM( 14): -y+2/3,x-y+1/3,z+1/3              Symbol: 3+ (0,0,1/3) 1/3,1/3,z
 => SYMM( 15): -x+y+2/3,-x+1/3,z+1/3             Symbol: 3- (0,0,1/3) 1/3,0,z
 => SYMM( 16): -y+2/3,-x+1/3,z+5/6               Symbol: g (1/6,-1/6,5/6) x,-x+1/2,z
 => SYMM( 17): -x+y+2/3,y+1/3,z+5/6              Symbol: g (1/6,1/3,5/6) x,2x-1/2,z
 => SYMM( 18): x+2/3,x-y+1/3,z+5/6               Symbol: g (2/3,1/3,5/6) 2x,x,2z
 => SYMM( 19): -x+2/3,-y+1/3,-z+1/3              Symbol: -1 1/3,1/6,1/6
 => SYMM( 20): y+2/3,-x+y+1/3,-z+1/3             Symbol: -3+ 1/3,-1/3,z; 1/3,-1/3,1/6
 => SYMM( 21): x-y+2/3,x+1/3,-z+1/3              Symbol: -3- 1/3,2/3,z; 1/3,2/3,1/6
 => SYMM( 22): y+2/3,x+1/3,-z+5/6                Symbol: 2 (1/2,1/2,0) x,x-1/6,5/12
 => SYMM( 23): x-y+2/3,-y+1/3,-z+5/6             Symbol: 2 (1/2,0,0) x,1/6,5/12
 => SYMM( 24): -x+2/3,-x+y+1/3,-z+5/6            Symbol: 2 1/3,y,5/12
 => SYMM( 25): x+1/3,y+2/3,z+2/3                 Symbol: t (1/3,2/3,2/3)
 => SYMM( 26): -y+1/3,x-y+2/3,z+2/3              Symbol: 3+ (0,0,2/3) 0,1/3,z
 => SYMM( 27): -x+y+1/3,-x+2/3,z+2/3             Symbol: 3- (0,0,2/3) 1/3,1/3,z
 => SYMM( 28): -y+1/3,-x+2/3,z+1/6               Symbol: g (-1/6,1/6,1/6) x,-x+1/2,z
 => SYMM( 29): -x+y+1/3,y+2/3,z+1/6              Symbol: g (1/3,2/3,1/6) x,2x,z
 => SYMM( 30): x+1/3,x-y+2/3,z+1/6               Symbol: g (1/3,1/6,1/6) 2x,x+1/4,2z
 => SYMM( 31): -x+1/3,-y+2/3,-z+2/3              Symbol: -1 1/6,1/3,1/3
 => SYMM( 32): y+1/3,-x+y+2/3,-z+2/3             Symbol: -3+ 2/3,1/3,z; 2/3,1/3,1/3
 => SYMM( 33): x-y+1/3,x+2/3,-z+2/3              Symbol: -3- -1/3,1/3,z; -1/3,1/3,1/3
 => SYMM( 34): y+1/3,x+2/3,-z+1/6                Symbol: 2 (1/2,1/2,0) x,x+1/6,1/12
 => SYMM( 35): x-y+1/3,-y+2/3,-z+1/6             Symbol: 2 x,1/3,1/12
 => SYMM( 36): -x+1/3,-x+y+2/3,-z+1/6            Symbol: 2 (0,1/2,0) 1/6,y,1/12

 => Special Wyckoff Positions for R -3 c
 
    Multp     Site        Representative Coordinates (centring translations excluded)
     18       e              x,0,1/4             0,x,1/4             -x,-x,1/4                               
                             0,-x,3/4            -x,0,3/4            x,x,3/4                                 
 
     18       d              1/2,0,0             0,1/2,0             1/2,1/2,0                               
                             0,1/2,1/2           1/2,0,1/2           1/2,1/2,1/2                             
 
     12       c              0,0,z               0,0,z+1/2           0,0,-z                                  
                             0,0,-z+1/2                                                                      
 
      6       b              0,0,0               0,0,1/2                                                     
 
      6       a              0,0,1/4             0,0,3/4                                                     
 

 => Initial parameters ==>
 Atom    Ntyp                  X         Y         Z         B         occ.         in  fin  Spc  Mult
                             B11       B22       B33       B12       B13       B23
 Ca     Ca                 0.00000   0.00000   0.00000   0.95356   0.16667           0    0    0    6
                 Codes:    0.00000   0.00000   0.00000  90.20000   0.00000
 C      C                  0.00000   0.00000   0.25000   1.06204   0.16667           0    0    0    6
                 Codes:    0.00000   0.00000   0.00000 100.20000   0.00000
 O      O                  0.25846   0.00000   0.25000   1.20249   0.50000           0    0    0   18
                 Codes:  151.00000   0.00000   0.00000 110.20000   0.00000

 => IT IS ASSUMED THAT THE FIRST GIVEN SITE IS FULLY OCCUPIED 
    OR THE FIRST AND SECOND ATOMS ARE IN THE SAME SITE WITH TOTAL FULL OCCUPATION
  (If this is not the case, change the order of atoms to obtain correct values for the content of the unit cell)
    The given occupation factors have been obtained mutiplying m/M by   1.0000
      -> Atom: Ca  ,  Chemical element: CA  Atomic Mass:    40.0800
      -> Atom: C   ,  Chemical element: C   Atomic Mass:    12.0110
      -> Atom: O   ,  Chemical element: O   Atomic Mass:    15.9994
 => The given value of ATZ is        600.55 the program has calculated:         600.55
    The value of ATZ given in the input PCR file will be used for quantitative analysis
 => The chemical content of the unit cell is: 
       6.0000 Ca   +   6.0000 C    +  17.9996 O      
 => The normalized site occupation numbers in % are: 
     100.0000 Ca     :      100.0000 C      :       99.9980 O        
 => The density (volumic mass) of the compound is:    2.709 g/cm3

 =>-------> PROFILE PARAMETERS FOR PATTERN:  1

 => Overall scale factor:   0.346950E-03
 => ETA (p-Voigt) OR M (Pearson VII):   0.0000
 => Overall temperature factor:      0.00000
 => Halfwidth U,V,W:      0.00439    -0.00039     0.00981
 => X and Y parameters:       0.0215      0.0163
 => Direct cell parameters:    4.9906   4.9906  17.0677  90.0000  90.0000 120.0000
 => Preferred orientation parameters:   1.0000  0.0000
 => Asymmetry parameters     :      0.00000     0.00000     0.00000     0.00000
 => Strain parameters        :      0.00000     0.00000     0.00000
 => Size   parameters        :      0.00000     0.00000
 => Further shape parameters (S_L and D_L):   0.00000   0.00000
    S_L is source width/detector distance
    D_L is detector width/detector distance

 ==> CODEWORDS FOR PROFILE PARAMETERS of PATTERN#  1

 => Overall scale factor:   41.000
 => ETA (p-Voigt) OR M (Pearson VII):    0.000
 => Overall temperature factor:    0.000
 => Halfwidth U,V,W:    0.000   0.000   0.000
 => X and Y parameters:   50.500  30.500
 => Direct cell parameters:   71.000  71.000  61.000   0.000   0.000  71.000
 => Preferred orientation parameters:    0.000   0.000
 => Asymmetry parameters     :    0.000   0.000   0.000   0.000
 => Strain parameters        :    0.000   0.000   0.000
 => Size   parameters        :    0.000   0.000

 => Cell constraints according to Laue symmetry: -3m1 

        Metric information:
        -------------------

 => Direct cell parameters:

         a =       4.9906      b =       4.9906      c =      17.0677
     alpha =       90.000   beta =       90.000  gamma =      120.000
                        Direct Cell Volume =     368.1325

 => Reciprocal cell parameters:

         a*=     0.231377      b*=     0.231377      c*=     0.058590
     alpha*=       90.000   beta*=       90.000  gamma*=       60.000
                    Reciprocal Cell Volume =   0.00271641

 => Direct and Reciprocal Metric Tensors:

                   GD                                       GR
     24.9057    -12.4529      0.0000          0.053535    0.026768    0.000000
    -12.4529     24.9057      0.0000          0.026768    0.053535    0.000000
      0.0000      0.0000    291.3056          0.000000    0.000000    0.003433

 =>  Cartesian frame: x // a; z is along c*; y is within the ab-plane   

     Crystal_to_Orthonormal_Matrix              Orthonormal_to_Crystal Matrix
              Cr_Orth_cel                               Orth_Cr_cel  
      4.9906     -2.4953      0.0000          0.200378    0.115688   -0.000000
      0.0000      4.3220      0.0000          0.000000    0.231377   -0.000000
      0.0000      0.0000     17.0677          0.000000    0.000000    0.058590

     Busing-Levy B-matrix: Hc=B.H            Inverse of the Busing-Levy B-matrix
                BL_M                                      BL_Minv  
    0.231377    0.115688    0.000000            4.3220     -2.4953     -0.0000
    0.000000    0.200378   -0.000000            0.0000      4.9906      0.0000
    0.000000    0.000000    0.058590            0.0000      0.0000     17.0677

 => Laue symmetry -3m1  will be used to generate HKL for pattern#   1
 => Reflections generated between S(1/d)min:  0.2251 A-1 and S(1/d)max:  1.1634 A-1
 =>                                    dmax:  4.4433 A   and      dmin:  0.8595 A
 => The number of reflections generated is:     68
 => The max. scatt. variable (gen.ref.) is:       127.3223
 => Scattering coefficients from internal table


 => X-ray scattering coeff. (A1, B1, A2,...C, f(0), Z, Dfp,Dfpp)

 CA      8.6266  10.4421   7.3873   0.6599   1.5899  85.7484   1.0211 178.4370   1.3751  20.0000  20.0000   0.3410   1.2860
 C       2.3100  20.8439   1.0200  10.2075   1.5886   0.5687   0.8650  51.6512   0.2156   5.9992   6.0000   0.0170   0.0090
 O       3.0485  13.2771   2.2868   5.7011   1.5463   0.3239   0.8670  32.9089   0.2508   7.9994   8.0000   0.0470   0.0320

     --------------------------------------------------------------
      SYMBOLIC NAMES AND INITIAL VALUES OF PARAMETERS TO BE VARIED:
     --------------------------------------------------------------

      ->  Parameter number    1   -> Symbolic Name:                                         SyCos_pat1    0.48730001E-01
      ->  Parameter number    2   -> Symbolic Name:                                         Bck_0_pat1     6.6910000    
      ->  Parameter number    3   -> Symbolic Name:                                     Y-cos_ph1_pat1    0.16260000E-01
      ->  Parameter number    4   -> Symbolic Name:                                     Scale_ph1_pat1    0.34694959E-03
      ->  Parameter number    5   -> Symbolic Name:                                     X-tan_ph1_pat1    0.21508001E-01
      ->  Parameter number    6   -> Symbolic Name:                                    Cell_C_ph1_pat1     17.067678    
      ->  Parameter number    7   -> Symbolic Name:                                    Cell_A_ph1_pat1     4.9905629    
      ->  Parameter number    8   -> Symbolic Name:                                         Bck_1_pat1    0.52700001    
      ->  Parameter number    9   -> Symbolic Name:                                        Biso_Ca_ph1    0.95355999    
      ->  Parameter number   10   -> Symbolic Name:                                         Biso_C_ph1     1.0620400    
      ->  Parameter number   11   -> Symbolic Name:                                         Biso_O_ph1     1.2024900    
      ->  Parameter number   12   -> Symbolic Name:                                         Bck_2_pat1     10.420000    
      ->  Parameter number   13   -> Symbolic Name:                                         Bck_3_pat1    -3.6440001    
      ->  Parameter number   14   -> Symbolic Name:                                         Bck_4_pat1     38.181000    
      ->  Parameter number   15   -> Symbolic Name:                                            X_O_ph1    0.25845999    
  
 
 => No optimization for routine tasks
 ++++++++++++++++++++++++++++++++++++++++++++++++++++++++++++++++++++++++++++++++++++++++++++++++++++++++++++++++++++++++

 => CYCLE No.:    1
 ---------------------------------------------------------------------------------------
 => Phase  1 Name: CaCO3: 167                                                            
 ---------------------------------------------------------------------------------------
 => New parameters, shifts, and standard deviations

 Atom        x       dx      sx       y       dy      sy       z       dz      sz       B       dB      sB      occ.    docc.   socc.

 Ca       0.00000 0.00000 0.00000  0.00000 0.00000 0.00000  0.00000 0.00000 0.00000  0.95011-0.00345 0.00823  0.16667 0.00000 0.00000
 C        0.00000 0.00000 0.00000  0.00000 0.00000 0.00000  0.25000 0.00000 0.00000  1.05574-0.00630 0.02925  0.16667 0.00000 0.00000
 O        0.25846-0.00000 0.00052  0.00000 0.00000 0.00000  0.25000 0.00000 0.00000  1.19891-0.00358 0.01423  0.50000 0.00000 0.00000

 ==> PROFILE PARAMETERS FOR PATTERN#  1

 => Overall scale factor:      0.000346946    -0.000000004     0.000002640
 => Eta(p-Voigt) or m(Pearson VII):   0.000000  0.000000  0.000000
 => Overall tem. factor:     0.000000    0.000000    0.000000
 => Halfwidth parameters: 
         0.004391    0.000000    0.000000
        -0.000389    0.000000    0.000000
         0.009813    0.000000    0.000000
 => Cell parameters: 
        4.990563    0.000000    0.000031
        4.990563    0.000000    0.000031
       17.067678    0.000000    0.000167
       90.000000    0.000000    0.000000
       90.000000    0.000000    0.000000
      120.000000    0.000000    0.000000
 => Preferred orientation: 
         1.000000    0.000000    0.000000
         0.000000    0.000000    0.000000
 => Asymmetry parameters: 
         0.000000    0.000000    0.000000
         0.000000    0.000000    0.000000
         0.000000    0.000000    0.000000
         0.000000    0.000000    0.000000
 => X and Y parameters: 
         0.026253    0.004745    0.001862
         0.019029    0.002769    0.000751
 => Strain parameters: 
         0.000000    0.000000    0.000000
         0.000000    0.000000    0.000000
         0.000000    0.000000    0.000000
 => Size   parameters (G,L): 
         0.000000    0.000000    0.000000
         0.000000    0.000000    0.000000
 => Further shape parameters (S_L and D_L): 
       0.000000  0.000000  0.000000
       0.000000  0.000000  0.000000

 ==> GLOBAL PARAMETERS FOR PATTERN#  1


 => Zero-point:     0.0000    0.0000    0.0000
 => Background Polynomial Parameters ==>
       6.6982     0.72291E-02 0.15046    
      0.54032     0.13323E-01  1.0367    
       10.448     0.27853E-01  2.3432    
      -3.6622    -0.18246E-01  2.3385    
       38.173    -0.80901E-02  1.3356    
       0.0000      0.0000      0.0000    

 => Cos( theta)-shift parameter :   0.0487 -0.0000  0.0007
 => Sin(2theta)-shift parameter :   0.0000  0.0000  0.0000

 ==> RELIABILITY FACTORS WITH ALL NON-EXCLUDED POINTS FOR PATTERN:  1

 => R-Factors:   13.9      20.6     Chi2:  1.72     DW-Stat.:  1.4596   Patt#:  1
 => Expected :            15.7                                1.8965
 => Deviance : 0.569E+04     Dev*:   1.886    
 => GoF-index:  1.3         Sqrt(Residual/N)
 => N-P+C:  2977

 =>    SumYdif       SumYobs      SumYcal      SumwYobsSQ     Residual    Condition
     0.1673E+05    0.1207E+06    0.1157E+06    0.1207E+06     5115.        0.1447E+18


 => Conventional Rietveld Rp,Rwp,Re and Chi2:   18.7      25.0      19.1      1.718    
 => (Values obtained using Ynet, but true sigma(y))
 =>  SumYnet, Sum(w Ynet**2):     0.8943E+05    0.8171E+05


 ==> RELIABILITY FACTORS FOR POINTS WITH BRAGG CONTRIBUTIONS FOR PATTERN:  1

 => R-Factors:   13.6      20.4     Chi2:  1.75     DW-Stat.:  1.5329   Patt#:
 => Expected :            15.4                                1.8934
 => Deviance : 0.542E+04     Dev*:   1.917    
 => GoF-index:  1.3         Sqrt(Residual/N)
 => N-P+C:  2790

 =>    SumYdif       SumYobs      SumYcal      SumwYobsSQ     Residual    Condition
     0.1600E+05    0.1173E+06    0.1126E+06    0.1173E+06     4871.        0.1447E+18


 => Conventional Rietveld Rp,Rwp,Re and Chi2:   18.0      24.5      18.5      1.746    
 => (Values obtained using Ynet, but true sigma(y))
 =>  SumYnet, Sum(w Ynet**2):     0.8912E+05    0.8146E+05


 => Global user-weigthed Chi2 (Bragg contrib.):   1.75    

 => ---------> Pattern#  1
 => Phase:  1
 =>    Bragg R-factor:  6.80    
 =>    RF-factor     :  7.55    
 ++++++++++++++++++++++++++++++++++++++++++++++++++++++++++++++++++++++++++++++++++++++++++++++++++++++++++++++++++++++++

 => CYCLE No.:    2
 ---------------------------------------------------------------------------------------
 => Phase  1 Name: CaCO3: 167                                                            
 ---------------------------------------------------------------------------------------
 => New parameters, shifts, and standard deviations

 Atom        x       dx      sx       y       dy      sy       z       dz      sz       B       dB      sB      occ.    docc.   socc.

 Ca       0.00000 0.00000 0.00000  0.00000 0.00000 0.00000  0.00000 0.00000 0.00000  0.94658-0.00353 0.00792  0.16667 0.00000 0.00000
 C        0.00000 0.00000 0.00000  0.00000 0.00000 0.00000  0.25000 0.00000 0.00000  1.05072-0.00502 0.02841  0.16667 0.00000 0.00000
 O        0.25846 0.00000 0.00050  0.00000 0.00000 0.00000  0.25000 0.00000 0.00000  1.19521-0.00370 0.01381  0.50000 0.00000 0.00000

 ==> PROFILE PARAMETERS FOR PATTERN#  1

 => Overall scale factor:      0.000347013     0.000000067     0.000002533
 => Eta(p-Voigt) or m(Pearson VII):   0.000000  0.000000  0.000000
 => Overall tem. factor:     0.000000    0.000000    0.000000
 => Halfwidth parameters: 
         0.004391    0.000000    0.000000
        -0.000389    0.000000    0.000000
         0.009813    0.000000    0.000000
 => Cell parameters: 
        4.990563    0.000000    0.000032
        4.990563    0.000000    0.000032
       17.067682    0.000004    0.000171
       90.000000    0.000000    0.000000
       90.000000    0.000000    0.000000
      120.000000    0.000000    0.000000
 => Preferred orientation: 
         1.000000    0.000000    0.000000
         0.000000    0.000000    0.000000
 => Asymmetry parameters: 
         0.000000    0.000000    0.000000
         0.000000    0.000000    0.000000
         0.000000    0.000000    0.000000
         0.000000    0.000000    0.000000
 => X and Y parameters: 
         0.029660    0.003407    0.001884
         0.020489    0.001460    0.000749
 => Strain parameters: 
         0.000000    0.000000    0.000000
         0.000000    0.000000    0.000000
         0.000000    0.000000    0.000000
 => Size   parameters (G,L): 
         0.000000    0.000000    0.000000
         0.000000    0.000000    0.000000
 => Further shape parameters (S_L and D_L): 
       0.000000  0.000000  0.000000
       0.000000  0.000000  0.000000

 ==> GLOBAL PARAMETERS FOR PATTERN#  1


 => Zero-point:     0.0000    0.0000    0.0000
 => Background Polynomial Parameters ==>
       6.6864    -0.11871E-01 0.14460    
      0.52234    -0.17987E-01 0.99324    
       10.428    -0.20242E-01  2.2442    
      -3.5841     0.78190E-01  2.2414    
       38.235     0.62366E-01  1.2799    
       0.0000      0.0000      0.0000    

 => Cos( theta)-shift parameter :   0.0487 -0.0000  0.0007
 => Sin(2theta)-shift parameter :   0.0000  0.0000  0.0000

 ==> RELIABILITY FACTORS WITH ALL NON-EXCLUDED POINTS FOR PATTERN:  1

 => R-Factors:   12.8      19.8     Chi2:  1.58     DW-Stat.:  1.5895   Patt#:  1
 => Expected :            15.7                                1.8965
 => Deviance : 0.508E+04     Dev*:   1.683    
 => GoF-index:  1.3         Sqrt(Residual/N)
 => N-P+C:  2977

 =>    SumYdif       SumYobs      SumYcal      SumwYobsSQ     Residual    Condition
     0.1549E+05    0.1207E+06    0.1157E+06    0.1207E+06     4716.        0.1291E+18


 => Conventional Rietveld Rp,Rwp,Re and Chi2:   17.3      24.0      19.1      1.584    
 => (Values obtained using Ynet, but true sigma(y))
 =>  SumYnet, Sum(w Ynet**2):     0.8940E+05    0.8169E+05


 ==> RELIABILITY FACTORS FOR POINTS WITH BRAGG CONTRIBUTIONS FOR PATTERN:  1

 => R-Factors:   12.6      19.5     Chi2:  1.60     DW-Stat.:  1.6711   Patt#:
 => Expected :            15.4                                1.8936
 => Deviance : 0.482E+04     Dev*:   1.697    
 => GoF-index:  1.3         Sqrt(Residual/N)
 => N-P+C:  2804

 =>    SumYdif       SumYobs      SumYcal      SumwYobsSQ     Residual    Condition
     0.1481E+05    0.1175E+06    0.1129E+06    0.1175E+06     4486.        0.1291E+18


 => Conventional Rietveld Rp,Rwp,Re and Chi2:   16.6      23.5      18.6      1.600    
 => (Values obtained using Ynet, but true sigma(y))
 =>  SumYnet, Sum(w Ynet**2):     0.8910E+05    0.8146E+05


 => Global user-weigthed Chi2 (Bragg contrib.):   1.60    

 => ---------> Pattern#  1
 => Phase:  1
 =>    Bragg R-factor:  6.73    
 =>    RF-factor     :  7.28    
 ++++++++++++++++++++++++++++++++++++++++++++++++++++++++++++++++++++++++++++++++++++++++++++++++++++++++++++++++++++++++

 => CYCLE No.:    3
 ---------------------------------------------------------------------------------------
 => Phase  1 Name: CaCO3: 167                                                            
 ---------------------------------------------------------------------------------------
 => New parameters, shifts, and standard deviations

 Atom        x       dx      sx       y       dy      sy       z       dz      sz       B       dB      sB      occ.    docc.   socc.

 Ca       0.00000 0.00000 0.00000  0.00000 0.00000 0.00000  0.00000 0.00000 0.00000  0.94321-0.00337 0.00782  0.16667 0.00000 0.00000
 C        0.00000 0.00000 0.00000  0.00000 0.00000 0.00000  0.25000 0.00000 0.00000  1.04669-0.00403 0.02819  0.16667 0.00000 0.00000
 O        0.25846 0.00000 0.00049  0.00000 0.00000 0.00000  0.25000 0.00000 0.00000  1.19167-0.00354 0.01371  0.50000 0.00000 0.00000

 ==> PROFILE PARAMETERS FOR PATTERN#  1

 => Overall scale factor:      0.000347072     0.000000059     0.000002498
 => Eta(p-Voigt) or m(Pearson VII):   0.000000  0.000000  0.000000
 => Overall tem. factor:     0.000000    0.000000    0.000000
 => Halfwidth parameters: 
         0.004391    0.000000    0.000000
        -0.000389    0.000000    0.000000
         0.009813    0.000000    0.000000
 => Cell parameters: 
        4.990563    0.000000    0.000032
        4.990563    0.000000    0.000032
       17.067686    0.000004    0.000175
       90.000000    0.000000    0.000000
       90.000000    0.000000    0.000000
      120.000000    0.000000    0.000000
 => Preferred orientation: 
         1.000000    0.000000    0.000000
         0.000000    0.000000    0.000000
 => Asymmetry parameters: 
         0.000000    0.000000    0.000000
         0.000000    0.000000    0.000000
         0.000000    0.000000    0.000000
         0.000000    0.000000    0.000000
 => X and Y parameters: 
         0.031865    0.002206    0.001922
         0.021266    0.000777    0.000757
 => Strain parameters: 
         0.000000    0.000000    0.000000
         0.000000    0.000000    0.000000
         0.000000    0.000000    0.000000
 => Size   parameters (G,L): 
         0.000000    0.000000    0.000000
         0.000000    0.000000    0.000000
 => Further shape parameters (S_L and D_L): 
       0.000000  0.000000  0.000000
       0.000000  0.000000  0.000000

 ==> GLOBAL PARAMETERS FOR PATTERN#  1


 => Zero-point:     0.0000    0.0000    0.0000
 => Background Polynomial Parameters ==>
       6.6745    -0.11818E-01 0.14280    
      0.50489    -0.17444E-01 0.97905    
       10.406    -0.21620E-01  2.2116    
      -3.4674     0.11670      2.2099    
       38.328     0.92712E-01  1.2618    
       0.0000      0.0000      0.0000    

 => Cos( theta)-shift parameter :   0.0486 -0.0000  0.0007
 => Sin(2theta)-shift parameter :   0.0000  0.0000  0.0000

 ==> RELIABILITY FACTORS WITH ALL NON-EXCLUDED POINTS FOR PATTERN:  1

 => R-Factors:   12.6      19.5     Chi2:  1.54     DW-Stat.:  1.6434   Patt#:  1
 => Expected :            15.7                                1.8965
 => Deviance : 0.486E+04     Dev*:   1.610    
 => GoF-index:  1.2         Sqrt(Residual/N)
 => N-P+C:  2977

 =>    SumYdif       SumYobs      SumYcal      SumwYobsSQ     Residual    Condition
     0.1520E+05    0.1207E+06    0.1157E+06    0.1207E+06     4586.        0.1208E+18


 => Conventional Rietveld Rp,Rwp,Re and Chi2:   17.0      23.7      19.1      1.540    
 => (Values obtained using Ynet, but true sigma(y))
 =>  SumYnet, Sum(w Ynet**2):     0.8945E+05    0.8172E+05


 ==> RELIABILITY FACTORS FOR POINTS WITH BRAGG CONTRIBUTIONS FOR PATTERN:  1

 => R-Factors:   12.4      19.3     Chi2:  1.55     DW-Stat.:  1.7255   Patt#:
 => Expected :            15.5                                1.8938
 => Deviance : 0.462E+04     Dev*:   1.619    
 => GoF-index:  1.2         Sqrt(Residual/N)
 => N-P+C:  2813

 =>    SumYdif       SumYobs      SumYcal      SumwYobsSQ     Residual    Condition
     0.1456E+05    0.1177E+06    0.1130E+06    0.1177E+06     4368.        0.1208E+18


 => Conventional Rietveld Rp,Rwp,Re and Chi2:   16.3      23.2      18.6      1.553    
 => (Values obtained using Ynet, but true sigma(y))
 =>  SumYnet, Sum(w Ynet**2):     0.8915E+05    0.8150E+05


 => Global user-weigthed Chi2 (Bragg contrib.):   1.55    

 => ---------> Pattern#  1
 => Phase:  1
 =>    Bragg R-factor:  6.71    
 =>    RF-factor     :  7.17    
 ++++++++++++++++++++++++++++++++++++++++++++++++++++++++++++++++++++++++++++++++++++++++++++++++++++++++++++++++++++++++

 => CYCLE No.:    4
 ---------------------------------------------------------------------------------------
 => Phase  1 Name: CaCO3: 167                                                            
 ---------------------------------------------------------------------------------------
 => New parameters, shifts, and standard deviations

 Atom        x       dx      sx       y       dy      sy       z       dz      sz       B       dB      sB      occ.    docc.   socc.

 Ca       0.00000 0.00000 0.00000  0.00000 0.00000 0.00000  0.00000 0.00000 0.00000  0.94008-0.00313 0.00779  0.16667 0.00000 0.00000
 C        0.00000 0.00000 0.00000  0.00000 0.00000 0.00000  0.25000 0.00000 0.00000  1.04335-0.00334 0.02816  0.16667 0.00000 0.00000
 O        0.25846 0.00000 0.00049  0.00000 0.00000 0.00000  0.25000 0.00000 0.00000  1.18836-0.00330 0.01369  0.50000 0.00000 0.00000

 ==> PROFILE PARAMETERS FOR PATTERN#  1

 => Overall scale factor:      0.000347102     0.000000030     0.000002487
 => Eta(p-Voigt) or m(Pearson VII):   0.000000  0.000000  0.000000
 => Overall tem. factor:     0.000000    0.000000    0.000000
 => Halfwidth parameters: 
         0.004391    0.000000    0.000000
        -0.000389    0.000000    0.000000
         0.009813    0.000000    0.000000
 => Cell parameters: 
        4.990563    0.000000    0.000033
        4.990563    0.000000    0.000033
       17.067690    0.000004    0.000178
       90.000000    0.000000    0.000000
       90.000000    0.000000    0.000000
      120.000000    0.000000    0.000000
 => Preferred orientation: 
         1.000000    0.000000    0.000000
         0.000000    0.000000    0.000000
 => Asymmetry parameters: 
         0.000000    0.000000    0.000000
         0.000000    0.000000    0.000000
         0.000000    0.000000    0.000000
         0.000000    0.000000    0.000000
 => X and Y parameters: 
         0.033213    0.001348    0.001952
         0.021685    0.000418    0.000765
 => Strain parameters: 
         0.000000    0.000000    0.000000
         0.000000    0.000000    0.000000
         0.000000    0.000000    0.000000
 => Size   parameters (G,L): 
         0.000000    0.000000    0.000000
         0.000000    0.000000    0.000000
 => Further shape parameters (S_L and D_L): 
       0.000000  0.000000  0.000000
       0.000000  0.000000  0.000000

 ==> GLOBAL PARAMETERS FOR PATTERN#  1


 => Zero-point:     0.0000    0.0000    0.0000
 => Background Polynomial Parameters ==>
       6.6654    -0.91446E-02 0.14232    
      0.49099    -0.13903E-01 0.97464    
       10.386    -0.19650E-01  2.2014    
      -3.3415     0.12585      2.2002    
       38.434     0.10601      1.2563    
       0.0000      0.0000      0.0000    

 => Cos( theta)-shift parameter :   0.0486 -0.0000  0.0007
 => Sin(2theta)-shift parameter :   0.0000  0.0000  0.0000

 ==> RELIABILITY FACTORS WITH ALL NON-EXCLUDED POINTS FOR PATTERN:  1

 => R-Factors:   12.5      19.4     Chi2:  1.53     DW-Stat.:  1.6657   Patt#:  1
 => Expected :            15.7                                1.8965
 => Deviance : 0.477E+04     Dev*:   1.582    
 => GoF-index:  1.2         Sqrt(Residual/N)
 => N-P+C:  2977

 =>    SumYdif       SumYobs      SumYcal      SumwYobsSQ     Residual    Condition
     0.1512E+05    0.1207E+06    0.1157E+06    0.1207E+06     4545.        0.1164E+18


 => Conventional Rietveld Rp,Rwp,Re and Chi2:   16.9      23.6      19.1      1.527    
 => (Values obtained using Ynet, but true sigma(y))
 =>  SumYnet, Sum(w Ynet**2):     0.8949E+05    0.8174E+05


 ==> RELIABILITY FACTORS FOR POINTS WITH BRAGG CONTRIBUTIONS FOR PATTERN:  1

 => R-Factors:   12.3      19.2     Chi2:  1.54     DW-Stat.:  1.7482   Patt#:
 => Expected :            15.5                                1.8938
 => Deviance : 0.453E+04     Dev*:   1.589    
 => GoF-index:  1.2         Sqrt(Residual/N)
 => N-P+C:  2816

 =>    SumYdif       SumYobs      SumYcal      SumwYobsSQ     Residual    Condition
     0.1448E+05    0.1177E+06    0.1131E+06    0.1177E+06     4330.        0.1164E+18


 => Conventional Rietveld Rp,Rwp,Re and Chi2:   16.2      23.0      18.6      1.538    
 => (Values obtained using Ynet, but true sigma(y))
 =>  SumYnet, Sum(w Ynet**2):     0.8919E+05    0.8153E+05


 => Global user-weigthed Chi2 (Bragg contrib.):   1.54    

 => ---------> Pattern#  1
 => Phase:  1
 =>    Bragg R-factor:  6.70    
 =>    RF-factor     :  7.12    
 ++++++++++++++++++++++++++++++++++++++++++++++++++++++++++++++++++++++++++++++++++++++++++++++++++++++++++++++++++++++++

 => CYCLE No.:    5
 ---------------------------------------------------------------------------------------
 => Phase  1 Name: CaCO3: 167                                                            
 ---------------------------------------------------------------------------------------
 => New parameters, shifts, and standard deviations

 Atom        x       dx      sx       y       dy      sy       z       dz      sz       B       dB      sB      occ.    docc.   socc.

 Ca       0.00000 0.00000 0.00000  0.00000 0.00000 0.00000  0.00000 0.00000 0.00000  0.93720-0.00288 0.00778  0.16667 0.00000 0.00000
 C        0.00000 0.00000 0.00000  0.00000 0.00000 0.00000  0.25000 0.00000 0.00000  1.04050-0.00285 0.02816  0.16667 0.00000 0.00000
 O        0.25846 0.00000 0.00049  0.00000 0.00000 0.00000  0.25000 0.00000 0.00000  1.18532-0.00304 0.01370  0.50000 0.00000 0.00000

 ==> PROFILE PARAMETERS FOR PATTERN#  1

 => Overall scale factor:      0.000347117     0.000000016     0.000002484
 => Eta(p-Voigt) or m(Pearson VII):   0.000000  0.000000  0.000000
 => Overall tem. factor:     0.000000    0.000000    0.000000
 => Halfwidth parameters: 
         0.004391    0.000000    0.000000
        -0.000389    0.000000    0.000000
         0.009813    0.000000    0.000000
 => Cell parameters: 
        4.990563    0.000000    0.000033
        4.990563    0.000000    0.000033
       17.067694    0.000004    0.000180
       90.000000    0.000000    0.000000
       90.000000    0.000000    0.000000
      120.000000    0.000000    0.000000
 => Preferred orientation: 
         1.000000    0.000000    0.000000
         0.000000    0.000000    0.000000
 => Asymmetry parameters: 
         0.000000    0.000000    0.000000
         0.000000    0.000000    0.000000
         0.000000    0.000000    0.000000
         0.000000    0.000000    0.000000
 => X and Y parameters: 
         0.034008    0.000795    0.001972
         0.021913    0.000228    0.000771
 => Strain parameters: 
         0.000000    0.000000    0.000000
         0.000000    0.000000    0.000000
         0.000000    0.000000    0.000000
 => Size   parameters (G,L): 
         0.000000    0.000000    0.000000
         0.000000    0.000000    0.000000
 => Further shape parameters (S_L and D_L): 
       0.000000  0.000000  0.000000
       0.000000  0.000000  0.000000

 ==> GLOBAL PARAMETERS FOR PATTERN#  1


 => Zero-point:     0.0000    0.0000    0.0000
 => Background Polynomial Parameters ==>
       6.6589    -0.64999E-02 0.14223    
      0.48180    -0.91933E-02 0.97334    
       10.374    -0.12065E-01  2.1982    
      -3.2263     0.11517      2.1974    
       38.538     0.10373      1.2546    
       0.0000      0.0000      0.0000    

 => Cos( theta)-shift parameter :   0.0486 -0.0000  0.0007
 => Sin(2theta)-shift parameter :   0.0000  0.0000  0.0000

 ==> RELIABILITY FACTORS WITH ALL NON-EXCLUDED POINTS FOR PATTERN:  1

 => R-Factors:   12.5      19.4     Chi2:  1.52     DW-Stat.:  1.6750   Patt#:  1
 => Expected :            15.7                                1.8965
 => Deviance : 0.474E+04     Dev*:   1.571    
 => GoF-index:  1.2         Sqrt(Residual/N)
 => N-P+C:  2977

 =>    SumYdif       SumYobs      SumYcal      SumwYobsSQ     Residual    Condition
     0.1512E+05    0.1207E+06    0.1157E+06    0.1207E+06     4532.        0.1140E+18


 => Conventional Rietveld Rp,Rwp,Re and Chi2:   16.9      23.5      19.1      1.522    
 => (Values obtained using Ynet, but true sigma(y))
 =>  SumYnet, Sum(w Ynet**2):     0.8953E+05    0.8176E+05


 ==> RELIABILITY FACTORS FOR POINTS WITH BRAGG CONTRIBUTIONS FOR PATTERN:  1

 => R-Factors:   12.3      19.2     Chi2:  1.53     DW-Stat.:  1.7562   Patt#:
 => Expected :            15.5                                1.8939
 => Deviance : 0.450E+04     Dev*:   1.576    
 => GoF-index:  1.2         Sqrt(Residual/N)
 => N-P+C:  2820

 =>    SumYdif       SumYobs      SumYcal      SumwYobsSQ     Residual    Condition
     0.1450E+05    0.1178E+06    0.1132E+06    0.1178E+06     4323.        0.1140E+18


 => Conventional Rietveld Rp,Rwp,Re and Chi2:   16.3      23.0      18.6      1.533    
 => (Values obtained using Ynet, but true sigma(y))
 =>  SumYnet, Sum(w Ynet**2):     0.8924E+05    0.8155E+05


 => Global user-weigthed Chi2 (Bragg contrib.):   1.53    

 => ---------> Pattern#  1
 => Phase:  1
 =>    Bragg R-factor:  6.70    
 =>    RF-factor     :  7.10
