Repository: natkurdz/XRD-AI

File: Dane/Grupa 3/cr2o3_15min.out (part 1 of 3)


        **********************************************************
        ** PROGRAM FullProf.2k (Version 7.70 - Apr2022-ILL JRC) **
        **********************************************************
                       M U L T I -- P A T T E R N                 
            Rietveld, Profile Matching & Integrated Intensity     
                 Refinement of X-ray and/or Neutron Data


    Date: 25/10/2022  Time: 15:22:53.155                              

 => PCR file code: cr2o3_15min
 => DAT file code: cr2o3_15min.xrdml    -> Relative contribution: 1.0000                                                            

 ==> CONDITIONS OF THIS RUN FOR PATTERN No.:  1

 => Global Refinement of X-ray powder diffraction data                                                                              
 => Global Refinement of X-ray powder diffraction data                                                                              
    Bragg-Brentano(X-rays) or Debye-Scherrer geometry(Neutrons)
 => Title: Cr2O3

 => Number of phases:    1
 => Number of excluded regions:    1
 => Number of scattering factors supplied:    0
 => March-Dollase model for preferred orientation
 => Conventional weights: w=1.0/Variance(yobs)
 => Asymmetry correction as in J.Appl.Cryst. 26,128(1993)
 => Background refined by polynomial function
 => The    7th default profile function was selected
 => T-C-H Pseudo-Voigt function 
    This function is convoluted with asymmetry due to axial 
    divergence as formulated by: 
    van Laar and Yelon, J. Appl. Cryst. 17, 47(1984).
    and using the method of:
    Finger, Cox and Jephcoat, J. Appl. Cryst. 27, 892 (1994).
    Fortran 90 module adapted from function PROFVAL (in F77) : 
    L.W. Finger, J. Appl. Cryst. 31, 111 (1998).


 ==> INPUT/OUTPUT OPTIONS:

 => Generate bacground file *.bac
 => Generate file *.PRF for plot
 => Output Correlation Matrix
 => Generate new input file *.PCR
 => Plot pattern at each cycle
 => Wavelengths:  1.54060 1.54439
 => Alpha2/Alpha1 ratio:   0.5000
 => Cos(Monochromator angle)=   0.9000
 => Asymmetry correction for angles lower than   90.000 degrees
 => Absorption correction (AC), muR-eff =   0.0000  0.0000
 => Base of peaks: 2.0*HW*   25.00

 => Number of cycles:   30
 => Relaxation factors ==>    for coordinates:  0.90
 => for anisotropic temperature factors:  0.90
 => for halfwidth/strain/size parameters:  0.90
 => for lattice constants and propagation vectors:  0.90
 => EPS-value for convergence:    0.3

 => Excluded regions for Pattern#  1
    From     to
      0.0000     20.0000

 => Number of Least-Squares parameters varied:    15

 =>--------------------------->
 =>------->  PATTERN number:  1
 =>--------------------------->
 => Global parameters and codes ==>
 => Zero-point:     0.0000    0.0000
 => Background parameters and codes ==>
 => Origin of polynomial at 2theta/TOF/E(KeV):   90.000  
  3.0830    -0.69900      58.825      247.35      399.84      125.00    
       91.00      111.00       80.10       70.10      120.10      130.10
 => Displacement peak-shift parameter and code:    -0.04   21.00
 => Transparency peak-shift parameter and code:     0.00    0.00

 => Reading Intensity data  =>>

      Data from PANalytical formats
      Extension:  .xrdml
 ==> Angular range, step and number of points:
     2Thmin:      20.003111  2Thmax:      99.983246  Step:       0.033423  No. of points:   2394
 --------------------------------------------------------------------------------
 => Phase  No. 1
      Cr2O3                                                                 
 --------------------------------------------------------------------------------
 => Schakal File (*.sch) is output for phase: 1
 =>-------> Pattern#  1
 => Crystal Structure Refinement
 => Preferred orientation vector:   0.0000  0.0000  1.0000

 =>-------> Data for PHASE: 1
 => Number of atoms:    2
 => Number of distance  constraints:    0
 => Number of angle     constraints:    0

 => Symmetry information on space group: R -3 c              
 -> The multiplicity of the general position is:  36
 -> The space group is Centric (-1 at origin)   
 -> Lattice type  R: { 000; 2/3 1/3 1/3; 1/3 2/3 2/3   }+          
 -> Reduced set of symmetry operators:

  No.  IT   Symmetry symbol    Rotation part     Associated Translation
   1: ( 1)   1            --> ( x  ,   y, z) + {  0.0000  0.0000  0.0000}
   2: ( 2)  3+ ( 0, 0, z) --> (  -y, x-y, z) + {  0.0000  0.0000  0.0000}
   3: ( 3)  3- ( 0, 0, z) --> (-x+y,-x  , z) + {  0.0000  0.0000  0.0000}
   4: ( 7)   2 ( x, x, 0) --> (   y, x  ,-z) + {  0.0000  0.0000  0.5000}
   5: ( 8)   2 ( x, 0, 0) --> ( x-y,  -y,-z) + {  0.0000  0.0000  0.5000}
   6: ( 9)   2 ( 0, y, 0) --> (-x  ,-x+y,-z) + {  0.0000  0.0000  0.5000}


        Information on Space Group: 
        --------------------------- 

 =>   Number of Space group: 167
 =>  Hermann-Mauguin Symbol: R -3 c
 =>             Hall Symbol: -R 3 2"c
 =>            Setting Type: IT (Generated from Hermann-Mauguin symbol)
 =>          Crystal System: Trigonal
 =>              Laue Class: -3m1
 =>             Point Group: -3m
 =>         Bravais Lattice: R
 =>          Lattice Symbol: hR
 =>  Reduced Number of S.O.:   6
 =>    General multiplicity:  36
 =>          Centrosymmetry: Centric (-1 at origin)
 =>  Generators (exc. -1&L):   2
 =>         Asymmetric unit:  0.000 <= x <=  0.667
                              0.000 <= y <=  0.667
                              0.000 <= z <=  0.083
 => Centring vectors:  2
 => Latt( 1): (2/3,1/3,1/3)                        => Latt( 2): (1/3,2/3,2/3)                       
                                                                                                    

 => List of all Symmetry Operators and Symmetry Symbols

 => SYMM(  1): x,y,z                             Symbol: 1
 => SYMM(  2): -y,x-y,z                          Symbol: 3+ 0,0,z
 => SYMM(  3): -x+y,-x,z                         Symbol: 3- 0,0,z
 => SYMM(  4): -y,-x,z+1/2                       Symbol: c x,-x,z
 => SYMM(  5): -x+y,y,z+1/2                      Symbol: c x,2x,z
 => SYMM(  6): x,x-y,z+1/2                       Symbol: c 2x,x,2z
 => SYMM(  7): -x,-y,-z                          Symbol: -1 0,0,0
 => SYMM(  8): y,-x+y,-z                         Symbol: -3+ 0,0,z; 0,0,0
 => SYMM(  9): x-y,x,-z                          Symbol: -3- 0,0,z; 0,0,0
 => SYMM( 10): y,x,-z+1/2                        Symbol: 2 x,x,1/4
 => SYMM( 11): x-y,-y,-z+1/2                     Symbol: 2 x,0,1/4
 => SYMM( 12): -x,-x+y,-z+1/2                    Symbol: 2 0,y,1/4
 => SYMM( 13): x+2/3,y+1/3,z+1/3                 Symbol: t (2/3,1/3,1/3)
 => SYMM( 14): -y+2/3,x-y+1/3,z+1/3              Symbol: 3+ (0,0,1/3) 1/3,1/3,z
 => SYMM( 15): -x+y+2/3,-x+1/3,z+1/3             Symbol: 3- (0,0,1/3) 1/3,0,z
 => SYMM( 16): -y+2/3,-x+1/3,z+5/6               Symbol: g (1/6,-1/6,5/6) x,-x+1/2,z
 => SYMM( 17): -x+y+2/3,y+1/3,z+5/6              Symbol: g (1/6,1/3,5/6) x,2x-1/2,z
 => SYMM( 18): x+2/3,x-y+1/3,z+5/6               Symbol: g (2/3,1/3,5/6) 2x,x,2z
 => SYMM( 19): -x+2/3,-y+1/3,-z+1/3              Symbol: -1 1/3,1/6,1/6
 => SYMM( 20): y+2/3,-x+y+1/3,-z+1/3             Symbol: -3+ 1/3,-1/3,z; 1/3,-1/3,1/6
 => SYMM( 21): x-y+2/3,x+1/3,-z+1/3              Symbol: -3- 1/3,2/3,z; 1/3,2/3,1/6
 => SYMM( 22): y+2/3,x+1/3,-z+5/6                Symbol: 2 (1/2,1/2,0) x,x-1/6,5/12
 => SYMM( 23): x-y+2/3,-y+1/3,-z+5/6             Symbol: 2 (1/2,0,0) x,1/6,5/12
 => SYMM( 24): -x+2/3,-x+y+1/3,-z+5/6            Symbol: 2 1/3,y,5/12
 => SYMM( 25): x+1/3,y+2/3,z+2/3                 Symbol: t (1/3,2/3,2/3)
 => SYMM( 26): -y+1/3,x-y+2/3,z+2/3              Symbol: 3+ (0,0,2/3) 0,1/3,z
 => SYMM( 27): -x+y+1/3,-x+2/3,z+2/3             Symbol: 3- (0,0,2/3) 1/3,1/3,z
 => SYMM( 28): -y+1/3,-x+2/3,z+1/6               Symbol: g (-1/6,1/6,1/6) x,-x+1/2,z
 => SYMM( 29): -x+y+1/3,y+2/3,z+1/6              Symbol: g (1/3,2/3,1/6) x,2x,z
 => SYMM( 30): x+1/3,x-y+2/3,z+1/6               Symbol: g (1/3,1/6,1/6) 2x,x+1/4,2z
 => SYMM( 31): -x+1/3,-y+2/3,-z+2/3              Symbol: -1 1/6,1/3,1/3
 => SYMM( 32): y+1/3,-x+y+2/3,-z+2/3             Symbol: -3+ 2/3,1/3,z; 2/3,1/3,1/3
 => SYMM( 33): x-y+1/3,x+2/3,-z+2/3              Symbol: -3- -1/3,1/3,z; -1/3,1/3,1/3
 => SYMM( 34): y+1/3,x+2/3,-z+1/6                Symbol: 2 (1/2,1/2,0) x,x+1/6,1/12
 => SYMM( 35): x-y+1/3,-y+2/3,-z+1/6             Symbol: 2 x,1/3,1/12
 => SYMM( 36): -x+1/3,-x+y+2/3,-z+1/6            Symbol: 2 (0,1/2,0) 1/6,y,1/12

 => Special Wyckoff Positions for R -3 c
 
    Multp     Site        Representative Coordinates (centring translations excluded)
     18       e              x,0,1/4             0,x,1/4             -x,-x,1/4                               
                             0,-x,3/4            -x,0,3/4            x,x,3/4                                 
 
     18       d              1/2,0,0             0,1/2,0             1/2,1/2,0                               
                             0,1/2,1/2           1/2,0,1/2           1/2,1/2,1/2                             
 
     12       c              0,0,z               0,0,z+1/2           0,0,-z                                  
                             0,0,-z+1/2                                                                      
 
      6       b              0,0,0               0,0,1/2                                                     
 
      6       a              0,0,1/4             0,0,3/4                                                     
 

 => Initial parameters ==>
 Atom    Ntyp                  X         Y         Z         B         occ.         in  fin  Spc  Mult
                             B11       B22       B33       B12       B13       B23
 Cr     CR                 0.00000   0.00000   0.34762   0.59305   0.33333           0    0    0   12
                 Codes:    0.00000   0.00000 141.00000 101.00000   0.00000
 O      O                  0.30576   0.00000   0.25000   0.59305   0.50000           0    0    0   18
                 Codes:  151.00000   0.00000   0.00000 101.00000   0.00000

 => IT IS ASSUMED THAT THE FIRST GIVEN SITE IS FULLY OCCUPIED 
    OR THE FIRST AND SECOND ATOMS ARE IN THE SAME SITE WITH TOTAL FULL OCCUPATION
  (If this is not the case, change the order of atoms to obtain correct values for the content of the unit cell)
    The phase contains sites partially occupied
      -> Atom: CR  ,  Chemical element: CR  Atomic Mass:    51.9960
      -> Atom: O   ,  Chemical element: O   Atomic Mass:    15.9994
 => The given value of ATZ is        911.93 the program has calculated:         911.93
    The value of ATZ given in the input PCR file will be used for quantitative analysis
 => The chemical content of the unit cell is: 
      12.0000 CR   +  18.0002 O      
 => The normalized site occupation numbers in % are: 
     100.0000 Cr     :      100.0010 O        
 => The density (volumic mass) of the compound is:    5.232 g/cm3

 =>-------> PROFILE PARAMETERS FOR PATTERN:  1

 => Overall scale factor:   0.859922E-04
 => ETA (p-Voigt) OR M (Pearson VII):   0.0000
 => Overall temperature factor:      0.00000
 => Halfwidth U,V,W:      0.00439    -0.00039     0.00981
 => X and Y parameters:       0.1748      0.0251
 => Direct cell parameters:    4.9586   4.9586  13.5938  90.0000  90.0000 120.0000
 => Preferred orientation parameters:   1.0000  1.0000
 => Asymmetry parameters     :      0.00000     0.00000     0.00000     0.00000
 => Strain parameters        :      0.00000     0.00000     0.00000
 => Size   parameters        :      0.00004     0.00000
 => Further shape parameters (S_L and D_L):   0.00000   0.00000
    S_L is source width/detector distance
    D_L is detector width/detector distance

 ==> CODEWORDS FOR PROFILE PARAMETERS of PATTERN#  1

 => Overall scale factor:   11.000
 => ETA (p-Voigt) OR M (Pearson VII):    0.000
 => Overall temperature factor:    0.000
 => Halfwidth U,V,W:    0.000   0.000   0.000
 => X and Y parameters:   60.500  50.500
 => Direct cell parameters:   31.000  31.000  41.000   0.000   0.000  31.000
 => Preferred orientation parameters:    0.000   0.000
 => Asymmetry parameters     :    0.000   0.000   0.000   0.000
 => Strain parameters        :    0.000   0.000   0.000
 => Size   parameters        :    0.000   0.000

 => Cell constraints according to Laue symmetry: -3m1 

        Metric information:
        -------------------

 => Direct cell parameters:

         a =       4.9586      b =       4.9586      c =      13.5938
     alpha =       90.000   beta =       90.000  gamma =      120.000
                        Direct Cell Volume =     289.4570

 => Reciprocal cell parameters:

         a*=     0.232870      b*=     0.232870      c*=     0.073563
     alpha*=       90.000   beta*=       90.000  gamma*=       60.000
                    Reciprocal Cell Volume =   0.00345474

 => Direct and Reciprocal Metric Tensors:

                   GD                                       GR
     24.5873    -12.2937      0.0000          0.054228    0.027114    0.000000
    -12.2937     24.5873      0.0000          0.027114    0.054228    0.000000
      0.0000      0.0000    184.7922          0.000000    0.000000    0.005411

 =>  Cartesian frame: x // a; z is along c*; y is within the ab-plane   

     Crystal_to_Orthonormal_Matrix              Orthonormal_to_Crystal Matrix
              Cr_Orth_cel                               Orth_Cr_cel  
      4.9586     -2.4793      0.0000          0.201671    0.116435   -0.000000
      0.0000      4.2942      0.0000          0.000000    0.232870   -0.000000
      0.0000      0.0000     13.5938          0.000000    0.000000    0.073563

     Busing-Levy B-matrix: Hc=B.H            Inverse of the Busing-Levy B-matrix
                BL_M                                      BL_Minv  
    0.232870    0.116435    0.000000            4.2942     -2.4793     -0.0000
    0.000000    0.201671   -0.000000            0.0000      4.9586      0.0000
    0.000000    0.000000    0.073563            0.0000      0.0000     13.5938

 => Laue symmetry -3m1  will be used to generate HKL for pattern#   1
 => Reflections generated between S(1/d)min:  0.2249 A-1 and S(1/d)max:  1.0823 A-1
 =>                                    dmax:  4.4462 A   and      dmin:  0.9239 A
 => The number of reflections generated is:     44
 => The max. scatt. variable (gen.ref.) is:       112.9641
 => Scattering coefficients from internal table


 => X-ray scattering coeff. (A1, B1, A2,...C, f(0), Z, Dfp,Dfpp)

 CR     10.6406   6.1038   7.3537   0.3920   3.3240  20.2626   1.4922  98.7399   1.1832  23.9937  24.0000  -0.1980   2.4430
 O       3.0485  13.2771   2.2868   5.7011   1.5463   0.3239   0.8670  32.9089   0.2508   7.9994   8.0000   0.0470   0.0320

     --------------------------------------------------------------
      SYMBOLIC NAMES AND INITIAL VALUES OF PARAMETERS TO BE VARIED:
     --------------------------------------------------------------

      ->  Parameter number    1   -> Symbolic Name:                                     Scale_ph1_pat1    0.85992229E-04
      ->  Parameter number    2   -> Symbolic Name:                                         SyCos_pat1   -0.42530000E-01
      ->  Parameter number    3   -> Symbolic Name:                                    Cell_A_ph1_pat1     4.9585629    
      ->  Parameter number    4   -> Symbolic Name:                                    Cell_C_ph1_pat1     13.593830    
      ->  Parameter number    5   -> Symbolic Name:                                     Y-cos_ph1_pat1    0.25110001E-01
      ->  Parameter number    6   -> Symbolic Name:                                     X-tan_ph1_pat1    0.17482100    
      ->  Parameter number    7   -> Symbolic Name:                                         Bck_3_pat1     247.34801    
      ->  Parameter number    8   -> Symbolic Name:                                         Bck_2_pat1     58.825001    
      ->  Parameter number    9   -> Symbolic Name:                                         Bck_0_pat1     3.0829999    
      ->  Parameter number   10   -> Symbolic Name:                                        Biso_Cr_ph1    0.59305000    
      ->  Parameter number   11   -> Symbolic Name:                                         Bck_1_pat1   -0.69900000    
      ->  Parameter number   12   -> Symbolic Name:                                         Bck_4_pat1     399.83701    
      ->  Parameter number   13   -> Symbolic Name:                                         Bck_5_pat1     125.00100    
      ->  Parameter number   14   -> Symbolic Name:                                           Z_Cr_ph1    0.34762001    
      ->  Parameter number   15   -> Symbolic Name:                                            X_O_ph1    0.30576000    
  
 
 => No optimization for routine tasks
 ++++++++++++++++++++++++++++++++++++++++++++++++++++++++++++++++++++++++++++++++++++++++++++++++++++++++++++++++++++++++

 => CYCLE No.:    1
 ---------------------------------------------------------------------------------------
 => Phase  1 Name: Cr2O3                                                                 
 ---------------------------------------------------------------------------------------
 => New parameters, shifts, and standard deviations

 Atom        x       dx      sx       y       dy      sy       z       dz      sz       B       dB      sB      occ.    docc.   socc.

 Cr       0.00000 0.00000 0.00000  0.00000 0.00000 0.00000  0.34764 0.00002 0.00029  1.00803 0.41498 0.11849  0.33333 0.00000 0.00000
 O        0.30573-0.00003 0.00214  0.00000 0.00000 0.00000  0.25000 0.00000 0.00000  1.00803 0.41498 0.11849  0.50000 0.00000 0.00000

 ==> PROFILE PARAMETERS FOR PATTERN#  1

 => Overall scale factor:      0.000078381    -0.000007612     0.000001792
 => Eta(p-Voigt) or m(Pearson VII):   0.000000  0.000000  0.000000
 => Overall tem. factor:     0.000000    0.000000    0.000000
 => Halfwidth parameters: 
         0.004391    0.000000    0.000000
        -0.000389    0.000000    0.000000
         0.009813    0.000000    0.000000
 => Cell parameters: 
        4.958470   -0.000093    0.000165
        4.958470   -0.000093    0.000165
       13.593856    0.000026    0.000599
       90.000000    0.000000    0.000000
       90.000000    0.000000    0.000000
      120.000000    0.000000    0.000000
 => Preferred orientation: 
         1.000000    0.000000    0.000000
         1.000000    0.000000    0.000000
 => Asymmetry parameters: 
         0.000000    0.000000    0.000000
         0.000000    0.000000    0.000000
         0.000000    0.000000    0.000000
         0.000000    0.000000    0.000000
 => X and Y parameters: 
         0.180343    0.005522    0.011503
         0.034614    0.009504    0.004222
 => Strain parameters: 
         0.000000    0.000000    0.000000
         0.000000    0.000000    0.000000
         0.000000    0.000000    0.000000
 => Size   parameters (G,L): 
         0.000040    0.000000    0.000000
         0.000000    0.000000    0.000000
 => Further shape parameters (S_L and D_L): 
       0.000000  0.000000  0.000000
       0.000000  0.000000  0.000000

 ==> GLOBAL PARAMETERS FOR PATTERN#  1


 => Zero-point:     0.0000    0.0000    0.0000
 => Background Polynomial Parameters ==>
       5.3545      2.2715     0.36783    
      -1.6057    -0.90674      2.8501    
       57.480     -1.3451      3.8531    
       244.83     -2.5157      21.629    
       415.94      16.099      42.231    
       150.46      25.455      26.676    

 => Cos( theta)-shift parameter :  -0.0447 -0.0022  0.0029
 => Sin(2theta)-shift parameter :   0.0000  0.0000  0.0000

 ==> RELIABILITY FACTORS WITH ALL NON-EXCLUDED POINTS FOR PATTERN:  1

 => R-Factors:   36.8      41.9     Chi2:  4.34     DW-Stat.:  0.5185   Patt#:  1
 => Expected :            20.1                                1.8855
 => Deviance : 0.128E+05     Dev*:   5.281    
 => GoF-index:  2.1         Sqrt(Residual/N)
 => N-P+C:  2379

 =>    SumYdif       SumYobs      SumYcal      SumwYobsSQ     Residual    Condition
     0.2164E+05    0.5878E+05    0.5554E+05    0.5878E+05    0.1032E+05    0.3775E+19


 => Conventional Rietveld Rp,Rwp,Re and Chi2:   57.0      58.3      28.0      4.340    
 => (Values obtained using Ynet, but true sigma(y))
 =>  SumYnet, Sum(w Ynet**2):     0.3798E+05    0.3034E+05


 ==> RELIABILITY FACTORS FOR POINTS WITH BRAGG CONTRIBUTIONS FOR PATTERN:  1

 => R-Factors:   36.7      41.8     Chi2:  4.22     DW-Stat.:  0.5682   Patt#:
 => Expected :            20.4                                1.8822
 => Deviance : 0.114E+05     Dev*:   4.991    
 => GoF-index:  2.0         Sqrt(Residual/N)
 => N-P+C:  2232

 =>    SumYdif       SumYobs      SumYcal      SumwYobsSQ     Residual    Condition
     0.1978E+05    0.5385E+05    0.5204E+05    0.5385E+05     9421.        0.3775E+19


 => Conventional Rietveld Rp,Rwp,Re and Chi2:   54.1      56.6      27.5      4.221    
 => (Values obtained using Ynet, but true sigma(y))
 =>  SumYnet, Sum(w Ynet**2):     0.3655E+05    0.2944E+05


 => Global user-weigthed Chi2 (Bragg contrib.):   4.22    

 => ---------> Pattern#  1
 => Phase:  1
 =>    Bragg R-factor:  20.6    
 =>    RF-factor     :  18.0    
 ++++++++++++++++++++++++++++++++++++++++++++++++++++++++++++++++++++++++++++++++++++++++++++++++++++++++++++++++++++++++

 => CYCLE No.:    2
 ---------------------------------------------------------------------------------------
 => Phase  1 Name: Cr2O3                                                                 
 ---------------------------------------------------------------------------------------
 => New parameters, shifts, and standard deviations

 Atom        x       dx      sx       y       dy      sy       z       dz      sz       B       dB      sB      occ.    docc.   socc.

 Cr       0.00000 0.00000 0.00000  0.00000 0.00000 0.00000  0.34769 0.00005 0.00026  1.16613 0.15809 0.11022  0.33333 0.00000 0.00000
 O        0.30570-0.00002 0.00192  0.00000 0.00000 0.00000  0.25000 0.00000 0.00000  1.16613 0.15809 0.11022  0.50000 0.00000 0.00000

 ==> PROFILE PARAMETERS FOR PATTERN#  1

 => Overall scale factor:      0.000074418    -0.000003963     0.000001434
 => Eta(p-Voigt) or m(Pearson VII):   0.000000  0.000000  0.000000
 => Overall tem. factor:     0.000000    0.000000    0.000000
 => Halfwidth parameters: 
         0.004391    0.000000    0.000000
        -0.000389    0.000000    0.000000
         0.009813    0.000000    0.000000
 => Cell parameters: 
        4.958410   -0.000060    0.000160
        4.958410   -0.000060    0.000160
       13.593917    0.000061    0.000578
       90.000000    0.000000    0.000000
       90.000000    0.000000    0.000000
      120.000000    0.000000    0.000000
 => Preferred orientation: 
         1.000000    0.000000    0.000000
         1.000000    0.000000    0.000000
 => Asymmetry parameters: 
         0.000000    0.000000    0.000000
         0.000000    0.000000    0.000000
         0.000000    0.000000    0.000000
         0.000000    0.000000    0.000000
 => X and Y parameters: 
         0.194985    0.014642    0.011148
         0.039880    0.005266    0.003984
 => Strain parameters: 
         0.000000    0.000000    0.000000
         0.000000    0.000000    0.000000
         0.000000    0.000000    0.000000
 => Size   parameters (G,L): 
         0.000040    0.000000    0.000000
         0.000000    0.000000    0.000000
 => Further shape parameters (S_L and D_L): 
       0.000000  0.000000  0.000000
       0.000000  0.000000  0.000000

 ==> GLOBAL PARAMETERS FOR PATTERN#  1


 => Zero-point:     0.0000    0.0000    0.0000
 => Background Polynomial Parameters ==>
       5.5248     0.17036     0.27322    
      -2.1096    -0.50388      2.1246    
       56.273     -1.2073      2.8731    
       242.84     -1.9878      16.136    
       431.96      16.019      31.520    
       174.32      23.869      19.916    

 => Cos( theta)-shift parameter :  -0.0464 -0.0018  0.0027
 => Sin(2theta)-shift parameter :   0.0000  0.0000  0.0000

 ==> RELIABILITY FACTORS WITH ALL NON-EXCLUDED POINTS FOR PATTERN:  1

 => R-Factors:   25.9      31.9     Chi2:  2.52     DW-Stat.:  1.0249   Patt#:  1
 => Expected :            20.1                                1.8855
 => Deviance : 0.680E+04     Dev*:   2.815    
 => GoF-index:  1.6         Sqrt(Residual/N)
 => N-P+C:  2379

 =>    SumYdif       SumYobs      SumYcal      SumwYobsSQ     Residual    Condition
     0.1523E+05    0.5878E+05    0.5657E+05    0.5878E+05     5992.        0.2345E+19


 => Conventional Rietveld Rp,Rwp,Re and Chi2:   47.8      48.3      30.4      2.519    
 => (Values obtained using Ynet, but true sigma(y))
 =>  SumYnet, Sum(w Ynet**2):     0.3183E+05    0.2573E+05


 ==> RELIABILITY FACTORS FOR POINTS WITH BRAGG CONTRIBUTIONS FOR PATTERN:  1

 => R-Factors:   25.2      31.2     Chi2:  2.35     DW-Stat.:  1.1711   Patt#:
 => Expected :            20.4                                1.8822
 => Deviance : 0.572E+04     Dev*:   2.524    
 => GoF-index:  1.5         Sqrt(Residual/N)
 => N-P+C:  2232

 =>    SumYdif       SumYobs      SumYcal      SumwYobsSQ     Residual    Condition
     0.1355E+05    0.5385E+05    0.5270E+05    0.5385E+05     5244.        0.2345E+19


 => Conventional Rietveld Rp,Rwp,Re and Chi2:   44.0      45.8      29.9      2.350    
 => (Values obtained using Ynet, but true sigma(y))
 =>  SumYnet, Sum(w Ynet**2):     0.3077E+05    0.2499E+05


 => Global user-weigthed Chi2 (Bragg contrib.):   2.35    

 => ---------> Pattern#  1
 => Phase:  1
 =>    Bragg R-factor:  15.2    
 =>    RF-factor     :  10.8    
 ++++++++++++++++++++++++++++++++++++++++++++++++++++++++++++++++++++++++++++++++++++++++++++++++++++++++++++++++++++++++

 => CYCLE No.:    3
 ---------------------------------------------------------------------------------------
 => Phase  1 Name: Cr2O3                                                                 
 ---------------------------------------------------------------------------------------
 => New parameters, shifts, and standard deviations

 Atom        x       dx      sx       y       dy      sy       z       dz      sz       B       dB      sB      occ.    docc.   socc.

 Cr       0.00000 0.00000 0.00000  0.00000 0.00000 0.00000  0.34773 0.00005 0.00026  1.18460 0.01848 0.11280  0.33333 0.00000 0.00000
 O        0.30567-0.00003 0.00194  0.00000 0.00000 0.00000  0.25000 0.00000 0.00000  1.18460 0.01848 0.11280  0.50000 0.00000 0.00000

 ==> PROFILE PARAMETERS FOR PATTERN#  1

 => Overall scale factor:      0.000072294    -0.000002124     0.000001357
 => Eta(p-Voigt) or m(Pearson VII):   0.000000  0.000000  0.000000
 => Overall tem. factor:     0.000000    0.000000    0.000000
 => Halfwidth parameters: 
         0.004391    0.000000    0.000000
        -0.000389    0.000000    0.000000
         0.009813    0.000000    0.000000
 => Cell parameters: 
        4.958384   -0.000026    0.000171
        4.958384   -0.000026    0.000171
       13.594000    0.000083    0.000616
       90.000000    0.000000    0.000000
       90.000000    0.000000    0.000000
      120.000000    0.000000    0.000000
 => Preferred orientation: 
         1.000000    0.000000    0.000000
         1.000000    0.000000    0.000000
 => Asymmetry parameters: 
         0.000000    0.000000    0.000000
         0.000000    0.000000    0.000000
         0.000000    0.000000    0.000000
         0.000000    0.000000    0.000000
 => X and Y parameters: 
         0.212344    0.017359    0.011947
         0.041958    0.002078    0.004214
 => Strain parameters: 
         0.000000    0.000000    0.000000
         0.000000    0.000000    0.000000
         0.000000    0.000000    0.000000
 => Size   parameters (G,L): 
         0.000040    0.000000    0.000000
         0.000000    0.000000    0.000000
 => Further shape parameters (S_L and D_L): 
       0.000000  0.000000  0.000000
       0.000000  0.000000  0.000000

 ==> GLOBAL PARAMETERS FOR PATTERN#  1


 => Zero-point:     0.0000    0.0000    0.0000
 => Background Polynomial Parameters ==>
       5.5039    -0.20908E-01 0.25061    
      -2.3730    -0.26341      1.9450    
       55.169     -1.1038      2.6316    
       241.23     -1.6160      14.786    
       447.55      15.595      28.890    
       196.61      22.285      18.257    

 => Cos( theta)-shift parameter :  -0.0476 -0.0012  0.0029
 => Sin(2theta)-shift parameter :   0.0000  0.0000  0.0000

 ==> RELIABILITY FACTORS WITH ALL NON-EXCLUDED POINTS FOR PATTERN:  1

 => R-Factors:   22.5      29.5     Chi2:  2.15     DW-Stat.:  1.2063   Patt#:  1
 => Expected :            20.1                                1.8855
 => Deviance : 0.584E+04     Dev*:   2.418    
 => GoF-index:  1.5         Sqrt(Residual/N)
 => N-P+C:  2379

 =>    SumYdif       SumYobs      SumYcal      SumwYobsSQ     Residual    Condition
     0.1320E+05    0.5878E+05    0.5523E+05    0.5878E+05     5110.        0.1772E+19


 => Conventional Rietveld Rp,Rwp,Re and Chi2:   42.6      45.0      30.7      2.148    
 => (Values obtained using Ynet, but true sigma(y))
 =>  SumYnet, Sum(w Ynet**2):     0.3096E+05    0.2525E+05


 ==> RELIABILITY FACTORS FOR POINTS WITH BRAGG CONTRIBUTIONS FOR PATTERN:  1

 => R-Factors:   21.5      28.6     Chi2:  1.97     DW-Stat.:  1.4023   Patt#:
 => Expected :            20.4                                1.8822
 => Deviance : 0.482E+04     Dev*:   2.129    
 => GoF-index:  1.4         Sqrt(Residual/N)
 => N-P+C:  2232

 =>    SumYdif       SumYobs      SumYcal      SumwYobsSQ     Residual    Condition
     0.1157E+05    0.5385E+05    0.5131E+05    0.5385E+05     4396.        0.1772E+19


 => Conventional Rietveld Rp,Rwp,Re and Chi2:   38.6      42.3      30.2      1.969    
 => (Values obtained using Ynet, but true sigma(y))
 =>  SumYnet, Sum(w Ynet**2):     0.2995E+05    0.2453E+05


 => Global user-weigthed Chi2 (Bragg contrib.):   1.97    

 => ---------> Pattern#  1
 => Phase:  1
 =>    Bragg R-factor:  16.8    
 =>    RF-factor     :  12.6    
 ++++++++++++++++++++++++++++++++++++++++++++++++++++++++++++++++++++++++++++++++++++++++++++++++++++++++++++++++++++++++

 => CYCLE No.:    4
 ---------------------------------------------------------------------------------------
 => Phase  1 Name: Cr2O3                                                                 
 ---------------------------------------------------------------------------------------
 => New parameters, shifts, and standard deviations

 Atom        x       dx      sx       y       dy      sy       z       dz      sz       B       dB      sB      occ.    docc.   socc.

 Cr       0.00000 0.00000 0.00000  0.00000 0.00000 0.00000  0.34776 0.00003 0.00027  1.17279-0.01182 0.11509  0.33333 0.00000 0.00000
 O        0.30563-0.00004 0.00198  0.00000 0.00000 0.00000  0.25000 0.00000 0.00000  1.17279-0.01182 0.11509  0.50000 0.00000 0.00000

 ==> PROFILE PARAMETERS FOR PATTERN#  1

 => Overall scale factor:      0.000071150    -0.000001144     0.000001334
 => Eta(p-Voigt) or m(Pearson VII):   0.000000  0.000000  0.000000
 => Overall tem. factor:     0.000000    0.000000    0.000000
 => Halfwidth parameters: 
         0.004391    0.000000    0.000000
        -0.000389    0.000000    0.000000
         0.009813    0.000000    0.000000
 => Cell parameters: 
        4.958377   -0.000007    0.000181
        4.958377   -0.000007    0.000181
       13.594087    0.000087    0.000650
       90.000000    0.000000    0.000000
       90.000000    0.000000    0.000000
      120.000000    0.000000    0.000000
 => Preferred orientation: 
         1.000000    0.000000    0.000000
         1.000000    0.000000    0.000000
 => Asymmetry parameters: 
         0.000000    0.000000    0.000000
         0.000000    0.000000    0.000000
         0.000000    0.000000    0.000000
         0.000000    0.000000    0.000000
 => X and Y parameters: 
         0.227752    0.015408    0.012681
         0.042344    0.000387    0.004447
 => Strain parameters: 
         0.000000    0.000000    0.000000
         0.000000    0.000000    0.000000
         0.000000    0.000000    0.000000
 => Size   parameters (G,L): 
         0.000040    0.000000    0.000000
         0.000000    0.000000    0.000000
 => Further shape parameters (S_L and D_L): 
       0.000000  0.000000  0.000000
       0.000000  0.000000  0.000000

 ==> GLOBAL PARAMETERS FOR PATTERN#  1


 => Zero-point:     0.0000    0.0000    0.0000
 => Background Polynomial Parameters ==>
       5.4763    -0.27599E-01 0.24462    
      -2.5073    -0.13423      1.8899    
       54.148     -1.0209      2.5589    
       239.88     -1.3481      14.382    
       462.46      14.915      28.103    
       217.30      20.694      17.760    

 => Cos( theta)-shift parameter :  -0.0484 -0.0008  0.0031
 => Sin(2theta)-shift parameter :   0.0000  0.0000  0.0000

 ==> RELIABILITY FACTORS WITH ALL NON-EXCLUDED POINTS FOR PATTERN:  1

 => R-Factors:   21.1      28.7     Chi2:  2.04     DW-Stat.:  1.2755   Patt#:  1
 => Expected :            20.1                                1.8855
 => Deviance : 0.551E+04     Dev*:   2.283    
 => GoF-index:  1.4         Sqrt(Residual/N)
 => N-P+C:  2379

 =>    SumYdif       SumYobs      SumYcal      SumwYobsSQ     Residual    Condition
     0.1239E+05    0.5878E+05    0.5461E+05    0.5878E+05     4842.        0.1518E+19


 => Conventional Rietveld Rp,Rwp,Re and Chi2:   40.4      43.9      30.8      2.035    
 => (Values obtained using Ynet, but true sigma(y))
 =>  SumYnet, Sum(w Ynet**2):     0.3069E+05    0.2508E+05


 ==> RELIABILITY FACTORS FOR POINTS WITH BRAGG CONTRIBUTIONS FOR PATTERN:  1

 => R-Factors:   20.0      27.8     Chi2:  1.86     DW-Stat.:  1.4889   Patt#:
 => Expected :            20.4                                1.8822
 => Deviance : 0.453E+04     Dev*:   2.000    
 => GoF-index:  1.4         Sqrt(Residual/N)
 => N-P+C:  2232

 =>    SumYdif       SumYobs      SumYcal      SumwYobsSQ     Residual    Condition
     0.1079E+05    0.5385E+05    0.5067E+05    0.5385E+05     4148.        0.1518E+19


 => Conventional Rietveld Rp,Rwp,Re and Chi2:   36.3      41.2      30.3      1.859    
 => (Values obtained using Ynet, but true sigma(y))
 =>  SumYnet, Sum(w Ynet**2):     0.2970E+05    0.2439E+05


 => Global user-weigthed Chi2 (Bragg contrib.):   1.86    

 => ---------> Pattern#  1
 => Phase:  1
 =>    Bragg R-factor:  17.2    
 =>    RF-factor     :  13.2    
 ++++++++++++++++++++++++++++++++++++++++++++++++++++++++++++++++++++++++++++++++++++++++++++++++++++++++++++++++++++++++

 => CYCLE No.:    5
 ---------------------------------------------------------------------------------------
 => Phase  1 Name: Cr2O3                                                                 
 ---------------------------------------------------------------------------------------
 => New parameters, shifts, and standard deviations

 Atom        x       dx      sx       y       dy      sy       z       dz      sz       B       dB      sB      occ.    docc.   socc.

 Cr       0.00000 0.00000 0.00000  0.00000 0.00000 0.00000  0.34778 0.00002 0.00027  1.16181-0.01098 0.11663  0.33333 0.00000 0.00000
 O        0.30560-0.00003 0.00200  0.00000 0.00000 0.00000  0.25000 0.00000 0.00000  1.16181-0.01098 0.11663  0.50000 0.00000 0.00000

 ==> PROFILE PARAMETERS FOR PATTERN#  1

 => Overall scale factor:      0.000070534    -0.000000616     0.000001326
 => Eta(p-Voigt) or m(Pearson VII):   0.000000  0.000000  0.000000
 => Overall tem. factor:     0.000000    0.000000    0.000000
 => Halfwidth parameters: 
         0.004391    0.000000    0.000000
        -0.000389    0.000000    0.000000
         0.009813    0.000000    0.000000
 => Cell parameters: 
        4.958380    0.000002    0.000188
        4.958380    0.000002    0.000188
       13.594167    0.000080    0.000675
       90.000000    0.000000    0.000000
       90.000000    0.000000    0.000000
      120.000000    0.000000    0.000000
 => Preferred orientation: 
         1.000000    0.000000    0.000000
         1.000000    0.000000    0.000000
 => Asymmetry parameters: 
         0.000000    0.000000    0.000000
         0.000000    0.000000    0.000000
         0.000000    0.000000    0.000000
         0.000000    0.000000    0.000000
 => X and Y parameters: 
         0.239890    0.012139    0.013215
         0.042156   -0.000189    0.004618
 => Strain parameters: 
         0.000000    0.000000    0.000000
         0.000000    0.000000    0.000000
         0.000000    0.000000    0.000000
 => Size   parameters (G,L): 
         0.000040    0.000000    0.000000
         0.000000    0.000000    0.000000
 => Further shape parameters (S_L and D_L): 
       0.000000  0.000000  0.000000
       0.000000  0.000000  0.000000

 ==> GLOBAL PARAMETERS FOR PATTERN#  1


 => Zero-point:     0.0000    0.0000    0.0000
 => Background Polynomial Parameters ==>
       5.4575    -0.18835E-01 0.24300    
      -2.5739    -0.66647E-01  1.8700    
       53.192    -0.95599      2.5333    
       238.71     -1.1753      14.240    
       476.46      13.993      27.829    
       236.38      19.073      17.587    

 => Cos( theta)-shift parameter :  -0.0488 -0.0004  0.0032
 => Sin(2theta)-shift parameter :   0.0000  0.0000  0.0000

 ==> RELIABILITY FACTORS WITH ALL NON-EXCLUDED POINTS FOR PATTERN:  1

 => R-Factors:   20.6      28.4     Chi2:  1.99     DW-Stat.:  1.3090   Patt#:  1
 => Expected :            20.1                                1.8855
 => Deviance : 0.535E+04     Dev*:   2.216    
 => GoF-index:  1.4         Sqrt(Residual/N)
 => N-P+C:  2379

 =>    SumYdif       SumYobs      SumYcal      SumwYobsSQ     Residual    Condition
     0.1212E+05    0.5878E+05    0.5438E+05    0.5878E+05     4737.        0.1386E+19


 => Conventional Rietveld Rp,Rwp,Re and Chi2:   39.7      43.5      30.9      1.991    
 => (Values obtained using Ynet, but true sigma(y))
 =>  SumYnet, Sum(w Ynet**2):     0.3052E+05    0.2498E+05


 ==> RELIABILITY FACTORS FOR POINTS WITH BRAGG CONTRIBUTIONS FOR PATTERN:  1

 => R-Factors:   19.6      27.5     Chi2:  1.82     DW-Stat.:  1.5275   Patt#:
 => Expected :            20.4                                1.8822
 => Deviance : 0.439E+04     Dev*:   1.939    
 => GoF-index:  1.3         Sqrt(Residual/N)
 => N-P+C:  2232

 =>    SumYdif       SumYobs      SumYcal      SumwYobsSQ     Residual    Condition
     0.1054E+05    0.5385E+05    0.5044E+05    0.5385E+05     4059.        0.1386E+19


 => Conventional Rietveld Rp,Rwp,Re and Chi2:   35.7      40.9      30.3      1.819    
 => (Values obtained using Ynet, but true sigma(y))
 =>  SumYnet, Sum(w Ynet**2):     0.2953E+05    0.2430E+05


 => Global user-weigthed Chi2 (Bragg contrib.):   1.82    

 => ---------> Pattern#  1
 => Phase:  1
 =>    Bragg R-factor:  17.4    
 =>    RF-factor     :  13.6    
 ++++++++++++++++++++++++++++++++++++++++++++++++++++++++++++++++++++++++++++++++++++++++++++++++++++++++++++++++++++++++

 => CYCLE No.:    6
 ---------------------------------------------------------------------------------------
 => Phase  1 Name: Cr2O3                                                                 
 ---------------------------------------------------------------------------------------
 => New parameters, shifts, and standard deviations

 Atom        x       dx      sx       y       dy      sy       z       dz      sz       B       dB      sB      occ.    docc.   socc.

 Cr       0.00000 0.00000 0.00000  0.00000 0.00000 0.00000  0.34779 0.00001 0.00027  1.15438-0.00743 0.11774  0.33333 0.00000 0.00000
 O        0.30557-0.00003 0.00202  0.00000 0.00000 0.00000  0.25000 0.00000 0.00000  1.15438-0.00743 0.11774  0.50000 0.00000 0.00000

 ==> PROFILE PARAMETERS FOR PATTERN#  1

 => Overall scale factor:      0.000070202    -0.000000332     0.000001325
 => Eta(p-Voigt) or m(Pearson VII):   0.000000  0.000000  0.000000
