Repository: natkurdz/XRD-AI

File: Dane/Grupa 3/cr2o3_25min.out (part 1 of 4)


        **********************************************************
        ** PROGRAM FullProf.2k (Version 7.70 - Apr2022-ILL JRC) **
        **********************************************************
                       M U L T I -- P A T T E R N                 
            Rietveld, Profile Matching & Integrated Intensity     
                 Refinement of X-ray and/or Neutron Data


    Date: 25/10/2022  Time: 15:24:43.834                              

 => PCR file code: cr2o3_25min
 => DAT file code: cr2o3_25min.xrdml    -> Relative contribution: 1.0000                                                            

 ==> CONDITIONS OF THIS RUN FOR PATTERN No.:  1

 => Global Refinement of X-ray powder diffraction data                                                                              
 => Global Refinement of X-ray powder diffraction data                                                                              
    Bragg-Brentano(X-rays) or Debye-Scherrer geometry(Neutrons)
 => Title: Cr2O3

 => Number of phases:    1
 => Number of excluded regions:    1
 => Number of scattering factors supplied:    0
 => March-Dollase model for preferred orientation
 => Conventional weights: w=1.0/Variance(yobs)
 => Asymmetry correction as in J.Appl.Cryst. 26,128(1993)
 => Background refined by polynomial function
 => The    7th default profile function was selected
 => T-C-H Pseudo-Voigt function 
    This function is convoluted with asymmetry due to axial 
    divergence as formulated by: 
    van Laar and Yelon, J. Appl. Cryst. 17, 47(1984).
    and using the method of:
    Finger, Cox and Jephcoat, J. Appl. Cryst. 27, 892 (1994).
    Fortran 90 module adapted from function PROFVAL (in F77) : 
    L.W. Finger, J. Appl. Cryst. 31, 111 (1998).


 ==> INPUT/OUTPUT OPTIONS:

 => Generate bacground file *.bac
 => Generate file *.PRF for plot
 => Output Correlation Matrix
 => Generate new input file *.PCR
 => Plot pattern at each cycle
 => Wavelengths:  1.54060 1.54439
 => Alpha2/Alpha1 ratio:   0.5000
 => Cos(Monochromator angle)=   0.9000
 => Asymmetry correction for angles lower than   90.000 degrees
 => Absorption correction (AC), muR-eff =   0.0000  0.0000
 => Base of peaks: 2.0*HW*   25.00

 => Number of cycles:   30
 => Relaxation factors ==>    for coordinates:  0.90
 => for anisotropic temperature factors:  0.90
 => for halfwidth/strain/size parameters:  0.90
 => for lattice constants and propagation vectors:  0.90
 => EPS-value for convergence:    0.3

 => Excluded regions for Pattern#  1
    From     to
      0.0000     20.0000

 => Number of Least-Squares parameters varied:    15

 =>--------------------------->
 =>------->  PATTERN number:  1
 =>--------------------------->
 => Global parameters and codes ==>
 => Zero-point:     0.0000    0.0000
 => Background parameters and codes ==>
 => Origin of polynomial at 2theta/TOF/E(KeV):   90.000  
  5.4310     -2.6180      43.061      226.26      583.29      382.11    
       91.00      111.00       80.10       70.10      120.10      130.10
 => Displacement peak-shift parameter and code:    -0.05   21.00
 => Transparency peak-shift parameter and code:     0.00    0.00

 => Reading Intensity data  =>>

      Data from PANalytical formats
      Extension:  .xrdml
 ==> Angular range, step and number of points:
     2Thmin:      20.003111  2Thmax:      99.983246  Step:       0.033423  No. of points:   2394
 --------------------------------------------------------------------------------
 => Phase  No. 1
      Cr2O3                                                                 
 --------------------------------------------------------------------------------
 => Schakal File (*.sch) is output for phase: 1
 =>-------> Pattern#  1
 => Crystal Structure Refinement
 => Preferred orientation vector:   0.0000  0.0000  1.0000

 =>-------> Data for PHASE: 1
 => Number of atoms:    2
 => Number of distance  constraints:    0
 => Number of angle     constraints:    0

 => Symmetry information on space group: R -3 c              
 -> The multiplicity of the general position is:  36
 -> The space group is Centric (-1 at origin)   
 -> Lattice type  R: { 000; 2/3 1/3 1/3; 1/3 2/3 2/3   }+          
 -> Reduced set of symmetry operators:

  No.  IT   Symmetry symbol    Rotation part     Associated Translation
   1: ( 1)   1            --> ( x  ,   y, z) + {  0.0000  0.0000  0.0000}
   2: ( 2)  3+ ( 0, 0, z) --> (  -y, x-y, z) + {  0.0000  0.0000  0.0000}
   3: ( 3)  3- ( 0, 0, z) --> (-x+y,-x  , z) + {  0.0000  0.0000  0.0000}
   4: ( 7)   2 ( x, x, 0) --> (   y, x  ,-z) + {  0.0000  0.0000  0.5000}
   5: ( 8)   2 ( x, 0, 0) --> ( x-y,  -y,-z) + {  0.0000  0.0000  0.5000}
   6: ( 9)   2 ( 0, y, 0) --> (-x  ,-x+y,-z) + {  0.0000  0.0000  0.5000}


        Information on Space Group: 
        --------------------------- 

 =>   Number of Space group: 167
 =>  Hermann-Mauguin Symbol: R -3 c
 =>             Hall Symbol: -R 3 2"c
 =>            Setting Type: IT (Generated from Hermann-Mauguin symbol)
 =>          Crystal System: Trigonal
 =>              Laue Class: -3m1
 =>             Point Group: -3m
 =>         Bravais Lattice: R
 =>          Lattice Symbol: hR
 =>  Reduced Number of S.O.:   6
 =>    General multiplicity:  36
 =>          Centrosymmetry: Centric (-1 at origin)
 =>  Generators (exc. -1&L):   2
 =>         Asymmetric unit:  0.000 <= x <=  0.667
                              0.000 <= y <=  0.667
                              0.000 <= z <=  0.083
 => Centring vectors:  2
 => Latt( 1): (2/3,1/3,1/3)                        => Latt( 2): (1/3,2/3,2/3)                       
                                                                                                    

 => List of all Symmetry Operators and Symmetry Symbols

 => SYMM(  1): x,y,z                             Symbol: 1
 => SYMM(  2): -y,x-y,z                          Symbol: 3+ 0,0,z
 => SYMM(  3): -x+y,-x,z                         Symbol: 3- 0,0,z
 => SYMM(  4): -y,-x,z+1/2                       Symbol: c x,-x,z
 => SYMM(  5): -x+y,y,z+1/2                      Symbol: c x,2x,z
 => SYMM(  6): x,x-y,z+1/2                       Symbol: c 2x,x,2z
 => SYMM(  7): -x,-y,-z                          Symbol: -1 0,0,0
 => SYMM(  8): y,-x+y,-z                         Symbol: -3+ 0,0,z; 0,0,0
 => SYMM(  9): x-y,x,-z                          Symbol: -3- 0,0,z; 0,0,0
 => SYMM( 10): y,x,-z+1/2                        Symbol: 2 x,x,1/4
 => SYMM( 11): x-y,-y,-z+1/2                     Symbol: 2 x,0,1/4
 => SYMM( 12): -x,-x+y,-z+1/2                    Symbol: 2 0,y,1/4
 => SYMM( 13): x+2/3,y+1/3,z+1/3                 Symbol: t (2/3,1/3,1/3)
 => SYMM( 14): -y+2/3,x-y+1/3,z+1/3              Symbol: 3+ (0,0,1/3) 1/3,1/3,z
 => SYMM( 15): -x+y+2/3,-x+1/3,z+1/3             Symbol: 3- (0,0,1/3) 1/3,0,z
 => SYMM( 16): -y+2/3,-x+1/3,z+5/6               Symbol: g (1/6,-1/6,5/6) x,-x+1/2,z
 => SYMM( 17): -x+y+2/3,y+1/3,z+5/6              Symbol: g (1/6,1/3,5/6) x,2x-1/2,z
 => SYMM( 18): x+2/3,x-y+1/3,z+5/6               Symbol: g (2/3,1/3,5/6) 2x,x,2z
 => SYMM( 19): -x+2/3,-y+1/3,-z+1/3              Symbol: -1 1/3,1/6,1/6
 => SYMM( 20): y+2/3,-x+y+1/3,-z+1/3             Symbol: -3+ 1/3,-1/3,z; 1/3,-1/3,1/6
 => SYMM( 21): x-y+2/3,x+1/3,-z+1/3              Symbol: -3- 1/3,2/3,z; 1/3,2/3,1/6
 => SYMM( 22): y+2/3,x+1/3,-z+5/6                Symbol: 2 (1/2,1/2,0) x,x-1/6,5/12
 => SYMM( 23): x-y+2/3,-y+1/3,-z+5/6             Symbol: 2 (1/2,0,0) x,1/6,5/12
 => SYMM( 24): -x+2/3,-x+y+1/3,-z+5/6            Symbol: 2 1/3,y,5/12
 => SYMM( 25): x+1/3,y+2/3,z+2/3                 Symbol: t (1/3,2/3,2/3)
 => SYMM( 26): -y+1/3,x-y+2/3,z+2/3              Symbol: 3+ (0,0,2/3) 0,1/3,z
 => SYMM( 27): -x+y+1/3,-x+2/3,z+2/3             Symbol: 3- (0,0,2/3) 1/3,1/3,z
 => SYMM( 28): -y+1/3,-x+2/3,z+1/6               Symbol: g (-1/6,1/6,1/6) x,-x+1/2,z
 => SYMM( 29): -x+y+1/3,y+2/3,z+1/6              Symbol: g (1/3,2/3,1/6) x,2x,z
 => SYMM( 30): x+1/3,x-y+2/3,z+1/6               Symbol: g (1/3,1/6,1/6) 2x,x+1/4,2z
 => SYMM( 31): -x+1/3,-y+2/3,-z+2/3              Symbol: -1 1/6,1/3,1/3
 => SYMM( 32): y+1/3,-x+y+2/3,-z+2/3             Symbol: -3+ 2/3,1/3,z; 2/3,1/3,1/3
 => SYMM( 33): x-y+1/3,x+2/3,-z+2/3              Symbol: -3- -1/3,1/3,z; -1/3,1/3,1/3
 => SYMM( 34): y+1/3,x+2/3,-z+1/6                Symbol: 2 (1/2,1/2,0) x,x+1/6,1/12
 => SYMM( 35): x-y+1/3,-y+2/3,-z+1/6             Symbol: 2 x,1/3,1/12
 => SYMM( 36): -x+1/3,-x+y+2/3,-z+1/6            Symbol: 2 (0,1/2,0) 1/6,y,1/12

 => Special Wyckoff Positions for R -3 c
 
    Multp     Site        Representative Coordinates (centring translations excluded)
     18       e              x,0,1/4             0,x,1/4             -x,-x,1/4                               
                             0,-x,3/4            -x,0,3/4            x,x,3/4                                 
 
     18       d              1/2,0,0             0,1/2,0             1/2,1/2,0                               
                             0,1/2,1/2           1/2,0,1/2           1/2,1/2,1/2                             
 
     12       c              0,0,z               0,0,z+1/2           0,0,-z                                  
                             0,0,-z+1/2                                                                      
 
      6       b              0,0,0               0,0,1/2                                                     
 
      6       a              0,0,1/4             0,0,3/4                                                     
 

 => Initial parameters ==>
 Atom    Ntyp                  X         Y         Z         B         occ.         in  fin  Spc  Mult
                             B11       B22       B33       B12       B13       B23
 Cr     CR                 0.00000   0.00000   0.34781   1.14230   0.33333           0    0    0   12
                 Codes:    0.00000   0.00000 141.00000 101.00000   0.00000
 O      O                  0.30549   0.00000   0.25000   1.14230   0.50000           0    0    0   18
                 Codes:  151.00000   0.00000   0.00000 101.00000   0.00000

 => IT IS ASSUMED THAT THE FIRST GIVEN SITE IS FULLY OCCUPIED 
    OR THE FIRST AND SECOND ATOMS ARE IN THE SAME SITE WITH TOTAL FULL OCCUPATION
  (If this is not the case, change the order of atoms to obtain correct values for the content of the unit cell)
    The phase contains sites partially occupied
      -> Atom: CR  ,  Chemical element: CR  Atomic Mass:    51.9960
      -> Atom: O   ,  Chemical element: O   Atomic Mass:    15.9994
 => The given value of ATZ is        911.93 the program has calculated:         911.93
    The value of ATZ given in the input PCR file will be used for quantitative analysis
 => The chemical content of the unit cell is: 
      12.0000 CR   +  18.0002 O      
 => The normalized site occupation numbers in % are: 
     100.0000 Cr     :      100.0010 O        
 => The density (volumic mass) of the compound is:    5.232 g/cm3

 =>-------> PROFILE PARAMETERS FOR PATTERN:  1

 => Overall scale factor:   0.698106E-04
 => ETA (p-Voigt) OR M (Pearson VII):   0.0000
 => Overall temperature factor:      0.00000
 => Halfwidth U,V,W:      0.00439    -0.00039     0.00981
 => X and Y parameters:       0.2691      0.0386
 => Direct cell parameters:    4.9584   4.9584  13.5945  90.0000  90.0000 120.0000
 => Preferred orientation parameters:   1.0000  1.0000
 => Asymmetry parameters     :      0.00000     0.00000     0.00000     0.00000
 => Strain parameters        :      0.00000     0.00000     0.00000
 => Size   parameters        :      0.00004     0.00000
 => Further shape parameters (S_L and D_L):   0.00000   0.00000
    S_L is source width/detector distance
    D_L is detector width/detector distance

 ==> CODEWORDS FOR PROFILE PARAMETERS of PATTERN#  1

 => Overall scale factor:   11.000
 => ETA (p-Voigt) OR M (Pearson VII):    0.000
 => Overall temperature factor:    0.000
 => Halfwidth U,V,W:    0.000   0.000   0.000
 => X and Y parameters:   60.500  50.500
 => Direct cell parameters:   31.000  31.000  41.000   0.000   0.000  31.000
 => Preferred orientation parameters:    0.000   0.000
 => Asymmetry parameters     :    0.000   0.000   0.000   0.000
 => Strain parameters        :    0.000   0.000   0.000
 => Size   parameters        :    0.000   0.000

 => Cell constraints according to Laue symmetry: -3m1 

        Metric information:
        -------------------

 => Direct cell parameters:

         a =       4.9584      b =       4.9584      c =      13.5945
     alpha =       90.000   beta =       90.000  gamma =      120.000
                        Direct Cell Volume =     289.4530

 => Reciprocal cell parameters:

         a*=     0.232877      b*=     0.232877      c*=     0.073559
     alpha*=       90.000   beta*=       90.000  gamma*=       60.000
                    Reciprocal Cell Volume =   0.00345479

 => Direct and Reciprocal Metric Tensors:

                   GD                                       GR
     24.5858    -12.2929      0.0000          0.054232    0.027116    0.000000
    -12.2929     24.5858      0.0000          0.027116    0.054232    0.000000
      0.0000      0.0000    184.8103          0.000000    0.000000    0.005411

 =>  Cartesian frame: x // a; z is along c*; y is within the ab-plane   

     Crystal_to_Orthonormal_Matrix              Orthonormal_to_Crystal Matrix
              Cr_Orth_cel                               Orth_Cr_cel  
      4.9584     -2.4792      0.0000          0.201678    0.116439   -0.000000
      0.0000      4.2941      0.0000          0.000000    0.232877   -0.000000
      0.0000      0.0000     13.5945          0.000000    0.000000    0.073559

     Busing-Levy B-matrix: Hc=B.H            Inverse of the Busing-Levy B-matrix
                BL_M                                      BL_Minv  
    0.232877    0.116439    0.000000            4.2941     -2.4792     -0.0000
    0.000000    0.201678   -0.000000            0.0000      4.9584      0.0000
    0.000000    0.000000    0.073559            0.0000      0.0000     13.5945

 => Laue symmetry -3m1  will be used to generate HKL for pattern#   1
 => Reflections generated between S(1/d)min:  0.2249 A-1 and S(1/d)max:  1.1034 A-1
 =>                                    dmax:  4.4462 A   and      dmin:  0.9063 A
 => The number of reflections generated is:     47
 => The max. scatt. variable (gen.ref.) is:       116.4106
 => Scattering coefficients from internal table


 => X-ray scattering coeff. (A1, B1, A2,...C, f(0), Z, Dfp,Dfpp)

 CR     10.6406   6.1038   7.3537   0.3920   3.3240  20.2626   1.4922  98.7399   1.1832  23.9937  24.0000  -0.1980   2.4430
 O       3.0485  13.2771   2.2868   5.7011   1.5463   0.3239   0.8670  32.9089   0.2508   7.9994   8.0000   0.0470   0.0320

     --------------------------------------------------------------
      SYMBOLIC NAMES AND INITIAL VALUES OF PARAMETERS TO BE VARIED:
     --------------------------------------------------------------

      ->  Parameter number    1   -> Symbolic Name:                                     Scale_ph1_pat1    0.69810550E-04
      ->  Parameter number    2   -> Symbolic Name:                                         SyCos_pat1   -0.49360000E-01
      ->  Parameter number    3   -> Symbolic Name:                                    Cell_A_ph1_pat1     4.9584069    
      ->  Parameter number    4   -> Symbolic Name:                                    Cell_C_ph1_pat1     13.594495    
      ->  Parameter number    5   -> Symbolic Name:                                     Y-cos_ph1_pat1    0.38582001E-01
      ->  Parameter number    6   -> Symbolic Name:                                     X-tan_ph1_pat1    0.26912400    
      ->  Parameter number    7   -> Symbolic Name:                                         Bck_3_pat1     226.25500    
      ->  Parameter number    8   -> Symbolic Name:                                         Bck_2_pat1     43.061001    
      ->  Parameter number    9   -> Symbolic Name:                                         Bck_0_pat1     5.4310002    
      ->  Parameter number   10   -> Symbolic Name:                                        Biso_Cr_ph1     1.1423000    
      ->  Parameter number   11   -> Symbolic Name:                                         Bck_1_pat1    -2.6180000    
      ->  Parameter number   12   -> Symbolic Name:                                         Bck_4_pat1     583.29303    
      ->  Parameter number   13   -> Symbolic Name:                                         Bck_5_pat1     382.10599    
      ->  Parameter number   14   -> Symbolic Name:                                           Z_Cr_ph1    0.34781000    
      ->  Parameter number   15   -> Symbolic Name:                                            X_O_ph1    0.30548999    
  
 
 => No optimization for routine tasks
 ++++++++++++++++++++++++++++++++++++++++++++++++++++++++++++++++++++++++++++++++++++++++++++++++++++++++++++++++++++++++

 => CYCLE No.:    1
 ---------------------------------------------------------------------------------------
 => Phase  1 Name: Cr2O3                                                                 
 ---------------------------------------------------------------------------------------
 => New parameters, shifts, and standard deviations

 Atom        x       dx      sx       y       dy      sy       z       dz      sz       B       dB      sB      occ.    docc.   socc.

 Cr       0.00000 0.00000 0.00000  0.00000 0.00000 0.00000  0.34827 0.00046 0.00037  0.77052-0.37178 0.17037  0.33333 0.00000 0.00000
 O        0.30424-0.00125 0.00280  0.00000 0.00000 0.00000  0.25000 0.00000 0.00000  0.77052-0.37178 0.17037  0.50000 0.00000 0.00000

 ==> PROFILE PARAMETERS FOR PATTERN#  1

 => Overall scale factor:      0.000067326    -0.000002484     0.000001809
 => Eta(p-Voigt) or m(Pearson VII):   0.000000  0.000000  0.000000
 => Overall tem. factor:     0.000000    0.000000    0.000000
 => Halfwidth parameters: 
         0.004391    0.000000    0.000000
        -0.000389    0.000000    0.000000
         0.009813    0.000000    0.000000
 => Cell parameters: 
        4.958108   -0.000299    0.000282
        4.958108   -0.000299    0.000282
       13.594711    0.000216    0.001008
       90.000000    0.000000    0.000000
       90.000000    0.000000    0.000000
      120.000000    0.000000    0.000000
 => Preferred orientation: 
         1.000000    0.000000    0.000000
         1.000000    0.000000    0.000000
 => Asymmetry parameters: 
         0.000000    0.000000    0.000000
         0.000000    0.000000    0.000000
         0.000000    0.000000    0.000000
         0.000000    0.000000    0.000000
 => X and Y parameters: 
         0.310814    0.041690    0.020173
         0.036408   -0.002174    0.006862
 => Strain parameters: 
         0.000000    0.000000    0.000000
         0.000000    0.000000    0.000000
         0.000000    0.000000    0.000000
 => Size   parameters (G,L): 
         0.000040    0.000000    0.000000
         0.000000    0.000000    0.000000
 => Further shape parameters (S_L and D_L): 
       0.000000  0.000000  0.000000
       0.000000  0.000000  0.000000

 ==> GLOBAL PARAMETERS FOR PATTERN#  1


 => Zero-point:     0.0000    0.0000    0.0000
 => Background Polynomial Parameters ==>
       6.3744     0.94342     0.33932    
      -1.8065     0.81149      2.7431    
       49.949      6.8879      3.4362    
       248.27      22.018      18.558    
       613.49      30.200      35.969    
       397.66      15.557      22.719    

 => Cos( theta)-shift parameter :  -0.0495 -0.0002  0.0046
 => Sin(2theta)-shift parameter :   0.0000  0.0000  0.0000

 ==> RELIABILITY FACTORS WITH ALL NON-EXCLUDED POINTS FOR PATTERN:  1

 => R-Factors:   27.1      33.6     Chi2:  3.33     DW-Stat.:  0.6408   Patt#:  1
 => Expected :            18.4                                1.8855
 => Deviance : 0.117E+05     Dev*:   4.862    
 => GoF-index:  1.8         Sqrt(Residual/N)
 => N-P+C:  2379

 =>    SumYdif       SumYobs      SumYcal      SumwYobsSQ     Residual    Condition
     0.1897E+05    0.6995E+05    0.5479E+05    0.6995E+05     7919.        0.1077E+19


 => Conventional Rietveld Rp,Rwp,Re and Chi2:   46.4      51.0      28.0      3.329    
 => (Values obtained using Ynet, but true sigma(y))
 =>  SumYnet, Sum(w Ynet**2):     0.4090E+05    0.3042E+05


 ==> RELIABILITY FACTORS FOR POINTS WITH BRAGG CONTRIBUTIONS FOR PATTERN:  1

 => R-Factors:   26.2      32.6     Chi2:  3.06     DW-Stat.:  0.7375   Patt#:
 => Expected :            18.7                                1.8827
 => Deviance : 0.998E+04     Dev*:   4.370    
 => GoF-index:  1.7         Sqrt(Residual/N)
 => N-P+C:  2251

 =>    SumYdif       SumYobs      SumYcal      SumwYobsSQ     Residual    Condition
     0.1688E+05    0.6455E+05    0.5136E+05    0.6455E+05     6881.        0.1077E+19


 => Conventional Rietveld Rp,Rwp,Re and Chi2:   43.4      48.4      27.7      3.057    
 => (Values obtained using Ynet, but true sigma(y))
 =>  SumYnet, Sum(w Ynet**2):     0.3893E+05    0.2938E+05


 => Global user-weigthed Chi2 (Bragg contrib.):   3.06    

 => ---------> Pattern#  1
 => Phase:  1
 =>    Bragg R-factor:  38.3    
 =>    RF-factor     :  30.4    
 ++++++++++++++++++++++++++++++++++++++++++++++++++++++++++++++++++++++++++++++++++++++++++++++++++++++++++++++++++++++++

 => CYCLE No.:    2
 ---------------------------------------------------------------------------------------
 => Phase  1 Name: Cr2O3                                                                 
 ---------------------------------------------------------------------------------------
 => New parameters, shifts, and standard deviations

 Atom        x       dx      sx       y       dy      sy       z       dz      sz       B       dB      sB      occ.    docc.   socc.

 Cr       0.00000 0.00000 0.00000  0.00000 0.00000 0.00000  0.34830 0.00004 0.00034  0.56938-0.20114 0.15288  0.33333 0.00000 0.00000
 O        0.30372-0.00053 0.00258  0.00000 0.00000 0.00000  0.25000 0.00000 0.00000  0.56938-0.20114 0.15288  0.50000 0.00000 0.00000

 ==> PROFILE PARAMETERS FOR PATTERN#  1

 => Overall scale factor:      0.000066162    -0.000001164     0.000001612
 => Eta(p-Voigt) or m(Pearson VII):   0.000000  0.000000  0.000000
 => Overall tem. factor:     0.000000    0.000000    0.000000
 => Halfwidth parameters: 
         0.004391    0.000000    0.000000
        -0.000389    0.000000    0.000000
         0.009813    0.000000    0.000000
 => Cell parameters: 
        4.957951   -0.000158    0.000269
        4.957951   -0.000158    0.000269
       13.594922    0.000211    0.000965
       90.000000    0.000000    0.000000
       90.000000    0.000000    0.000000
      120.000000    0.000000    0.000000
 => Preferred orientation: 
         1.000000    0.000000    0.000000
         1.000000    0.000000    0.000000
 => Asymmetry parameters: 
         0.000000    0.000000    0.000000
         0.000000    0.000000    0.000000
         0.000000    0.000000    0.000000
         0.000000    0.000000    0.000000
 => X and Y parameters: 
         0.338228    0.027413    0.019480
         0.034613   -0.001795    0.006684
 => Strain parameters: 
         0.000000    0.000000    0.000000
         0.000000    0.000000    0.000000
         0.000000    0.000000    0.000000
 => Size   parameters (G,L): 
         0.000040    0.000000    0.000000
         0.000000    0.000000    0.000000
 => Further shape parameters (S_L and D_L): 
       0.000000  0.000000  0.000000
       0.000000  0.000000  0.000000

 ==> GLOBAL PARAMETERS FOR PATTERN#  1


 => Zero-point:     0.0000    0.0000    0.0000
 => Background Polynomial Parameters ==>
       6.3875     0.13048E-01 0.31965    
      -1.7312     0.75268E-01  2.5329    
       56.422      6.4730      3.1783    
       269.26      20.989      17.164    
       642.48      28.989      33.261    
       412.60      14.934      21.005    

 => Cos( theta)-shift parameter :  -0.0495  0.0001  0.0045
 => Sin(2theta)-shift parameter :   0.0000  0.0000  0.0000

 ==> RELIABILITY FACTORS WITH ALL NON-EXCLUDED POINTS FOR PATTERN:  1

 => R-Factors:   24.5      31.3     Chi2:  2.87     DW-Stat.:  0.8145   Patt#:  1
 => Expected :            18.4                                1.8855
 => Deviance : 0.943E+04     Dev*:   3.916    
 => GoF-index:  1.7         Sqrt(Residual/N)
 => N-P+C:  2379

 =>    SumYdif       SumYobs      SumYcal      SumwYobsSQ     Residual    Condition
     0.1715E+05    0.6995E+05    0.5747E+05    0.6995E+05     6833.        0.9939E+18


 => Conventional Rietveld Rp,Rwp,Re and Chi2:   44.3      48.7      28.8      2.872    
 => (Values obtained using Ynet, but true sigma(y))
 =>  SumYnet, Sum(w Ynet**2):     0.3871E+05    0.2877E+05


 ==> RELIABILITY FACTORS FOR POINTS WITH BRAGG CONTRIBUTIONS FOR PATTERN:  1

 => R-Factors:   23.5      30.1     Chi2:  2.60     DW-Stat.:  0.9506   Patt#:
 => Expected :            18.7                                1.8827
 => Deviance : 0.781E+04     Dev*:   3.426    
 => GoF-index:  1.6         Sqrt(Residual/N)
 => N-P+C:  2251

 =>    SumYdif       SumYobs      SumYcal      SumwYobsSQ     Residual    Condition
     0.1514E+05    0.6455E+05    0.5394E+05    0.6455E+05     5855.        0.9939E+18


 => Conventional Rietveld Rp,Rwp,Re and Chi2:   41.1      45.9      28.5      2.601    
 => (Values obtained using Ynet, but true sigma(y))
 =>  SumYnet, Sum(w Ynet**2):     0.3685E+05    0.2779E+05


 => Global user-weigthed Chi2 (Bragg contrib.):   2.60    

 => ---------> Pattern#  1
 => Phase:  1
 =>    Bragg R-factor:  32.6    
 =>    RF-factor     :  23.8    
 ++++++++++++++++++++++++++++++++++++++++++++++++++++++++++++++++++++++++++++++++++++++++++++++++++++++++++++++++++++++++

 => CYCLE No.:    3
 ---------------------------------------------------------------------------------------
 => Phase  1 Name: Cr2O3                                                                 
 ---------------------------------------------------------------------------------------
 => New parameters, shifts, and standard deviations

 Atom        x       dx      sx       y       dy      sy       z       dz      sz       B       dB      sB      occ.    docc.   socc.

 Cr       0.00000 0.00000 0.00000  0.00000 0.00000 0.00000  0.34832 0.00001 0.00033  0.45651-0.11287 0.14727  0.33333 0.00000 0.00000
 O        0.30346-0.00026 0.00252  0.00000 0.00000 0.00000  0.25000 0.00000 0.00000  0.45651-0.11287 0.14727  0.50000 0.00000 0.00000

 ==> PROFILE PARAMETERS FOR PATTERN#  1

 => Overall scale factor:      0.000065575    -0.000000588     0.000001550
 => Eta(p-Voigt) or m(Pearson VII):   0.000000  0.000000  0.000000
 => Overall tem. factor:     0.000000    0.000000    0.000000
 => Halfwidth parameters: 
         0.004391    0.000000    0.000000
        -0.000389    0.000000    0.000000
         0.009813    0.000000    0.000000
 => Cell parameters: 
        4.957864   -0.000086    0.000268
        4.957864   -0.000086    0.000268
       13.595106    0.000184    0.000963
       90.000000    0.000000    0.000000
       90.000000    0.000000    0.000000
      120.000000    0.000000    0.000000
 => Preferred orientation: 
         1.000000    0.000000    0.000000
         1.000000    0.000000    0.000000
 => Asymmetry parameters: 
         0.000000    0.000000    0.000000
         0.000000    0.000000    0.000000
         0.000000    0.000000    0.000000
         0.000000    0.000000    0.000000
 => X and Y parameters: 
         0.356799    0.018571    0.019515
         0.032948   -0.001666    0.006721
 => Strain parameters: 
         0.000000    0.000000    0.000000
         0.000000    0.000000    0.000000
         0.000000    0.000000    0.000000
 => Size   parameters (G,L): 
         0.000040    0.000000    0.000000
         0.000000    0.000000    0.000000
 => Further shape parameters (S_L and D_L): 
       0.000000  0.000000  0.000000
       0.000000  0.000000  0.000000

 ==> GLOBAL PARAMETERS FOR PATTERN#  1


 => Zero-point:     0.0000    0.0000    0.0000
 => Background Polynomial Parameters ==>
       6.3676    -0.19888E-01 0.31739    
      -1.7322    -0.95429E-03  2.4821    
       62.419      5.9975      3.1178    
       288.92      19.658      16.840    
       669.83      27.350      32.626    
       426.73      14.134      20.601    

 => Cos( theta)-shift parameter :  -0.0494  0.0000  0.0045
 => Sin(2theta)-shift parameter :   0.0000  0.0000  0.0000

 ==> RELIABILITY FACTORS WITH ALL NON-EXCLUDED POINTS FOR PATTERN:  1

 => R-Factors:   23.8      30.6     Chi2:  2.76     DW-Stat.:  0.8693   Patt#:  1
 => Expected :            18.4                                1.8855
 => Deviance : 0.885E+04     Dev*:   3.674    
 => GoF-index:  1.7         Sqrt(Residual/N)
 => N-P+C:  2379

 =>    SumYdif       SumYobs      SumYcal      SumwYobsSQ     Residual    Condition
     0.1665E+05    0.6995E+05    0.5833E+05    0.6995E+05     6565.        0.9514E+18


 => Conventional Rietveld Rp,Rwp,Re and Chi2:   43.6      48.0      28.9      2.760    
 => (Values obtained using Ynet, but true sigma(y))
 =>  SumYnet, Sum(w Ynet**2):     0.3821E+05    0.2844E+05


 ==> RELIABILITY FACTORS FOR POINTS WITH BRAGG CONTRIBUTIONS FOR PATTERN:  1

 => R-Factors:   22.7      29.5     Chi2:  2.49     DW-Stat.:  1.0167   Patt#:
 => Expected :            18.7                                1.8827
 => Deviance : 0.728E+04     Dev*:   3.194    
 => GoF-index:  1.6         Sqrt(Residual/N)
 => N-P+C:  2251

 =>    SumYdif       SumYobs      SumYcal      SumwYobsSQ     Residual    Condition
     0.1468E+05    0.6455E+05    0.5475E+05    0.6455E+05     5613.        0.9514E+18


 => Conventional Rietveld Rp,Rwp,Re and Chi2:   40.3      45.2      28.6      2.494    
 => (Values obtained using Ynet, but true sigma(y))
 =>  SumYnet, Sum(w Ynet**2):     0.3639E+05    0.2749E+05


 => Global user-weigthed Chi2 (Bragg contrib.):   2.49    

 => ---------> Pattern#  1
 => Phase:  1
 =>    Bragg R-factor:  30.8    
 =>    RF-factor     :  21.9    
 ++++++++++++++++++++++++++++++++++++++++++++++++++++++++++++++++++++++++++++++++++++++++++++++++++++++++++++++++++++++++

 => CYCLE No.:    4
 ---------------------------------------------------------------------------------------
 => Phase  1 Name: Cr2O3                                                                 
 ---------------------------------------------------------------------------------------
 => New parameters, shifts, and standard deviations

 Atom        x       dx      sx       y       dy      sy       z       dz      sz       B       dB      sB      occ.    docc.   socc.

 Cr       0.00000 0.00000 0.00000  0.00000 0.00000 0.00000  0.34832 0.00001 0.00033  0.39182-0.06469 0.14400  0.33333 0.00000 0.00000
 O        0.30332-0.00014 0.00248  0.00000 0.00000 0.00000  0.25000 0.00000 0.00000  0.39182-0.06469 0.14400  0.50000 0.00000 0.00000

 ==> PROFILE PARAMETERS FOR PATTERN#  1

 => Overall scale factor:      0.000065267    -0.000000308     0.000001515
 => Eta(p-Voigt) or m(Pearson VII):   0.000000  0.000000  0.000000
 => Overall tem. factor:     0.000000    0.000000    0.000000
 => Halfwidth parameters: 
         0.004391    0.000000    0.000000
        -0.000389    0.000000    0.000000
         0.009813    0.000000    0.000000
 => Cell parameters: 
        4.957816   -0.000048    0.000267
        4.957816   -0.000048    0.000267
       13.595255    0.000149    0.000961
       90.000000    0.000000    0.000000
       90.000000    0.000000    0.000000
      120.000000    0.000000    0.000000
 => Preferred orientation: 
         1.000000    0.000000    0.000000
         1.000000    0.000000    0.000000
 => Asymmetry parameters: 
         0.000000    0.000000    0.000000
         0.000000    0.000000    0.000000
         0.000000    0.000000    0.000000
         0.000000    0.000000    0.000000
 => X and Y parameters: 
         0.369474    0.012676    0.019528
         0.031418   -0.001529    0.006736
 => Strain parameters: 
         0.000000    0.000000    0.000000
         0.000000    0.000000    0.000000
         0.000000    0.000000    0.000000
 => Size   parameters (G,L): 
         0.000040    0.000000    0.000000
         0.000000    0.000000    0.000000
 => Further shape parameters (S_L and D_L): 
       0.000000  0.000000  0.000000
       0.000000  0.000000  0.000000

 ==> GLOBAL PARAMETERS FOR PATTERN#  1


 => Zero-point:     0.0000    0.0000    0.0000
 => Background Polynomial Parameters ==>
       6.3462    -0.21421E-01 0.31589    
      -1.7311     0.11386E-02  2.4506    
       67.924      5.5045      3.0801    
       307.05      18.133      16.636    
       695.15      25.321      32.228    
       439.84      13.106      20.348    

 => Cos( theta)-shift parameter :  -0.0494 -0.0000  0.0045
 => Sin(2theta)-shift parameter :   0.0000  0.0000  0.0000

 ==> RELIABILITY FACTORS WITH ALL NON-EXCLUDED POINTS FOR PATTERN:  1

 => R-Factors:   23.4      30.2     Chi2:  2.69     DW-Stat.:  0.9084   Patt#:  1
 => Expected :            18.4                                1.8855
 => Deviance : 0.845E+04     Dev*:   3.510    
 => GoF-index:  1.6         Sqrt(Residual/N)
 => N-P+C:  2379

 =>    SumYdif       SumYobs      SumYcal      SumwYobsSQ     Residual    Condition
     0.1634E+05    0.6995E+05    0.5900E+05    0.6995E+05     6394.        0.9273E+18


 => Conventional Rietveld Rp,Rwp,Re and Chi2:   43.3      47.6      29.1      2.688    
 => (Values obtained using Ynet, but true sigma(y))
 =>  SumYnet, Sum(w Ynet**2):     0.3777E+05    0.2817E+05


 ==> RELIABILITY FACTORS FOR POINTS WITH BRAGG CONTRIBUTIONS FOR PATTERN:  1

 => R-Factors:   22.3      29.1     Chi2:  2.43     DW-Stat.:  1.0626   Patt#:
 => Expected :            18.7                                1.8827
 => Deviance : 0.693E+04     Dev*:   3.042    
 => GoF-index:  1.6         Sqrt(Residual/N)
 => N-P+C:  2251

 =>    SumYdif       SumYobs      SumYcal      SumwYobsSQ     Residual    Condition
     0.1439E+05    0.6455E+05    0.5537E+05    0.6455E+05     5466.        0.9273E+18


 => Conventional Rietveld Rp,Rwp,Re and Chi2:   40.0      44.8      28.7      2.428    
 => (Values obtained using Ynet, but true sigma(y))
 =>  SumYnet, Sum(w Ynet**2):     0.3600E+05    0.2724E+05


 => Global user-weigthed Chi2 (Bragg contrib.):   2.43    

 => ---------> Pattern#  1
 => Phase:  1
 =>    Bragg R-factor:  29.3    
 =>    RF-factor     :  20.6    
 ++++++++++++++++++++++++++++++++++++++++++++++++++++++++++++++++++++++++++++++++++++++++++++++++++++++++++++++++++++++++

 => CYCLE No.:    5
 ---------------------------------------------------------------------------------------
 => Phase  1 Name: Cr2O3                                                                 
 ---------------------------------------------------------------------------------------
 => New parameters, shifts, and standard deviations

 Atom        x       dx      sx       y       dy      sy       z       dz      sz       B       dB      sB      occ.    docc.   socc.

 Cr       0.00000 0.00000 0.00000  0.00000 0.00000 0.00000  0.34833 0.00001 0.00033  0.35418-0.03765 0.14196  0.33333 0.00000 0.00000
 O        0.30325-0.00007 0.00245  0.00000 0.00000 0.00000  0.25000 0.00000 0.00000  0.35418-0.03765 0.14196  0.50000 0.00000 0.00000

 ==> PROFILE PARAMETERS FOR PATTERN#  1

 => Overall scale factor:      0.000065101    -0.000000166     0.000001493
 => Eta(p-Voigt) or m(Pearson VII):   0.000000  0.000000  0.000000
 => Overall tem. factor:     0.000000    0.000000    0.000000
 => Halfwidth parameters: 
         0.004391    0.000000    0.000000
        -0.000389    0.000000    0.000000
         0.009813    0.000000    0.000000
 => Cell parameters: 
        4.957788   -0.000028    0.000267
        4.957788   -0.000028    0.000267
       13.595371    0.000116    0.000959
       90.000000    0.000000    0.000000
       90.000000    0.000000    0.000000
      120.000000    0.000000    0.000001
 => Preferred orientation: 
         1.000000    0.000000    0.000000
         1.000000    0.000000    0.000000
 => Asymmetry parameters: 
         0.000000    0.000000    0.000000
         0.000000    0.000000    0.000000
         0.000000    0.000000    0.000000
         0.000000    0.000000    0.000000
 => X and Y parameters: 
         0.378101    0.008626    0.019517
         0.030056   -0.001362    0.006734
 => Strain parameters: 
         0.000000    0.000000    0.000000
         0.000000    0.000000    0.000000
         0.000000    0.000000    0.000000
 => Size   parameters (G,L): 
         0.000040    0.000000    0.000000
         0.000000    0.000000    0.000000
 => Further shape parameters (S_L and D_L): 
       0.000000  0.000000  0.000000
       0.000000  0.000000  0.000000

 ==> GLOBAL PARAMETERS FOR PATTERN#  1


 => Zero-point:     0.0000    0.0000    0.0000
 => Background Polynomial Parameters ==>
       6.3284    -0.17761E-01 0.31468    
      -1.7307     0.34743E-03  2.4292    
       72.962      5.0378      3.0543    
       323.73      16.673      16.498    
       718.53      23.373      31.958    
       451.96      12.126      20.176    

 => Cos( theta)-shift parameter :  -0.0495 -0.0000  0.0044
 => Sin(2theta)-shift parameter :   0.0000  0.0000  0.0000

 ==> RELIABILITY FACTORS WITH ALL NON-EXCLUDED POINTS FOR PATTERN:  1

 => R-Factors:   23.0      30.0     Chi2:  2.64     DW-Stat.:  0.9377   Patt#:  1
 => Expected :            18.4                                1.8855
 => Deviance : 0.816E+04     Dev*:   3.390    
 => GoF-index:  1.6         Sqrt(Residual/N)
 => N-P+C:  2379

 =>    SumYdif       SumYobs      SumYcal      SumwYobsSQ     Residual    Condition
     0.1611E+05    0.6995E+05    0.5953E+05    0.6995E+05     6275.        0.9134E+18


 => Conventional Rietveld Rp,Rwp,Re and Chi2:   43.1      47.4      29.2      2.638    
 => (Values obtained using Ynet, but true sigma(y))
 =>  SumYnet, Sum(w Ynet**2):     0.3738E+05    0.2793E+05


 ==> RELIABILITY FACTORS FOR POINTS WITH BRAGG CONTRIBUTIONS FOR PATTERN:  1

 => R-Factors:   22.0      28.8     Chi2:  2.38     DW-Stat.:  1.0963   Patt#:
 => Expected :            18.7                                1.8827
 => Deviance : 0.669E+04     Dev*:   2.934    
 => GoF-index:  1.5         Sqrt(Residual/N)
 => N-P+C:  2251

 =>    SumYdif       SumYobs      SumYcal      SumwYobsSQ     Residual    Condition
     0.1419E+05    0.6455E+05    0.5586E+05    0.6455E+05     5367.        0.9134E+18


 => Conventional Rietveld Rp,Rwp,Re and Chi2:   39.8      44.6      28.9      2.384    
 => (Values obtained using Ynet, but true sigma(y))
 =>  SumYnet, Sum(w Ynet**2):     0.3564E+05    0.2703E+05


 => Global user-weigthed Chi2 (Bragg contrib.):   2.38    

 => ---------> Pattern#  1
 => Phase:  1
 =>    Bragg R-factor:  28.2    
 =>    RF-factor     :  19.7    
 ++++++++++++++++++++++++++++++++++++++++++++++++++++++++++++++++++++++++++++++++++++++++++++++++++++++++++++++++++++++++

 => CYCLE No.:    6
 ---------------------------------------------------------------------------------------
 => Phase  1 Name: Cr2O3                                                                 
 ---------------------------------------------------------------------------------------
 => New parameters, shifts, and standard deviations

 Atom        x       dx      sx       y       dy      sy       z       dz      sz       B       dB      sB      occ.    docc.   socc.

 Cr       0.00000 0.00000 0.00000  0.00000 0.00000 0.00000  0.34833 0.00000 0.00032  0.33206-0.02212 0.14059  0.33333 0.00000 0.00000
 O        0.30321-0.00004 0.00243  0.00000 0.00000 0.00000  0.25000 0.00000 0.00000  0.33206-0.02212 0.14059  0.50000 0.00000 0.00000

 ==> PROFILE PARAMETERS FOR PATTERN#  1

 => Overall scale factor:      0.000065010    -0.000000091     0.000001478
 => Eta(p-Voigt) or m(Pearson VII):   0.000000  0.000000  0.000000
