Repository: natkurdz/XRD-AI

File: Dane/Grupa 3/cr2o3_5min.out


        **********************************************************
        ** PROGRAM FullProf.2k (Version 7.70 - Apr2022-ILL JRC) **
        **********************************************************
                       M U L T I -- P A T T E R N                 
            Rietveld, Profile Matching & Integrated Intensity     
                 Refinement of X-ray and/or Neutron Data


    Date: 25/10/2022  Time: 15:17:34.926                              

 => PCR file code: cr2o3_5min
 => DAT file code: cr2o3_5min.xrdml     -> Relative contribution: 1.0000                                                            

 ==> CONDITIONS OF THIS RUN FOR PATTERN No.:  1

 => Global Refinement of X-ray powder diffraction data                                                                              
 => Global Refinement of X-ray powder diffraction data                                                                              
    Bragg-Brentano(X-rays) or Debye-Scherrer geometry(Neutrons)
 => Title: Cr2O3

 => Number of phases:    1
 => Number of excluded regions:    1
 => Number of scattering factors supplied:    0
 => March-Dollase model for preferred orientation
 => Conventional weights: w=1.0/Variance(yobs)
 => Asymmetry correction as in J.Appl.Cryst. 26,128(1993)
 => Background refined by polynomial function
 => The    7th default profile function was selected
 => T-C-H Pseudo-Voigt function 
    This function is convoluted with asymmetry due to axial 
    divergence as formulated by: 
    van Laar and Yelon, J. Appl. Cryst. 17, 47(1984).
    and using the method of:
    Finger, Cox and Jephcoat, J. Appl. Cryst. 27, 892 (1994).
    Fortran 90 module adapted from function PROFVAL (in F77) : 
    L.W. Finger, J. Appl. Cryst. 31, 111 (1998).


 ==> INPUT/OUTPUT OPTIONS:

 => Generate bacground file *.bac
 => Generate file *.PRF for plot
 => Output Correlation Matrix
 => Generate new input file *.PCR
 => Plot pattern at each cycle
 => Wavelengths:  1.54060 1.54439
 => Alpha2/Alpha1 ratio:   0.5000
 => Cos(Monochromator angle)=   0.9000
 => Asymmetry correction for angles lower than   90.000 degrees
 => Absorption correction (AC), muR-eff =   0.0000  0.0000
 => Base of peaks: 2.0*HW*   25.00

 => Number of cycles:   30
 => Relaxation factors ==>    for coordinates:  0.90
 => for anisotropic temperature factors:  0.90
 => for halfwidth/strain/size parameters:  0.90
 => for lattice constants and propagation vectors:  0.90
 => EPS-value for convergence:    0.3

 => Excluded regions for Pattern#  1
    From     to
      0.0000     20.0000

 => Number of Least-Squares parameters varied:    15

 =>--------------------------->
 =>------->  PATTERN number:  1
 =>--------------------------->
 => Global parameters and codes ==>
 => Zero-point:     0.0000    0.0000
 => Background parameters and codes ==>
 => Origin of polynomial at 2theta/TOF/E(KeV):   90.000  
  3.0830    -0.70100      58.704      247.19      398.54      121.58    
       91.00      111.00       80.10       70.10      120.10      130.10
 => Displacement peak-shift parameter and code:    -0.04   21.00
 => Transparency peak-shift parameter and code:     0.00    0.00

 => Reading Intensity data  =>>

      Data from PANalytical formats
      Extension:  .xrdml
 ==> Angular range, step and number of points:
     2Thmin:      20.003111  2Thmax:      99.983246  Step:       0.033423  No. of points:   2394
 --------------------------------------------------------------------------------
 => Phase  No. 1
      Cr2O3                                                                 
 --------------------------------------------------------------------------------
 => Schakal File (*.sch) is output for phase: 1
 =>-------> Pattern#  1
 => Crystal Structure Refinement
 => Preferred orientation vector:   0.0000  0.0000  1.0000

 =>-------> Data for PHASE: 1
 => Number of atoms:    2
 => Number of distance  constraints:    0
 => Number of angle     constraints:    0

 => Symmetry information on space group: R -3 c              
 -> The multiplicity of the general position is:  36
 -> The space group is Centric (-1 at origin)   
 -> Lattice type  R: { 000; 2/3 1/3 1/3; 1/3 2/3 2/3   }+          
 -> Reduced set of symmetry operators:

  No.  IT   Symmetry symbol    Rotation part     Associated Translation
   1: ( 1)   1            --> ( x  ,   y, z) + {  0.0000  0.0000  0.0000}
   2: ( 2)  3+ ( 0, 0, z) --> (  -y, x-y, z) + {  0.0000  0.0000  0.0000}
   3: ( 3)  3- ( 0, 0, z) --> (-x+y,-x  , z) + {  0.0000  0.0000  0.0000}
   4: ( 7)   2 ( x, x, 0) --> (   y, x  ,-z) + {  0.0000  0.0000  0.5000}
   5: ( 8)   2 ( x, 0, 0) --> ( x-y,  -y,-z) + {  0.0000  0.0000  0.5000}
   6: ( 9)   2 ( 0, y, 0) --> (-x  ,-x+y,-z) + {  0.0000  0.0000  0.5000}


        Information on Space Group: 
        --------------------------- 

 =>   Number of Space group: 167
 =>  Hermann-Mauguin Symbol: R -3 c
 =>             Hall Symbol: -R 3 2"c
 =>            Setting Type: IT (Generated from Hermann-Mauguin symbol)
 =>          Crystal System: Trigonal
 =>              Laue Class: -3m1
 =>             Point Group: -3m
 =>         Bravais Lattice: R
 =>          Lattice Symbol: hR
 =>  Reduced Number of S.O.:   6
 =>    General multiplicity:  36
 =>          Centrosymmetry: Centric (-1 at origin)
 =>  Generators (exc. -1&L):   2
 =>         Asymmetric unit:  0.000 <= x <=  0.667
                              0.000 <= y <=  0.667
                              0.000 <= z <=  0.083
 => Centring vectors:  2
 => Latt( 1): (2/3,1/3,1/3)                        => Latt( 2): (1/3,2/3,2/3)                       
                                                                                                    

 => List of all Symmetry Operators and Symmetry Symbols

 => SYMM(  1): x,y,z                             Symbol: 1
 => SYMM(  2): -y,x-y,z                          Symbol: 3+ 0,0,z
 => SYMM(  3): -x+y,-x,z                         Symbol: 3- 0,0,z
 => SYMM(  4): -y,-x,z+1/2                       Symbol: c x,-x,z
 => SYMM(  5): -x+y,y,z+1/2                      Symbol: c x,2x,z
 => SYMM(  6): x,x-y,z+1/2                       Symbol: c 2x,x,2z
 => SYMM(  7): -x,-y,-z                          Symbol: -1 0,0,0
 => SYMM(  8): y,-x+y,-z                         Symbol: -3+ 0,0,z; 0,0,0
 => SYMM(  9): x-y,x,-z                          Symbol: -3- 0,0,z; 0,0,0
 => SYMM( 10): y,x,-z+1/2                        Symbol: 2 x,x,1/4
 => SYMM( 11): x-y,-y,-z+1/2                     Symbol: 2 x,0,1/4
 => SYMM( 12): -x,-x+y,-z+1/2                    Symbol: 2 0,y,1/4
 => SYMM( 13): x+2/3,y+1/3,z+1/3                 Symbol: t (2/3,1/3,1/3)
 => SYMM( 14): -y+2/3,x-y+1/3,z+1/3              Symbol: 3+ (0,0,1/3) 1/3,1/3,z
 => SYMM( 15): -x+y+2/3,-x+1/3,z+1/3             Symbol: 3- (0,0,1/3) 1/3,0,z
 => SYMM( 16): -y+2/3,-x+1/3,z+5/6               Symbol: g (1/6,-1/6,5/6) x,-x+1/2,z
 => SYMM( 17): -x+y+2/3,y+1/3,z+5/6              Symbol: g (1/6,1/3,5/6) x,2x-1/2,z
 => SYMM( 18): x+2/3,x-y+1/3,z+5/6               Symbol: g (2/3,1/3,5/6) 2x,x,2z
 => SYMM( 19): -x+2/3,-y+1/3,-z+1/3              Symbol: -1 1/3,1/6,1/6
 => SYMM( 20): y+2/3,-x+y+1/3,-z+1/3             Symbol: -3+ 1/3,-1/3,z; 1/3,-1/3,1/6
 => SYMM( 21): x-y+2/3,x+1/3,-z+1/3              Symbol: -3- 1/3,2/3,z; 1/3,2/3,1/6
 => SYMM( 22): y+2/3,x+1/3,-z+5/6                Symbol: 2 (1/2,1/2,0) x,x-1/6,5/12
 => SYMM( 23): x-y+2/3,-y+1/3,-z+5/6             Symbol: 2 (1/2,0,0) x,1/6,5/12
 => SYMM( 24): -x+2/3,-x+y+1/3,-z+5/6            Symbol: 2 1/3,y,5/12
 => SYMM( 25): x+1/3,y+2/3,z+2/3                 Symbol: t (1/3,2/3,2/3)
 => SYMM( 26): -y+1/3,x-y+2/3,z+2/3              Symbol: 3+ (0,0,2/3) 0,1/3,z
 => SYMM( 27): -x+y+1/3,-x+2/3,z+2/3             Symbol: 3- (0,0,2/3) 1/3,1/3,z
 => SYMM( 28): -y+1/3,-x+2/3,z+1/6               Symbol: g (-1/6,1/6,1/6) x,-x+1/2,z
 => SYMM( 29): -x+y+1/3,y+2/3,z+1/6              Symbol: g (1/3,2/3,1/6) x,2x,z
 => SYMM( 30): x+1/3,x-y+2/3,z+1/6               Symbol: g (1/3,1/6,1/6) 2x,x+1/4,2z
 => SYMM( 31): -x+1/3,-y+2/3,-z+2/3              Symbol: -1 1/6,1/3,1/3
 => SYMM( 32): y+1/3,-x+y+2/3,-z+2/3             Symbol: -3+ 2/3,1/3,z; 2/3,1/3,1/3
 => SYMM( 33): x-y+1/3,x+2/3,-z+2/3              Symbol: -3- -1/3,1/3,z; -1/3,1/3,1/3
 => SYMM( 34): y+1/3,x+2/3,-z+1/6                Symbol: 2 (1/2,1/2,0) x,x+1/6,1/12
 => SYMM( 35): x-y+1/3,-y+2/3,-z+1/6             Symbol: 2 x,1/3,1/12
 => SYMM( 36): -x+1/3,-x+y+2/3,-z+1/6            Symbol: 2 (0,1/2,0) 1/6,y,1/12

 => Special Wyckoff Positions for R -3 c
 
    Multp     Site        Representative Coordinates (centring translations excluded)
     18       e              x,0,1/4             0,x,1/4             -x,-x,1/4                               
                             0,-x,3/4            -x,0,3/4            x,x,3/4                                 
 
     18       d              1/2,0,0             0,1/2,0             1/2,1/2,0                               
                             0,1/2,1/2           1/2,0,1/2           1/2,1/2,1/2                             
 
     12       c              0,0,z               0,0,z+1/2           0,0,-z                                  
                             0,0,-z+1/2                                                                      
 
      6       b              0,0,0               0,0,1/2                                                     
 
      6       a              0,0,1/4             0,0,3/4                                                     
 

 => Initial parameters ==>
 Atom    Ntyp                  X         Y         Z         B         occ.         in  fin  Spc  Mult
                             B11       B22       B33       B12       B13       B23
 Cr     CR                 0.00000   0.00000   0.34762   0.59296   0.33333           0    0    0   12
                 Codes:    0.00000   0.00000 141.00000 101.00000   0.00000
 O      O                  0.30576   0.00000   0.25000   0.59296   0.50000           0    0    0   18
                 Codes:  151.00000   0.00000   0.00000 101.00000   0.00000

 => IT IS ASSUMED THAT THE FIRST GIVEN SITE IS FULLY OCCUPIED 
    OR THE FIRST AND SECOND ATOMS ARE IN THE SAME SITE WITH TOTAL FULL OCCUPATION
  (If this is not the case, change the order of atoms to obtain correct values for the content of the unit cell)
    The phase contains sites partially occupied
      -> Atom: CR  ,  Chemical element: CR  Atomic Mass:    51.9960
      -> Atom: O   ,  Chemical element: O   Atomic Mass:    15.9994
 => The given value of ATZ is        911.93 the program has calculated:         911.93
    The value of ATZ given in the input PCR file will be used for quantitative analysis
 => The chemical content of the unit cell is: 
      12.0000 CR   +  18.0002 O      
 => The normalized site occupation numbers in % are: 
     100.0000 Cr     :      100.0010 O        
 => The density (volumic mass) of the compound is:    5.232 g/cm3

 =>-------> PROFILE PARAMETERS FOR PATTERN:  1

 => Overall scale factor:   0.859906E-04
 => ETA (p-Voigt) OR M (Pearson VII):   0.0000
 => Overall temperature factor:      0.00000
 => Halfwidth U,V,W:      0.00439    -0.00039     0.00981
 => X and Y parameters:       0.1748      0.0251
 => Direct cell parameters:    4.9586   4.9586  13.5938  90.0000  90.0000 120.0000
 => Preferred orientation parameters:   1.0000  1.0000
 => Asymmetry parameters     :      0.00000     0.00000     0.00000     0.00000
 => Strain parameters        :      0.00000     0.00000     0.00000
 => Size   parameters        :      0.00004     0.00000
 => Further shape parameters (S_L and D_L):   0.00000   0.00000
    S_L is source width/detector distance
    D_L is detector width/detector distance

 ==> CODEWORDS FOR PROFILE PARAMETERS of PATTERN#  1

 => Overall scale factor:   11.000
 => ETA (p-Voigt) OR M (Pearson VII):    0.000
 => Overall temperature factor:    0.000
 => Halfwidth U,V,W:    0.000   0.000   0.000
 => X and Y parameters:   60.500  50.500
 => Direct cell parameters:   31.000  31.000  41.000   0.000   0.000  31.000
 => Preferred orientation parameters:    0.000   0.000
 => Asymmetry parameters     :    0.000   0.000   0.000   0.000
 => Strain parameters        :    0.000   0.000   0.000
 => Size   parameters        :    0.000   0.000

 => Cell constraints according to Laue symmetry: -3m1 

        Metric information:
        -------------------

 => Direct cell parameters:

         a =       4.9586      b =       4.9586      c =      13.5938
     alpha =       90.000   beta =       90.000  gamma =      120.000
                        Direct Cell Volume =     289.4570

 => Reciprocal cell parameters:

         a*=     0.232870      b*=     0.232870      c*=     0.073563
     alpha*=       90.000   beta*=       90.000  gamma*=       60.000
                    Reciprocal Cell Volume =   0.00345474

 => Direct and Reciprocal Metric Tensors:

                   GD                                       GR
     24.5873    -12.2937      0.0000          0.054228    0.027114    0.000000
    -12.2937     24.5873      0.0000          0.027114    0.054228    0.000000
      0.0000      0.0000    184.7922          0.000000    0.000000    0.005411

 =>  Cartesian frame: x // a; z is along c*; y is within the ab-plane   

     Crystal_to_Orthonormal_Matrix              Orthonormal_to_Crystal Matrix
              Cr_Orth_cel                               Orth_Cr_cel  
      4.9586     -2.4793      0.0000          0.201671    0.116435   -0.000000
      0.0000      4.2942      0.0000          0.000000    0.232870   -0.000000
      0.0000      0.0000     13.5938          0.000000    0.000000    0.073563

     Busing-Levy B-matrix: Hc=B.H            Inverse of the Busing-Levy B-matrix
                BL_M                                      BL_Minv  
    0.232870    0.116435    0.000000            4.2942     -2.4793     -0.0000
    0.000000    0.201671   -0.000000            0.0000      4.9586      0.0000
    0.000000    0.000000    0.073563            0.0000      0.0000     13.5938

 => Laue symmetry -3m1  will be used to generate HKL for pattern#   1
 => Reflections generated between S(1/d)min:  0.2249 A-1 and S(1/d)max:  1.0823 A-1
 =>                                    dmax:  4.4462 A   and      dmin:  0.9239 A
 => The number of reflections generated is:     44
 => The max. scatt. variable (gen.ref.) is:       112.9640
 => Scattering coefficients from internal table


 => X-ray scattering coeff. (A1, B1, A2,...C, f(0), Z, Dfp,Dfpp)

 CR     10.6406   6.1038   7.3537   0.3920   3.3240  20.2626   1.4922  98.7399   1.1832  23.9937  24.0000  -0.1980   2.4430
 O       3.0485  13.2771   2.2868   5.7011   1.5463   0.3239   0.8670  32.9089   0.2508   7.9994   8.0000   0.0470   0.0320

     --------------------------------------------------------------
      SYMBOLIC NAMES AND INITIAL VALUES OF PARAMETERS TO BE VARIED:
     --------------------------------------------------------------

      ->  Parameter number    1   -> Symbolic Name:                                     Scale_ph1_pat1    0.85990607E-04
      ->  Parameter number    2   -> Symbolic Name:                                         SyCos_pat1   -0.42530000E-01
      ->  Parameter number    3   -> Symbolic Name:                                    Cell_A_ph1_pat1     4.9585629    
      ->  Parameter number    4   -> Symbolic Name:                                    Cell_C_ph1_pat1     13.593830    
      ->  Parameter number    5   -> Symbolic Name:                                     Y-cos_ph1_pat1    0.25106000E-01
      ->  Parameter number    6   -> Symbolic Name:                                     X-tan_ph1_pat1    0.17482799    
      ->  Parameter number    7   -> Symbolic Name:                                         Bck_3_pat1     247.19000    
      ->  Parameter number    8   -> Symbolic Name:                                         Bck_2_pat1     58.703999    
      ->  Parameter number    9   -> Symbolic Name:                                         Bck_0_pat1     3.0829999    
      ->  Parameter number   10   -> Symbolic Name:                                        Biso_Cr_ph1    0.59296000    
      ->  Parameter number   11   -> Symbolic Name:                                         Bck_1_pat1   -0.70099998    
      ->  Parameter number   12   -> Symbolic Name:                                         Bck_4_pat1     398.53601    
      ->  Parameter number   13   -> Symbolic Name:                                         Bck_5_pat1     121.58300    
      ->  Parameter number   14   -> Symbolic Name:                                           Z_Cr_ph1    0.34762001    
      ->  Parameter number   15   -> Symbolic Name:                                            X_O_ph1    0.30576000    
  
 
 => No optimization for routine tasks
 ++++++++++++++++++++++++++++++++++++++++++++++++++++++++++++++++++++++++++++++++++++++++++++++++++++++++++++++++++++++++

 => CYCLE No.:    1
 ---------------------------------------------------------------------------------------
 => Phase  1 Name: Cr2O3                                                                 
 ---------------------------------------------------------------------------------------
 => New parameters, shifts, and standard deviations

 Atom        x       dx      sx       y       dy      sy       z       dz      sz       B       dB      sB      occ.    docc.   socc.

 Cr       0.00000 0.00000 0.00000  0.00000 0.00000 0.00000  0.34762-0.00000 0.00020  0.59305 0.00009 0.07895  0.33333 0.00000 0.00000
 O        0.30576-0.00000 0.00146  0.00000 0.00000 0.00000  0.25000 0.00000 0.00000  0.59305 0.00009 0.07895  0.50000 0.00000 0.00000

 ==> PROFILE PARAMETERS FOR PATTERN#  1

 => Overall scale factor:      0.000085992     0.000000002     0.000001196
 => Eta(p-Voigt) or m(Pearson VII):   0.000000  0.000000  0.000000
 => Overall tem. factor:     0.000000    0.000000    0.000000
 => Halfwidth parameters: 
         0.004391    0.000000    0.000000
        -0.000389    0.000000    0.000000
         0.009813    0.000000    0.000000
 => Cell parameters: 
        4.958563    0.000000    0.000115
        4.958563    0.000000    0.000115
       13.593830    0.000000    0.000409
       90.000000    0.000000    0.000000
       90.000000    0.000000    0.000000
      120.000000    0.000000    0.000000
 => Preferred orientation: 
         1.000000    0.000000    0.000000
         1.000000    0.000000    0.000000
 => Asymmetry parameters: 
         0.000000    0.000000    0.000000
         0.000000    0.000000    0.000000
         0.000000    0.000000    0.000000
         0.000000    0.000000    0.000000
 => X and Y parameters: 
         0.174821   -0.000007    0.007402
         0.025110    0.000004    0.002685
 => Strain parameters: 
         0.000000    0.000000    0.000000
         0.000000    0.000000    0.000000
         0.000000    0.000000    0.000000
 => Size   parameters (G,L): 
         0.000040    0.000000    0.000000
         0.000000    0.000000    0.000000
 => Further shape parameters (S_L and D_L): 
       0.000000  0.000000  0.000000
       0.000000  0.000000  0.000000

 ==> GLOBAL PARAMETERS FOR PATTERN#  1


 => Zero-point:     0.0000    0.0000    0.0000
 => Background Polynomial Parameters ==>
       3.0830    -0.31985E-04 0.18692    
     -0.69915     0.18468E-02  1.4971    
       58.825     0.12102      1.9105    
       247.35     0.15812      10.482    
       399.84      1.3013      20.445    
       125.00      3.4184      12.985    

 => Cos( theta)-shift parameter :  -0.0425 -0.0000  0.0020
 => Sin(2theta)-shift parameter :   0.0000  0.0000  0.0000

 ==> RELIABILITY FACTORS WITH ALL NON-EXCLUDED POINTS FOR PATTERN:  1

 => R-Factors:   17.1      26.1     Chi2:  1.66     DW-Stat.:  1.6279   Patt#:  1
 => Expected :            20.3                                1.8855
 => Deviance : 0.397E+04     Dev*:   1.637    
 => GoF-index:  1.3         Sqrt(Residual/N)
 => N-P+C:  2379

 =>    SumYdif       SumYobs      SumYcal      SumwYobsSQ     Residual    Condition
      9898.        0.5798E+05    0.5566E+05    0.5798E+05     3943.        0.1871E+19


 => Conventional Rietveld Rp,Rwp,Re and Chi2:   26.7      34.1      26.5      1.658    
 => (Values obtained using Ynet, but true sigma(y))
 =>  SumYnet, Sum(w Ynet**2):     0.3705E+05    0.3389E+05


 ==> RELIABILITY FACTORS FOR POINTS WITH BRAGG CONTRIBUTIONS FOR PATTERN:  1

 => R-Factors:   16.6      25.6     Chi2:  1.60     DW-Stat.:  1.7979   Patt#:
 => Expected :            20.3                                1.8822
 => Deviance : 0.361E+04     Dev*:   1.583    
 => GoF-index:  1.3         Sqrt(Residual/N)
 => N-P+C:  2232

 =>    SumYdif       SumYobs      SumYcal      SumwYobsSQ     Residual    Condition
      9004.        0.5427E+05    0.5213E+05    0.5427E+05     3570.        0.1871E+19


 => Conventional Rietveld Rp,Rwp,Re and Chi2:   24.4      32.6      25.8      1.600    
 => (Values obtained using Ynet, but true sigma(y))
 =>  SumYnet, Sum(w Ynet**2):     0.3688E+05    0.3351E+05


 => Global user-weigthed Chi2 (Bragg contrib.):   1.60    

 => ---------> Pattern#  1
 => Phase:  1
 =>    Bragg R-factor:  14.5    
 =>    RF-factor     :  11.2    


   Standard deviations have to be multiplied by: 1.3803
   (correlated residuals) See references:
  -J.F.Berar & P.Lelann, J. Appl. Cryst. 24, 1-5 (1991) 
  -J.F.Berar, Acc. in Pow. Diff. II,NIST Sp.Pub. 846, 63(1992) 

 ++++++++++++++++++++++++++++++++++++++++++++++++++++++++++++++++++++++++++++++++++++++++++++++++++++++++++++++++++++++++

 => CYCLE No.:    1
 =>  Convergence reached at this CYCLE !!!!
 =>  Parameter shifts set to zero
 ---------------------------------------------------------------------------------------
 => Phase  1 Name: Cr2O3                                                                 
 ---------------------------------------------------------------------------------------
 => New parameters, shifts, and standard deviations

 Atom        x       dx      sx       y       dy      sy       z       dz      sz       B       dB      sB      occ.    docc.   socc.

 Cr       0.00000 0.00000 0.00000  0.00000 0.00000 0.00000  0.34762 0.00000 0.00020  0.59305 0.00000 0.07895  0.33333 0.00000 0.00000
 O        0.30576 0.00000 0.00146  0.00000 0.00000 0.00000  0.25000 0.00000 0.00000  0.59305 0.00000 0.07895  0.50000 0.00000 0.00000

 ==> PROFILE PARAMETERS FOR PATTERN#  1

 => Overall scale factor:      0.000085992     0.000000000     0.000001196
 => Eta(p-Voigt) or m(Pearson VII):   0.000000  0.000000  0.000000
 => Overall tem. factor:     0.000000    0.000000    0.000000
 => Halfwidth parameters: 
         0.004391    0.000000    0.000000
        -0.000389    0.000000    0.000000
         0.009813    0.000000    0.000000
 => Cell parameters: 
        4.958563    0.000000    0.000115
        4.958563    0.000000    0.000115
       13.593830    0.000000    0.000409
       90.000000    0.000000    0.000000
       90.000000    0.000000    0.000000
      120.000000    0.000000    0.000000
 => Preferred orientation: 
         1.000000    0.000000    0.000000
         1.000000    0.000000    0.000000
 => Asymmetry parameters: 
         0.000000    0.000000    0.000000
         0.000000    0.000000    0.000000
         0.000000    0.000000    0.000000
         0.000000    0.000000    0.000000
 => X and Y parameters: 
         0.174821    0.000000    0.007402
         0.025110    0.000000    0.002685
 => Strain parameters: 
         0.000000    0.000000    0.000000
         0.000000    0.000000    0.000000
         0.000000    0.000000    0.000000
 => Size   parameters (G,L): 
         0.000040    0.000000    0.000000
         0.000000    0.000000    0.000000
 => Further shape parameters (S_L and D_L): 
       0.000000  0.000000  0.000000
       0.000000  0.000000  0.000000

 ==> GLOBAL PARAMETERS FOR PATTERN#  1


 => Zero-point:     0.0000    0.0000    0.0000
 => Background Polynomial Parameters ==>
       3.0830      0.0000     0.18692    
     -0.69915      0.0000      1.4971    
       58.825      0.0000      1.9105    
       247.35      0.0000      10.482    
       399.84      0.0000      20.445    
       125.00      0.0000      12.985    

 => Cos( theta)-shift parameter :  -0.0425  0.0000  0.0020
 => Sin(2theta)-shift parameter :   0.0000  0.0000  0.0000

 ==> RELIABILITY FACTORS WITH ALL NON-EXCLUDED POINTS FOR PATTERN:  1

 => R-Factors:   17.1      26.1     Chi2:  1.66     DW-Stat.:  1.6279   Patt#:  1
 => Expected :            20.3                                1.8855
 => Deviance : 0.397E+04     Dev*:   1.637    
 => GoF-index:  1.3         Sqrt(Residual/N)
 => N-P+C:  2379

 =>    SumYdif       SumYobs      SumYcal      SumwYobsSQ     Residual    Condition
      9898.        0.5798E+05    0.5566E+05    0.5798E+05     3943.        0.1871E+19


 => Conventional Rietveld Rp,Rwp,Re and Chi2:   26.7      34.1      26.5      1.658    
 => (Values obtained using Ynet, but true sigma(y))
 =>  SumYnet, Sum(w Ynet**2):     0.3705E+05    0.3389E+05

 => N-sigma of the GoF:       22.679

 ==> RELIABILITY FACTORS FOR POINTS WITH BRAGG CONTRIBUTIONS FOR PATTERN:  1

 => R-Factors:   16.6      25.6     Chi2:  1.60     DW-Stat.:  1.7979   Patt#:
 => Expected :            20.3                                1.8822
 => Deviance : 0.361E+04     Dev*:   1.583    
 => GoF-index:  1.3         Sqrt(Residual/N)
 => N-P+C:  2232

 =>    SumYdif       SumYobs      SumYcal      SumwYobsSQ     Residual    Condition
      9004.        0.5427E+05    0.5213E+05    0.5427E+05     3570.        0.1871E+19


 => Conventional Rietveld Rp,Rwp,Re and Chi2:   24.4      32.6      25.8      1.600    
 => (Values obtained using Ynet, but true sigma(y))
 =>  SumYnet, Sum(w Ynet**2):     0.3688E+05    0.3351E+05

 => N-sigma of the GoF:       20.030

 => Global user-weigthed Chi2 (Bragg contrib.):   1.77    

 => ---------> Pattern#  1
 => Phase:  1
 =>    Bragg R-factor:  14.5    
 =>    RF-factor     :  11.2    


 => Parameters with Correlation greater that 50% ==>
 -> Correlation of parameter:                                     Scale_ph1_pat1      with:                                        Biso_Cr_ph1  ->   82%
 -> Correlation of parameter:                                         Bck_3_pat1      with:                                         Bck_2_pat1  ->   91%
 -> Correlation of parameter:                                         Bck_3_pat1      with:                                         Bck_4_pat1  ->   98%
 -> Correlation of parameter:                                         Bck_3_pat1      with:                                         Bck_5_pat1  ->   94%
 -> Correlation of parameter:                                         Bck_2_pat1      with:                                         Bck_4_pat1  ->   82%
 -> Correlation of parameter:                                         Bck_2_pat1      with:                                         Bck_5_pat1  ->   74%
 -> Correlation of parameter:                                         Bck_4_pat1      with:                                         Bck_5_pat1  ->   99%

 --------------------------------------------------------------------------------------------------------------
 Pattern#  1 Phase No.:   1 Phase name: Cr2O3                         
 --------------------------------------------------------------------------------------------------------------

     -----------------------------------------------------
     BRAGG R-Factors and weight fractions for Pattern #  1
     -----------------------------------------------------

 => Phase:  1     Cr2O3
 => Bragg R-factor:   14.5       Vol:  289.457( 0.013)  Fract(%):  100.00( 1.97)
 => Rf-factor=  10.9             ATZ:         911.926   Brindley:  1.0000

     -----------------------------------------------------------------
      SYMBOLIC NAMES AND FINAL VALUES AND SIGMA OF REFINED PARAMETERS:
     -----------------------------------------------------------------

      ->  Parameter number    1 :                                     Scale_ph1_pat1    0.85992229E-04( +/-    0.11964494E-05 )
      ->  Parameter number    2 :                                         SyCos_pat1   -0.42531408E-01( +/-    0.20046569E-02 )
      ->  Parameter number    3 :                                    Cell_A_ph1_pat1     4.9585629    ( +/-    0.11465948E-03 )
      ->  Parameter number    4 :                                    Cell_C_ph1_pat1     13.593830    ( +/-    0.40919907E-03 )
      ->  Parameter number    5 :                                     Y-cos_ph1_pat1    0.25109803E-01( +/-    0.26854558E-02 )
      ->  Parameter number    6 :                                     X-tan_ph1_pat1    0.17482147    ( +/-    0.74024973E-02 )
      ->  Parameter number    7 :                                         Bck_3_pat1     247.34813    ( +/-     10.482193     )
      ->  Parameter number    8 :                                         Bck_2_pat1     58.825016    ( +/-     1.9104789     )
      ->  Parameter number    9 :                                         Bck_0_pat1     3.0829680    ( +/-    0.18692294     )
      ->  Parameter number   10 :                                        Biso_Cr_ph1    0.59305280    ( +/-    0.78954391E-01 )
      ->  Parameter number   11 :                                         Bck_1_pat1   -0.69915318    ( +/-     1.4970975     )
      ->  Parameter number   12 :                                         Bck_4_pat1     399.83734    ( +/-     20.444780     )
      ->  Parameter number   13 :                                         Bck_5_pat1     125.00140    ( +/-     12.984875     )
      ->  Parameter number   14 :                                           Z_Cr_ph1    0.34761968    ( +/-    0.19753969E-03 )
      ->  Parameter number   15 :                                            X_O_ph1    0.30575877    ( +/-    0.14577199E-02 )

 ------------------------------------------------------------------
 => Number of bytes for floating point variables: 4
 => Dimensions of dynamic allocated arrays in this run of FullProf:
 ------------------------------------------------------------------

 => Total approximate array memory (dynamic + static): 128536605 bytes

    MaxPOINT=    60000 Max.num. of points(+int. Inten.)/diffraction pattern       
    MaxREFLT=    20000 Max.num. of reflections/diffraction pattern               
    MaxPARAM=      300 Max.num. of refinable parameters                          
    MaxOVERL=    18096 Max.num. of overlapping reflections                       

 ----------------------------------------------------------
 => Number of bytes for floating point arrays: 4
 => Dimensions of fixed arrays in this release of FullProf:
 ----------------------------------------------------------

    NPATT   =       80 Max.num. of powder diffraction patterns                    
    NATS    =      830 Max.num. of atoms (all kind) in asymmetric unit            
    MPAR    =     1800 Max.num. of non atomic parameters/phase                    
    IEXCL   =       30 Max.num. of excluded regions                               
    IBACP   =      377 Max.num. of background points for interpolation            
    NPHT    =       16 Max.num. of phases                                         
    NMAGM   =        8 Max.num. of rotation-matrices sets for magnetic structure  
    NBASIS  =       12 Max.num. of basis functions associated to a single atom    
    NIREPS  =        9 Max.num. of irreducible representations to be combined     
    N_EQ    =      384 Max.num. of user-supplied symmetry operators/propagation vectors
    NGL     =      400 Max.num. of global parameters/diffraction pattern          
    N_LINC  =       50 Max.num. of global linear restraints                        
    NAT_P   =       80 Max.num. of atomic parameters per atom                     
    NCONST  =      500 Max.num. of slack constraints per phase                    
    N_SPE   =       30 Max.num. of different chemical species                     
    N_FORM  =       60 Max.num. of scattering factor values in a table            
    NPR     =      150 Max.num. of points defining a numerical profile            
    INPR    =       25 Max.num. of different numerical peak shapes                
    NPRC    =      150 Max.num. of terms in the table for correcting intensities  
    NSOL    =       10 Max.num. of solutions to be stored in Montecarlo searchs   

 
              CPU Time:     0.586 seconds
                            0.010 minutes

 => Run finished at:     Date: 25/10/2022  Time: 15:17:35.559

File: Dane/Grupa 4/nacl_500rpm_120min.out (part 1 of 4)


        **********************************************************
        ** PROGRAM FullProf.2k (Version 7.70 - Apr2022-ILL JRC) **
        **********************************************************
                       M U L T I -- P A T T E R N                 
            Rietveld, Profile Matching & Integrated Intensity     
                 Refinement of X-ray and/or Neutron Data


    Date: 08/11/2022  Time: 14:53:09.892                              

 => PCR file code: nacl_500rpm_120min
 => DAT file code: nacl_500rpm_120min.x -> Relative contribution: 1.0000                                                            

 ==> CONDITIONS OF THIS RUN FOR PATTERN No.:  1

 => Global Refinement of X-ray powder diffraction data                                                                              
 => Global Refinement of X-ray powder diffraction data                                                                              
    Bragg-Brentano(X-rays) or Debye-Scherrer geometry(Neutrons)
 => Title: S01 E17

 => Number of phases:    1
 => Number of excluded regions:    1
 => Number of scattering factors supplied:    0
 => March-Dollase model for preferred orientation
 => Conventional weights: w=1.0/Variance(yobs)
 => Asymmetry correction as in J.Appl.Cryst. 26,128(1993)
 => Background refined by polynomial function
 => The    7th default profile function was selected
 => T-C-H Pseudo-Voigt function 
    This function is convoluted with asymmetry due to axial 
    divergence as formulated by: 
    van Laar and Yelon, J. Appl. Cryst. 17, 47(1984).
    and using the method of:
    Finger, Cox and Jephcoat, J. Appl. Cryst. 27, 892 (1994).
    Fortran 90 module adapted from function PROFVAL (in F77) : 
    L.W. Finger, J. Appl. Cryst. 31, 111 (1998).


 ==> INPUT/OUTPUT OPTIONS:

 => Generate bacground file *.bac
 => Generate file *.PRF for plot
 => Output Correlation Matrix
 => Generate new input file *.PCR
 => Plot pattern at each cycle
 => Wavelengths:  1.54060 1.54439
 => Alpha2/Alpha1 ratio:   0.5000
 => Cos(Monochromator angle)=   0.9000
 => Asymmetry correction for angles lower than   90.000 degrees
 => Absorption correction (AC), muR-eff =   0.1000  0.1000
 => AC : Cylinder Debye-Scherrer (Hewat formula)
 => Base of peaks: 2.0*HW*   40.00

 => Number of cycles:   20
 => Relaxation factors ==>    for coordinates:  0.90
 => for anisotropic temperature factors:  0.90
 => for halfwidth/strain/size parameters:  0.90
 => for lattice constants and propagation vectors:  0.90
 => EPS-value for convergence:    0.1

 => Excluded regions for Pattern#  1
    From     to
      0.0000     20.0000

 => Number of Least-Squares parameters varied:    10

 =>--------------------------->
 =>------->  PATTERN number:  1
 =>--------------------------->
 => Global parameters and codes ==>
 => Zero-point:     0.0000    0.0000
 => Background parameters and codes ==>
 => Origin of polynomial at 2theta/TOF/E(KeV):   90.000  
  11.540      2.1110      30.161      0.0000      0.0000      0.0000    
       21.00       81.00      101.00        0.00        0.00        0.00
 => Displacement peak-shift parameter and code:     0.12   11.00
 => Transparency peak-shift parameter and code:     0.00    0.00

 => Reading Intensity data  =>>

      Data from PANalytical formats
      Extension:  .xrdml
 ==> Angular range, step and number of points:
     2Thmin:      20.016712  2Thmax:     149.996964  Step:       0.033423  No. of points:   3890
 --------------------------------------------------------------------------------
 => Phase  No. 1
      NaCl                                                                  
 --------------------------------------------------------------------------------
 =>-------> Pattern#  1
 => Crystal Structure Refinement
 => Preferred orientation vector:   1.0000  0.0000  0.0000

 =>-------> Data for PHASE: 1
 => Number of atoms:    2
 => Number of distance  constraints:    0
 => Number of angle     constraints:    0

 => Symmetry information on space group: 225                 
 -> The multiplicity of the general position is: 192
 -> The space group is Centric (-1 at origin)   
 -> Lattice type  F: { 000;  0  1/2 1/2; 1/2  0  1/2; 1/2 1/2  0 }+
 -> Reduced set of symmetry operators:

  No.  IT   Symmetry symbol    Rotation part     Associated Translation
   1: ( 1)   1            -->     ( x, y, z) + {  0.0000  0.0000  0.0000}
   2: (16)  4+ ( 0, 0, z) -->     (-y, x, z) + {  0.0000  0.0000  0.0000}
   3: ( 4)   2 ( x, 0, 0) -->     ( x,-y,-z) + {  0.0000  0.0000  0.0000}
   4: ( 5)  3+ ( x, x, x) -->     ( z, x, y) + {  0.0000  0.0000  0.0000}
   5: ( 2)   2 ( 0, 0, z) -->     (-x,-y, z) + {  0.0000  0.0000  0.0000}
   6: (13)   2 ( x, x, 0) -->     ( y, x,-z) + {  0.0000  0.0000  0.0000}
   7: (18)   2 ( 0, y, y) -->     (-x, z, y) + {  0.0000  0.0000  0.0000}
   8: ( 6)  3+ (-x, x,-x) -->     ( z,-x,-y) + {  0.0000  0.0000  0.0000}
   9: ( 9)  3- ( x, x, x) -->     ( y, z, x) + {  0.0000  0.0000  0.0000}
  10: (15)  4- ( 0, 0, z) -->     ( y,-x, z) + {  0.0000  0.0000  0.0000}
  11: ( 3)   2 ( 0, y, 0) -->     (-x, y,-z) + {  0.0000  0.0000  0.0000}
  12: ( 7)  3+ ( x,-x,-x) -->     (-z,-x, y) + {  0.0000  0.0000  0.0000}
  13: (17)  4- ( x, 0, 0) -->     ( x, z,-y) + {  0.0000  0.0000  0.0000}
  14: (23)  4- ( 0, y, 0) -->     (-z, y, x) + {  0.0000  0.0000  0.0000}
  15: (19)   2 ( 0, y,-y) -->     (-x,-z,-y) + {  0.0000  0.0000  0.0000}
  16: (11)  3- (-x,-x, x) -->     ( y,-z,-x) + {  0.0000  0.0000  0.0000}
  17: (10)  3- ( x,-x,-x) -->     (-y, z,-x) + {  0.0000  0.0000  0.0000}
  18: (14)   2 ( x,-x, 0) -->     (-y,-x,-z) + {  0.0000  0.0000  0.0000}
  19: (20)  4+ ( x, 0, 0) -->     ( x,-z, y) + {  0.0000  0.0000  0.0000}
  20: ( 8)  3+ (-x,-x, x) -->     (-z, x,-y) + {  0.0000  0.0000  0.0000}
  21: (12)  3- (-x, x,-x) -->     (-y,-z, x) + {  0.0000  0.0000  0.0000}
  22: (21)  4+ ( 0, y, 0) -->     ( z, y,-x) + {  0.0000  0.0000  0.0000}
  23: (24)   2 (-x, 0, x) -->     (-z,-y,-x) + {  0.0000  0.0000  0.0000}
  24: (22)   2 ( x, 0, x) -->     ( z,-y, x) + {  0.0000  0.0000  0.0000}
  25: ( 1)   1            -->     ( x, y, z) + {  0.5000  0.5000  0.0000}
  26: (16)  4+ ( 0, 0, z) -->     (-y, x, z) + {  0.5000  0.5000  0.0000}
  27: ( 4)   2 ( x, 0, 0) -->     ( x,-y,-z) + {  0.5000  0.5000  0.0000}
  28: ( 5)  3+ ( x, x, x) -->     ( z, x, y) + {  0.5000  0.5000  0.0000}
  29: ( 2)   2 ( 0, 0, z) -->     (-x,-y, z) + {  0.5000  0.5000  0.0000}
  30: (13)   2 ( x, x, 0) -->     ( y, x,-z) + {  0.5000  0.5000  0.0000}
  31: (18)   2 ( 0, y, y) -->     (-x, z, y) + {  0.5000  0.5000  0.0000}
  32: ( 6)  3+ (-x, x,-x) -->     ( z,-x,-y) + {  0.5000  0.5000  0.0000}
  33: ( 9)  3- ( x, x, x) -->     ( y, z, x) + {  0.5000  0.5000  0.0000}
  34: (15)  4- ( 0, 0, z) -->     ( y,-x, z) + {  0.5000  0.5000  0.0000}
  35: ( 3)   2 ( 0, y, 0) -->     (-x, y,-z) + {  0.5000  0.5000  0.0000}
  36: ( 7)  3+ ( x,-x,-x) -->     (-z,-x, y) + {  0.5000  0.5000  0.0000}
  37: (17)  4- ( x, 0, 0) -->     ( x, z,-y) + {  0.5000  0.5000  0.0000}
  38: (23)  4- ( 0, y, 0) -->     (-z, y, x) + {  0.5000  0.5000  0.0000}
  39: (19)   2 ( 0, y,-y) -->     (-x,-z,-y) + {  0.5000  0.5000  0.0000}
  40: (11)  3- (-x,-x, x) -->     ( y,-z,-x) + {  0.5000  0.5000  0.0000}
  41: (10)  3- ( x,-x,-x) -->     (-y, z,-x) + {  0.5000  0.5000  0.0000}
  42: (14)   2 ( x,-x, 0) -->     (-y,-x,-z) + {  0.5000  0.5000  0.0000}
  43: (20)  4+ ( x, 0, 0) -->     ( x,-z, y) + {  0.5000  0.5000  0.0000}
  44: ( 8)  3+ (-x,-x, x) -->     (-z, x,-y) + {  0.5000  0.5000  0.0000}
  45: (12)  3- (-x, x,-x) -->     (-y,-z, x) + {  0.5000  0.5000  0.0000}
  46: (21)  4+ ( 0, y, 0) -->     ( z, y,-x) + {  0.5000  0.5000  0.0000}
  47: (24)   2 (-x, 0, x) -->     (-z,-y,-x) + {  0.5000  0.5000  0.0000}
  48: (22)   2 ( x, 0, x) -->     ( z,-y, x) + {  0.5000  0.5000  0.0000}
  49: ( 1)   1            -->     ( x, y, z) + {  0.5000  0.0000  0.5000}
  50: (16)  4+ ( 0, 0, z) -->     (-y, x, z) + {  0.5000  0.0000  0.5000}
  51: ( 4)   2 ( x, 0, 0) -->     ( x,-y,-z) + {  0.5000  0.0000  0.5000}
  52: ( 5)  3+ ( x, x, x) -->     ( z, x, y) + {  0.5000  0.0000  0.5000}
  53: ( 2)   2 ( 0, 0, z) -->     (-x,-y, z) + {  0.5000  0.0000  0.5000}
  54: (13)   2 ( x, x, 0) -->     ( y, x,-z) + {  0.5000  0.0000  0.5000}
  55: (18)   2 ( 0, y, y) -->     (-x, z, y) + {  0.5000  0.0000  0.5000}
  56: ( 6)  3+ (-x, x,-x) -->     ( z,-x,-y) + {  0.5000  0.0000  0.5000}
  57: ( 9)  3- ( x, x, x) -->     ( y, z, x) + {  0.5000  0.0000  0.5000}
  58: (15)  4- ( 0, 0, z) -->     ( y,-x, z) + {  0.5000  0.0000  0.5000}
  59: ( 3)   2 ( 0, y, 0) -->     (-x, y,-z) + {  0.5000  0.0000  0.5000}
  60: ( 7)  3+ ( x,-x,-x) -->     (-z,-x, y) + {  0.5000  0.0000  0.5000}
  61: (17)  4- ( x, 0, 0) -->     ( x, z,-y) + {  0.5000  0.0000  0.5000}
  62: (23)  4- ( 0, y, 0) -->     (-z, y, x) + {  0.5000  0.0000  0.5000}
  63: (19)   2 ( 0, y,-y) -->     (-x,-z,-y) + {  0.5000  0.0000  0.5000}
  64: (11)  3- (-x,-x, x) -->     ( y,-z,-x) + {  0.5000  0.0000  0.5000}
  65: (10)  3- ( x,-x,-x) -->     (-y, z,-x) + {  0.5000  0.0000  0.5000}
  66: (14)   2 ( x,-x, 0) -->     (-y,-x,-z) + {  0.5000  0.0000  0.5000}
  67: (20)  4+ ( x, 0, 0) -->     ( x,-z, y) + {  0.5000  0.0000  0.5000}
  68: ( 8)  3+ (-x,-x, x) -->     (-z, x,-y) + {  0.5000  0.0000  0.5000}
  69: (12)  3- (-x, x,-x) -->     (-y,-z, x) + {  0.5000  0.0000  0.5000}
  70: (21)  4+ ( 0, y, 0) -->     ( z, y,-x) + {  0.5000  0.0000  0.5000}
  71: (24)   2 (-x, 0, x) -->     (-z,-y,-x) + {  0.5000  0.0000  0.5000}
  72: (22)   2 ( x, 0, x) -->     ( z,-y, x) + {  0.5000  0.0000  0.5000}
  73: ( 1)   1            -->     ( x, y, z) + {  0.0000  0.5000  0.5000}
  74: (16)  4+ ( 0, 0, z) -->     (-y, x, z) + {  0.0000  0.5000  0.5000}
  75: ( 4)   2 ( x, 0, 0) -->     ( x,-y,-z) + {  0.0000  0.5000  0.5000}
  76: ( 5)  3+ ( x, x, x) -->     ( z, x, y) + {  0.0000  0.5000  0.5000}
  77: ( 2)   2 ( 0, 0, z) -->     (-x,-y, z) + {  0.0000  0.5000  0.5000}
  78: (13)   2 ( x, x, 0) -->     ( y, x,-z) + {  0.0000  0.5000  0.5000}
  79: (18)   2 ( 0, y, y) -->     (-x, z, y) + {  0.0000  0.5000  0.5000}
  80: ( 6)  3+ (-x, x,-x) -->     ( z,-x,-y) + {  0.0000  0.5000  0.5000}
  81: ( 9)  3- ( x, x, x) -->     ( y, z, x) + {  0.0000  0.5000  0.5000}
  82: (15)  4- ( 0, 0, z) -->     ( y,-x, z) + {  0.0000  0.5000  0.5000}
  83: ( 3)   2 ( 0, y, 0) -->     (-x, y,-z) + {  0.0000  0.5000  0.5000}
  84: ( 7)  3+ ( x,-x,-x) -->     (-z,-x, y) + {  0.0000  0.5000  0.5000}
  85: (17)  4- ( x, 0, 0) -->     ( x, z,-y) + {  0.0000  0.5000  0.5000}
  86: (23)  4- ( 0, y, 0) -->     (-z, y, x) + {  0.0000  0.5000  0.5000}
  87: (19)   2 ( 0, y,-y) -->     (-x,-z,-y) + {  0.0000  0.5000  0.5000}
  88: (11)  3- (-x,-x, x) -->     ( y,-z,-x) + {  0.0000  0.5000  0.5000}
  89: (10)  3- ( x,-x,-x) -->     (-y, z,-x) + {  0.0000  0.5000  0.5000}
  90: (14)   2 ( x,-x, 0) -->     (-y,-x,-z) + {  0.0000  0.5000  0.5000}
  91: (20)  4+ ( x, 0, 0) -->     ( x,-z, y) + {  0.0000  0.5000  0.5000}
  92: ( 8)  3+ (-x,-x, x) -->     (-z, x,-y) + {  0.0000  0.5000  0.5000}
  93: (12)  3- (-x, x,-x) -->     (-y,-z, x) + {  0.0000  0.5000  0.5000}
  94: (21)  4+ ( 0, y, 0) -->     ( z, y,-x) + {  0.0000  0.5000  0.5000}
  95: (24)   2 (-x, 0, x) -->     (-z,-y,-x) + {  0.0000  0.5000  0.5000}
  96: (22)   2 ( x, 0, x) -->     ( z,-y, x) + {  0.0000  0.5000  0.5000}


        Information on Space Group: 
        --------------------------- 

 =>   Number of Space group: 225
 =>  Hermann-Mauguin Symbol: F m -3 m
 =>             Hall Symbol: -F 4 2 3
 =>            Setting Type: Generated from Hall symbol
 =>          Crystal System: Cubic
 =>              Laue Class: m-3m
 =>             Point Group: m-3m
 =>         Bravais Lattice: F
 =>          Lattice Symbol: cF
 =>  Reduced Number of S.O.:  24
 =>    General multiplicity: 192
 =>          Centrosymmetry: Centric (-1 at origin)
 =>  Generators (exc. -1&L):   3
 =>         Asymmetric unit:  0.000 <= x <=  0.500
                              0.000 <= y <=  0.250
                              0.000 <= z <=  0.250
 => Centring vectors:  3
 => Latt( 1): (1/2,1/2,0)                          => Latt( 2): (1/2,0,1/2)                         
 => Latt( 3): (0,1/2,1/2)                                                                           

 => List of all Symmetry Operators and Symmetry Symbols

 => SYMM(  1): x,y,z                             Symbol: 1
 => SYMM(  2): -y,x,z                            Symbol: 4+ 0,0,z
 => SYMM(  3): x,-y,-z                           Symbol: 2 x,0,0
 => SYMM(  4): z,x,y                             Symbol: 3+ x,x,x
 => SYMM(  5): -x,-y,z                           Symbol: 2 0,0,z
 => SYMM(  6): y,x,-z                            Symbol: 2 x,x,0
 => SYMM(  7): -x,z,y                            Symbol: 2 0,y,y
 => SYMM(  8): z,-x,-y                           Symbol: 3- x,-x,x
 => SYMM(  9): y,z,x                             Symbol: 3- x,x,x
 => SYMM( 10): y,-x,z                            Symbol: 4- 0,0,z
 => SYMM( 11): -x,y,-z                           Symbol: 2 0,y,0
 => SYMM( 12): -z,-x,y                           Symbol: 3+ x,-x,-x
 => SYMM( 13): x,z,-y                            Symbol: 4- x,0,0
 => SYMM( 14): -z,y,x                            Symbol: 4- 0,y,0
 => SYMM( 15): -x,-z,-y                          Symbol: 2 0,y,-y
 => SYMM( 16): y,-z,-x                           Symbol: 3+ x,x,-x
 => SYMM( 17): -y,z,-x                           Symbol: 3- x,-x,-x
 => SYMM( 18): -y,-x,-z                          Symbol: 2 x,-x,0
 => SYMM( 19): x,-z,y                            Symbol: 4+ x,0,0
 => SYMM( 20): -z,x,-y                           Symbol: 3- x,x,-x
 => SYMM( 21): -y,-z,x                           Symbol: 3+ x,-x,x
 => SYMM( 22): z,y,-x                            Symbol: 4+ 0,y,0
 => SYMM( 23): -z,-y,-x                          Symbol: 2 x,0,-x
 => SYMM( 24): z,-y,x                            Symbol: 2 x,0,x
 => SYMM( 25): -x,-y,-z                          Symbol: -1 0,0,0
 => SYMM( 26): y,-x,-z                           Symbol: -4+ 0,0,z; 0,0,0
 => SYMM( 27): -x,y,z                            Symbol: m 0,y,z
 => SYMM( 28): -z,-x,-y                          Symbol: -3+ x,x,x; 0,0,0
 => SYMM( 29): x,y,-z                            Symbol: m x,y,0
 => SYMM( 30): -y,-x,z                           Symbol: m x,-x,z
 => SYMM( 31): x,-z,-y                           Symbol: m x,y,-y
 => SYMM( 32): -z,x,y                            Symbol: -3- x,-x,x; 0,0,0
 => SYMM( 33): -y,-z,-x                          Symbol: -3- x,x,x; 0,0,0
 => SYMM( 34): -y,x,-z                           Symbol: -4- 0,0,z; 0,0,0
 => SYMM( 35): x,-y,z                            Symbol: m x,0,z
 => SYMM( 36): z,x,-y                            Symbol: -3+ x,-x,-x; 0,0,0
 => SYMM( 37): -x,-z,y                           Symbol: -4- x,0,0; 0,0,0
 => SYMM( 38): z,-y,-x                           Symbol: -4- 0,y,0; 0,0,0
 => SYMM( 39): x,z,y                             Symbol: m x,y,y
 => SYMM( 40): -y,z,x                            Symbol: -3+ x,x,-x; 0,0,0
 => SYMM( 41): y,-z,x                            Symbol: -3- x,-x,-x; 0,0,0
 => SYMM( 42): y,x,z                             Symbol: m x,x,z
 => SYMM( 43): -x,z,-y                           Symbol: -4+ x,0,0; 0,0,0
 => SYMM( 44): z,-x,y                            Symbol: -3- x,x,-x; 0,0,0
 => SYMM( 45): y,z,-x                            Symbol: -3+ x,-x,x; 0,0,0
 => SYMM( 46): -z,-y,x                           Symbol: -4+ 0,y,0; 0,0,0
 => SYMM( 47): z,y,x                             Symbol: m x,y,x
 => SYMM( 48): -z,y,-x                           Symbol: m x,y,-x
 => SYMM( 49): x+1/2,y+1/2,z                     Symbol: t (1/2,1/2,0)
 => SYMM( 50): -y+1/2,x+1/2,z                    Symbol: 4+ 0,1/2,z
 => SYMM( 51): x+1/2,-y+1/2,-z                   Symbol: 2 (1/2,0,0) x,1/4,0
 => SYMM( 52): z+1/2,x+1/2,y                     Symbol: 3+ (1/3,1/3,1/3) x,x+1/6,x-1/6
 => SYMM( 53): -x+1/2,-y+1/2,z                   Symbol: 2 1/4,1/4,z
 => SYMM( 54): y+1/2,x+1/2,-z                    Symbol: 2 (1/2,1/2,0) x,x,0
 => SYMM( 55): -x+1/2,z+1/2,y                    Symbol: 2 (0,1/4,1/4) 1/4,y,y-1/4
 => SYMM( 56): z+1/2,-x+1/2,-y                   Symbol: 3- x,-x+1/2,x-1/2
 => SYMM( 57): y+1/2,z+1/2,x                     Symbol: 3- (1/3,1/3,1/3) x,x-1/6,x-1/3
 => SYMM( 58): y+1/2,-x+1/2,z                    Symbol: 4- 1/2,0,z
 => SYMM( 59): -x+1/2,y+1/2,-z                   Symbol: 2 (0,1/2,0) 1/4,y,0
 => SYMM( 60): -z+1/2,-x+1/2,y                   Symbol: 3+ x,-x+1/2,-x+1/2
 => SYMM( 61): x+1/2,z+1/2,-y                    Symbol: 4- (1/2,0,0) x,1/4,-1/4
 => SYMM( 62): -z+1/2,y+1/2,x                    Symbol: 4- (0,1/2,0) 1/4,y,1/4
 => SYMM( 63): -x+1/2,-z+1/2,-y                  Symbol: 2 (0,1/4,-1/4) 1/4,y,-y+1/4
 => SYMM( 64): y+1/2,-z+1/2,-x                   Symbol: 3+ (1/3,1/3,-1/3) x,x-1/6,-x+1/3
 => SYMM( 65): -y+1/2,z+1/2,-x                   Symbol: 3- x,-x+1/2,-x
 => SYMM( 66): -y+1/2,-x+1/2,-z                  Symbol: 2 x,-x+1/2,0
 => SYMM( 67): x+1/2,-z+1/2,y                    Symbol: 4+ (1/2,0,0) x,1/4,1/4
 => SYMM( 68): -z+1/2,x+1/2,-y                   Symbol: 3- (1/3,1/3,-1/3) x,x+1/6,-x+1/6
 => SYMM( 69): -y+1/2,-z+1/2,x                   Symbol: 3+ x,-x+1/2,x
 => SYMM( 70): z+1/2,y+1/2,-x                    Symbol: 4+ (0,1/2,0) 1/4,y,-1/4
 => SYMM( 71): -z+1/2,-y+1/2,-x                  Symbol: 2 (1/4,0,-1/4) x,1/4,-x+1/4
 => SYMM( 72): z+1/2,-y+1/2,x                    Symbol: 2 (1/4,0,1/4) x,1/4,x-1/4
 => SYMM( 73): -x+1/2,-y+1/2,-z                  Symbol: -1 1/4,1/4,0
 => SYMM( 74): y+1/2,-x+1/2,-z                   Symbol: -4+ 1/2,0,z; 1/2,0,0
 => SYMM( 75): -x+1/2,y+1/2,z                    Symbol: b 1/4,y,z
 => SYMM( 76): -z+1/2,-x+1/2,-y                  Symbol: -3+ x,x-1/2,x-1/2; 1/2,0,0
 => SYMM( 77): x+1/2,y+1/2,-z                    Symbol: n (1/2,1/2,0) x,y,0
 => SYMM( 78): -y+1/2,-x+1/2,z                   Symbol: m x,-x+1/2,z
 => SYMM( 79): x+1/2,-z+1/2,-y                   Symbol: g (1/2,1/4,-1/4) x,y,-y+1/4
 => SYMM( 80): -z+1/2,x+1/2,y                    Symbol: -3- x,-x+1/2,x+1/2; 0,1/2,1/2
 => SYMM( 81): -y+1/2,-z+1/2,-x                  Symbol: -3- x,x+1/2,x; 0,1/2,0
 => SYMM( 82): -y+1/2,x+1/2,-z                   Symbol: -4- 0,1/2,z; 0,1/2,0
 => SYMM( 83): x+1/2,-y+1/2,z                    Symbol: a x,1/4,z
 => SYMM( 84): z+1/2,x+1/2,-y                    Symbol: -3+ x,-x+1/2,-x-1/2; 0,1/2,-1/2
 => SYMM( 85): -x+1/2,-z+1/2,y                   Symbol: -4- x,1/4,1/4; 1/4,1/4,1/4
 => SYMM( 86): z+1/2,-y+1/2,-x                   Symbol: -4- 1/4,y,-1/4; 1/4,1/4,-1/4
 => SYMM( 87): x+1/2,z+1/2,y                     Symbol: g (1/2,1/4,1/4) x,y,y-1/4
 => SYMM( 88): -y+1/2,z+1/2,x                    Symbol: -3+ x,x+1/2,-x; 0,1/2,0
 => SYMM( 89): y+1/2,-z+1/2,x                    Symbol: -3- x,-x+1/2,-x+1; 1/2,0,1/2
 => SYMM( 90): y+1/2,x+1/2,z                     Symbol: n (1/2,1/2,0) x,x,z
 => SYMM( 91): -x+1/2,z+1/2,-y                   Symbol: -4+ x,1/4,-1/4; 1/4,1/4,-1/4
 => SYMM( 92): z+1/2,-x+1/2,y                    Symbol: -3- x,x-1/2,-x+1/2; 1/2,0,0
 => SYMM( 93): y+1/2,z+1/2,-x                    Symbol: -3+ x,-x+1/2,x-1; 1/2,0,-1/2
 => SYMM( 94): -z+1/2,-y+1/2,x                   Symbol: -4+ 1/4,y,1/4; 1/4,1/4,1/4
 => SYMM( 95): z+1/2,y+1/2,x                     Symbol: g (1/4,1/2,1/4) x,y,x-1/4
 => SYMM( 96): -z+1/2,y+1/2,-x                   Symbol: g (1/4,1/2,-1/4) x,y,-x+1/4
 => SYMM( 97): x+1/2,y,z+1/2                     Symbol: t (1/2,0,1/2)
 => SYMM( 98): -y+1/2,x,z+1/2                    Symbol: 4+ (0,0,1/2) 1/4,1/4,z
 => SYMM( 99): x+1/2,-y,-z+1/2                   Symbol: 2 (1/2,0,0) x,0,1/4
 => SYMM(100): z+1/2,x,y+1/2                     Symbol: 3+ (1/3,1/3,1/3) x,x-1/3,x-1/6
 => SYMM(101): -x+1/2,-y,z+1/2                   Symbol: 2 (0,0,1/2) 1/4,0,z
 => SYMM(102): y+1/2,x,-z+1/2                    Symbol: 2 (1/4,1/4,0) x,x-1/4,1/4
 => SYMM(103): -x+1/2,z,y+1/2                    Symbol: 2 (0,1/4,1/4) 1/4,y,y+1/4
 => SYMM(104): z+1/2,-x,-y+1/2                   Symbol: 3- (1/3,-1/3,1/3) x,-x+1/3,x-1/6
 => SYMM(105): y+1/2,z,x+1/2                     Symbol: 3- (1/3,1/3,1/3) x,x-1/6,x+1/6
 => SYMM(106): y+1/2,-x,z+1/2                    Symbol: 4- (0,0,1/2) 1/4,-1/4,z
 => SYMM(107): -x+1/2,y,-z+1/2                   Symbol: 2 1/4,y,1/4
 => SYMM(108): -z+1/2,-x,y+1/2                   Symbol: 3+ x,-x,-x+1/2
 => SYMM(109): x+1/2,z,-y+1/2                    Symbol: 4- (1/2,0,0) x,1/4,1/4
 => SYMM(110): -z+1/2,y,x+1/2                    Symbol: 4- 0,y,1/2
 => SYMM(111): -x+1/2,-z,-y+1/2                  Symbol: 2 (0,-1/4,1/4) 1/4,y,-y+1/4
 => SYMM(112): y+1/2,-z,-x+1/2                   Symbol: 3+ x,x-1/2,-x+1/2
 => SYMM(113): -y+1/2,z,-x+1/2                   Symbol: 3- x,-x+1/2,-x+1/2
 => SYMM(114): -y+1/2,-x,-z+1/2                  Symbol: 2 (1/4,-1/4,0) x,-x+1/4,1/4
 => SYMM(115): x+1/2,-z,y+1/2                    Symbol: 4+ (1/2,0,0) x,-1/4,1/4
 => SYMM(116): -z+1/2,x,-y+1/2                   Symbol: 3- x,x,-x+1/2
 => SYMM(117): -y+1/2,-z,x+1/2                   Symbol: 3+ (1/3,-1/3,1/3) x,-x+1/6,x+1/6
 => SYMM(118): z+1/2,y,-x+1/2                    Symbol: 4+ 1/2,y,0
 => SYMM(119): -z+1/2,-y,-x+1/2                  Symbol: 2 x,0,-x+1/2
 => SYMM(120): z+1/2,-y,x+1/2                    Symbol: 2 (1/2,0,1/2) x,0,x
 => SYMM(121): -x+1/2,-y,-z+1/2                  Symbol: -1 1/4,0,1/4
 => SYMM(122): y+1/2,-x,-z+1/2                   Symbol: -4+ 1/4,-1/4,z; 1/4,-1/4,1/4
 => SYMM(123): -x+1/2,y,z+1/2                    Symbol: c 1/4,y,z
 => SYMM(124): -z+1/2,-x,-y+1/2                  Symbol: -3+ x,x,x+1/2; 0,0,1/2
 => SYMM(125): x+1/2,y,-z+1/2                    Symbol: a x,y,1/4
 => SYMM(126): -y+1/2,-x,z+1/2                   Symbol: g (1/4,-1/4,1/2) x,-x+1/4,z
 => SYMM(127): x+1/2,-z,-y+1/2                   Symbol: g (1/2,-1/4,1/4) x,y,-y+1/4
 => SYMM(128): -z+1/2,x,y+1/2                    Symbol: -3- x,-x,x+1/2; 0,0,1/2
 => SYMM(129): -y+1/2,-z,-x+1/2                  Symbol: -3- x,x-1/2,x-1/2; 1/2,0,0
 => SYMM(130): -y+1/2,x,-z+1/2                   Symbol: -4- 1/4,1/4,z; 1/4,1/4,1/4
 => SYMM(131): x+1/2,-y,z+1/2                    Symbol: n (1/2,0,1/2) x,0,z
 => SYMM(132): z+1/2,x,-y+1/2                    Symbol: -3+ x,-x+1,-x+1/2; 1/2,1/2,0
 => SYMM(133): -x+1/2,-z,y+1/2                   Symbol: -4- x,-1/4,1/4; 1/4,-1/4,1/4
 => SYMM(134): z+1/2,-y,-x+1/2                   Symbol: -4- 1/2,y,0; 1/2,0,0
 => SYMM(135): x+1/2,z,y+1/2                     Symbol: g (1/2,1/4,1/4) x,y,y+1/4
 => SYMM(136): -y+1/2,z,x+1/2                    Symbol: -3+ x,x+1/2,-x+1/2; 0,1/2,1/2
 => SYMM(137): y+1/2,-z,x+1/2                    Symbol: -3- x,-x-1/2,-x+1/2; 0,-1/2,1/2
 => SYMM(138): y+1/2,x,z+1/2                     Symbol: g (1/4,1/4,1/2) x,x-1/4,z
 => SYMM(139): -x+1/2,z,-y+1/2                   Symbol: -4+ x,1/4,1/4; 1/4,1/4,1/4
 => SYMM(140): z+1/2,-x,y+1/2                    Symbol: -3- x,x-1,-x+1/2; 1/2,-1/2,0
 => SYMM(141): y+1/2,z,-x+1/2                    Symbol: -3+ x,-x+1/2,x-1/2; 1/2,0,0
 => SYMM(142): -z+1/2,-y,x+1/2                   Symbol: -4+ 0,y,1/2; 0,0,1/2
 => SYMM(143): z+1/2,y,x+1/2                     Symbol: n (1/2,0,1/2) x,y,x
 => SYMM(144): -z+1/2,y,-x+1/2                   Symbol: m x,y,-x+1/2
 => SYMM(145): x,y+1/2,z+1/2                     Symbol: t (0,1/2,1/2)
 => SYMM(146): -y,x+1/2,z+1/2                    Symbol: 4+ (0,0,1/2) -1/4,1/4,z
 => SYMM(147): x,-y+1/2,-z+1/2                   Symbol: 2 x,1/4,1/4
 => SYMM(148): z,x+1/2,y+1/2                     Symbol: 3+ (1/3,1/3,1/3) x,x+1/6,x+1/3
 => SYMM(149): -x,-y+1/2,z+1/2                   Symbol: 2 (0,0,1/2) 0,1/4,z
 => SYMM(150): y,x+1/2,-z+1/2                    Symbol: 2 (1/4,1/4,0) x,x+1/4,1/4
 => SYMM(151): -x,z+1/2,y+1/2                    Symbol: 2 (0,1/2,1/2) 0,y,y
 => SYMM(152): z,-x+1/2,-y+1/2                   Symbol: 3- x,-x+1/2,x
 => SYMM(153): y,z+1/2,x+1/2                     Symbol: 3- (1/3,1/3,1/3) x,x+1/3,x+1/6
 => SYMM(154): y,-x+1/2,z+1/2                    Symbol: 4- (0,0,1/2) 1/4,1/4,z
 => SYMM(155): -x,y+1/2,-z+1/2                   Symbol: 2 (0,1/2,0) 0,y,1/4
 => SYMM(156): -z,-x+1/2,y+1/2                   Symbol: 3+ (-1/3,1/3,1/3) x,-x+1/6,-x+1/3
 => SYMM(157): x,z+1/2,-y+1/2                    Symbol: 4- x,1/2,0
 => SYMM(158): -z,y+1/2,x+1/2                    Symbol: 4- (0,1/2,0) -1/4,y,1/4
 => SYMM(159): -x,-z+1/2,-y+1/2                  Symbol: 2 0,y,-y+1/2
 => SYMM(160): y,-z+1/2,-x+1/2                   Symbol: 3+ x,x,-x+1/2
 => SYMM(161): -y,z+1/2,-x+1/2                   Symbol: 3- (-1/3,1/3,1/3) x,-x+1/3,-x+1/6
 => SYMM(162): -y,-x+1/2,-z+1/2                  Symbol: 2 (-1/4,1/4,0) x,-x+1/4,1/4
 => SYMM(163): x,-z+1/2,y+1/2                    Symbol: 4+ x,0,1/2
 => SYMM(164): -z,x+1/2,-y+1/2                   Symbol: 3- x,x+1/2,-x
 => SYMM(165): -y,-z+1/2,x+1/2                   Symbol: 3+ x,-x,x+1/2
 => SYMM(166): z,y+1/2,-x+1/2                    Symbol: 4+ (0,1/2,0) 1/4,y,1/4
 => SYMM(167): -z,-y+1/2,-x+1/2                  Symbol: 2 (-1/4,0,1/4) x,1/4,-x+1/4
 => SYMM(168): z,-y+1/2,x+1/2                    Symbol: 2 (1/4,0,1/4) x,1/4,x+1/4
 => SYMM(169): -x,-y+1/2,-z+1/2                  Symbol: -1 0,1/4,1/4
 => SYMM(170): y,-x+1/2,-z+1/2                   Symbol: -4+ 1/4,1/4,z; 1/4,1/4,1/4
 => SYMM(171): -x,y+1/2,z+1/2                    Symbol: n (0,1/2,1/2) 0,y,z
 => SYMM(172): -z,-x+1/2,-y+1/2                  Symbol: -3+ x,x+1/2,x; 0,1/2,0
 => SYMM(173): x,y+1/2,-z+1/2                    Symbol: b x,y,1/4
 => SYMM(174): -y,-x+1/2,z+1/2                   Symbol: g (-1/4,1/4,1/2) x,-x+1/4,z
 => SYMM(175): x,-z+1/2,-y+1/2                   Symbol: m x,y,-y+1/2
 => SYMM(176): -z,x+1/2,y+1/2                    Symbol: -3- x,-x-1/2,x+1; -1/2,0,1/2
 => SYMM(177): -y,-z+1/2,-x+1/2                  Symbol: -3- x,x,x+1/2; 0,0,1/2
 => SYMM(178): -y,x+1/2,-z+1/2                   Symbol: -4- -1/4,1/4,z; -1/4,1/4,1/4
 => SYMM(179): x,-y+1/2,z+1/2                    Symbol: c x,1/4,z
 => SYMM(180): z,x+1/2,-y+1/2                    Symbol: -3+ x,-x+1/2,-x; 0,1/2,0
 => SYMM(181): -x,-z+1/2,y+1/2                   Symbol: -4- x,0,1/2; 0,0,1/2
 => SYMM(182): z,-y+1/2,-x+1/2                   Symbol: -4- 1/4,y,1/4; 1/4,1/4,1/4
 => SYMM(183): x,z+1/2,y+1/2                     Symbol: n (0,1/2,1/2) x,y,y
 => SYMM(184): -y,z+1/2,x+1/2                    Symbol: -3+ x,x+1,-x-1/2; -1/2,1/2,0
 => SYMM(185): y,-z+1/2,x+1/2                    Symbol: -3- x,-x,-x+1/2; 0,0,1/2
 => SYMM(186): y,x+1/2,z+1/2                     Symbol: g (1/4,1/4,1/2) x,x+1/4,z
 => SYMM(187): -x,z+1/2,-y+1/2                   Symbol: -4+ x,1/2,0; 0,1/2,0
 => SYMM(188): z,-x+1/2,y+1/2                    Symbol: -3- x,x-1/2,-x+1; 1/2,0,1/2
 => SYMM(189): y,z+1/2,-x+1/2                    Symbol: -3+ x,-x+1,x-1/2; 1/2,1/2,0
 => SYMM(190): -z,-y+1/2,x+1/2                   Symbol: -4+ -1/4,y,1/4; -1/4,1/4,1/4
 => SYMM(191): z,y+1/2,x+1/2                     Symbol: g (1/4,1/2,1/4) x,y,x+1/4
 => SYMM(192): -z,y+1/2,-x+1/2                   Symbol: g (-1/4,1/2,1/4) x,y,-x+1/4

 => Special Wyckoff Positions for F m -3 m
 
    Multp     Site        Representative Coordinates (centring translations excluded)
     96       k              x,x,z               -x,x,z              x,-x,-z                                 
                             z,x,x               -x,-x,z             x,x,-z                                  
                             -x,z,x              z,-x,-x             x,z,x                                   
                             x,-x,z              -x,x,-z             -z,-x,x                                 
                             x,z,-x              -z,x,x              -x,-z,-x                                
                             x,-z,-x             -x,z,-x             -x,-x,-z                                
                             x,-z,x              -z,x,-x             -x,-z,x                                 
                             z,x,-x              -z,-x,-x            z,-x,x                                  
 
     96       j              0,y,z               -y,0,z              0,-y,-z                                 
                             z,0,y               0,-y,z              y,0,-z                                  
                             0,z,y               z,0,-y              y,z,0                                   
                             y,0,z               0,y,-z              -z,0,y                                  
                             0,z,-y              -z,y,0              0,-z,-y                                 
                             y,-z,0              -y,z,0              -y,0,-z                                 
                             0,-z,y              -z,0,-y             -y,-z,0                                 
                             z,y,0               -z,-y,0             z,-y,0                                  
 
     48       i              1/2,y,y             -y,1/2,y            1/2,-y,-y                               
                             y,1/2,y             1/2,-y,y            y,1/2,-y                                
                             y,y,1/2             1/2,y,-y            -y,y,1/2                                
                             y,-y,1/2            -y,1/2,-y           -y,-y,1/2                               
 
     48       h              0,y,y               -y,0,y              0,-y,-y                                 
                             y,0,y               0,-y,y              y,0,-y                                  
                             y,y,0               0,y,-y              -y,y,0                                  
                             y,-y,0              -y,0,-y             -y,-y,0                                 
 
     48       g              x,1/4,1/4           3/4,x,1/4           1/4,x,1/4                               
                             -x,3/4,1/4          -x,1/4,1/4          1/4,-x,3/4                              
                             1/4,1/4,x           1/4,-x,1/4          x,1/4,3/4                               
                             3/4,1/4,x           1/4,3/4,-x          1/4,1/4,-x                              
 
     32       f              x,x,x               -x,x,x              x,-x,-x                                 
                             -x,-x,x             x,x,-x              x,-x,x                                  
                             -x,x,-x             -x,-x,-x                                                    
 
     24       e              x,0,0               0,x,0               -x,0,0                                  
                             0,-x,0              0,0,x               0,0,-x                                  
 
     24       d              0,1/4,1/4           3/4,0,1/4           1/4,0,1/4                               
                             0,3/4,1/4           1/4,1/4,0           3/4,1/4,0                               
 
      8       c              1/4,1/4,1/4         3/4,1/4,1/4                                                 
 
      4       b              1/2,1/2,1/2                                                                     
 
      4       a              0,0,0                                                                           
 

 => Initial parameters ==>
 Atom    Ntyp                  X         Y         Z         B         occ.         in  fin  Spc  Mult
                             B11       B22       B33       B12       B13       B23
 Na     NA                 0.00000   0.00000   0.00000   1.40385   0.02083           0    0    0    4
                 Codes:    0.00000   0.00000   0.00000  90.00000   0.00000
 Cl     CL                 0.50000   0.50000   0.50000   1.40385   0.02083           0    0    0    4
                 Codes:    0.00000   0.00000   0.00000  90.00000   0.00000

 => IT IS ASSUMED THAT THE FIRST GIVEN SITE IS FULLY OCCUPIED 
    OR THE FIRST AND SECOND ATOMS ARE IN THE SAME SITE WITH TOTAL FULL OCCUPATION
  (If this is not the case, change the order of atoms to obtain correct values for the content of the unit cell)
    The phase contains sites partially occupied
      -> Atom: NA  ,  Chemical element: NA  Atomic Mass:    22.9898
      -> Atom: CL  ,  Chemical element: CL  Atomic Mass:    35.4530
 => The given value of ATZ is        233.70 the program has calculated:         233.70
    The value of ATZ given in the input PCR file will be used for quantitative analysis
 => The chemical content of the unit cell is: 
       4.0000 NA   +   4.0000 CL     
 => The normalized site occupation numbers in % are: 
     100.0000 Na     :      100.0000 Cl       
 => The density (volumic mass) of the compound is:    2.161 g/cm3

 =>-------> PROFILE PARAMETERS FOR PATTERN:  1

 => Overall scale factor:   0.251918E-02
 => ETA (p-Voigt) OR M (Pearson VII):   0.0000
 => Overall temperature factor:      0.00000
 => Halfwidth U,V,W:      0.00631    -0.00280     0.00794
 => X and Y parameters:       0.3092      0.0100
 => Direct cell parameters:    5.6424   5.6424   5.6424  90.0000  90.0000  90.0000
 => Preferred orientation parameters:   1.5087  0.7000
 => Asymmetry parameters     :      0.00000     0.00000     0.00000     0.00000
 => Strain parameters        :      0.00000     0.00000     0.00000
 => Size   parameters        :      0.00000     0.00000
 => Further shape parameters (S_L and D_L):   0.00000   0.00100
    S_L is source width/detector distance
    D_L is detector width/detector distance

 ==> CODEWORDS FOR PROFILE PARAMETERS of PATTERN#  1

 => Overall scale factor:   41.000
 => ETA (p-Voigt) OR M (Pearson VII):    0.000
 => Overall temperature factor:    0.000
 => Halfwidth U,V,W:    0.000   0.000   0.000
 => X and Y parameters:   50.100  30.500
 => Direct cell parameters:   71.000  71.000  71.000   0.000   0.000   0.000
 => Preferred orientation parameters:   60.500   0.000
 => Asymmetry parameters     :    0.000   0.000   0.000   0.000
 => Strain parameters        :    0.000   0.000   0.000
 => Size   parameters        :    0.000   0.000

 => Cell constraints according to Laue symmetry: m-3m 

        Metric information:
        -------------------

 => Direct cell parameters:

         a =       5.6424      b =       5.6424      c =       5.6424
     alpha =       90.000   beta =       90.000  gamma =       90.000
                        Direct Cell Volume =     179.6347

 => Reciprocal cell parameters:

         a*=     0.177230      b*=     0.177230      c*=     0.177230
     alpha*=       90.000   beta*=       90.000  gamma*=       90.000
                    Reciprocal Cell Volume =   0.00556685

 => Direct and Reciprocal Metric Tensors:

                   GD                                       GR
     31.8366      0.0000      0.0000          0.031410    0.000000    0.000000
      0.0000     31.8366      0.0000          0.000000    0.031410    0.000000
      0.0000      0.0000     31.8366          0.000000    0.000000    0.031410

 =>  Cartesian frame: x // a; z is along c*; y is within the ab-plane   

     Crystal_to_Orthonormal_Matrix              Orthonormal_to_Crystal Matrix
              Cr_Orth_cel                               Orth_Cr_cel  
      5.6424      0.0000      0.0000          0.177230   -0.000000   -0.000000
      0.0000      5.6424      0.0000          0.000000    0.177230   -0.000000
      0.0000      0.0000      5.6424          0.000000    0.000000    0.177230

     Busing-Levy B-matrix: Hc=B.H            Inverse of the Busing-Levy B-matrix
                BL_M                                      BL_Minv  
    0.177230    0.000000    0.000000            5.6424     -0.0000     -0.0000
    0.000000    0.177230   -0.000000            0.0000      5.6424      0.0000
    0.000000    0.000000    0.177230            0.0000      0.0000      5.6424

 => Laue symmetry m-3m  will be used to generate HKL for pattern#   1
 => Reflections generated between S(1/d)min:  0.2251 A-1 and S(1/d)max:  1.2982 A-1
 =>                                    dmax:  4.4432 A   and      dmin:  0.7703 A
 => The number of reflections generated is:     22
 => The max. scatt. variable (gen.ref.) is:       179.0000
 => Scattering coefficients from internal table


 => X-ray scattering coeff. (A1, B1, A2,...C, f(0), Z, Dfp,Dfpp)

 NA      4.7626   3.2850   3.1736   8.8422   1.2674   0.3136   1.1128 129.4240   0.6760  10.9924  11.0000   0.1290   0.1240
 CL     11.4604   0.0104   7.1964   1.1662   6.2556  18.5194   1.6455  47.7784  -9.5574  17.0005  17.0000   0.3480   0.7020

     --------------------------------------------------------------
      SYMBOLIC NAMES AND INITIAL VALUES OF PARAMETERS TO BE VARIED:
     --------------------------------------------------------------

      ->  Parameter number    1   -> Symbolic Name:                                         SyCos_pat1    0.12125000    
      ->  Parameter number    2   -> Symbolic Name:                                         Bck_0_pat1     11.540000    
      ->  Parameter number    3   -> Symbolic Name:                                     Y-cos_ph1_pat1    0.10023000E-01
      ->  Parameter number    4   -> Symbolic Name:                                     Scale_ph1_pat1    0.25191789E-02
      ->  Parameter number    5   -> Symbolic Name:                                     X-tan_ph1_pat1    0.30918801    
      ->  Parameter number    6   -> Symbolic Name:                                       Or1_ph1_pat1     1.5086600    
      ->  Parameter number    7   -> Symbolic Name:                                    Cell_A_ph1_pat1     5.6423941    
      ->  Parameter number    8   -> Symbolic Name:                                         Bck_1_pat1     2.1110001    
      ->  Parameter number    9   -> Symbolic Name:                                        Biso_Na_ph1     0.0000000    
      ->  Parameter number   10   -> Symbolic Name:                                         Bck_2_pat1     30.160999    
  
 
 => No optimization for routine tasks
 ++++++++++++++++++++++++++++++++++++++++++++++++++++++++++++++++++++++++++++++++++++++++++++++++++++++++++++++++++++++++

 => CYCLE No.:    1
 ---------------------------------------------------------------------------------------
 => Phase  1 Name: NaCl                                                                  
 ---------------------------------------------------------------------------------------
 => New parameters, shifts, and standard deviations

 Atom        x       dx      sx       y       dy      sy       z       dz      sz       B       dB      sB      occ.    docc.   socc.

 Na       0.00000 0.00000 0.00000  0.00000 0.00000 0.00000  0.00000 0.00000 0.00000  1.40385 0.00000 0.00000  0.02083 0.00000 0.00000
 Cl       0.50000 0.00000 0.00000  0.50000 0.00000 0.00000  0.50000 0.00000 0.00000  1.40385 0.00000 0.00000  0.02083 0.00000 0.00000

 ==> PROFILE PARAMETERS FOR PATTERN#  1

 => Overall scale factor:      0.002518822    -0.000000357     0.000019695
 => Eta(p-Voigt) or m(Pearson VII):   0.000000  0.000000  0.000000
 => Overall tem. factor:     0.000000    0.000000    0.000000
 => Halfwidth parameters: 
         0.006311    0.000000    0.000000
        -0.002803    0.000000    0.000000
         0.007942    0.000000    0.000000
 => Cell parameters: 
        5.642375   -0.000019    0.000072
        5.642375   -0.000019    0.000072
        5.642375   -0.000019    0.000072
       90.000000    0.000000    0.000000
       90.000000    0.000000    0.000000
       90.000000    0.000000    0.000000
 => Preferred orientation: 
         1.509205    0.000545    0.012751
         0.700000    0.000000    0.000000
 => Asymmetry parameters: 
         0.000000    0.000000    0.000000
         0.000000    0.000000    0.000000
