Repository: natkurdz/XRD-AI

File: Dane/Grupa 5/tio2_raw.out (part 1 of 4)


        **********************************************************
        ** PROGRAM FullProf.2k (Version 7.70 - Apr2022-ILL JRC) **
        **********************************************************
                       M U L T I -- P A T T E R N                 
            Rietveld, Profile Matching & Integrated Intensity     
                 Refinement of X-ray and/or Neutron Data


    Date: 15/11/2022  Time: 14:04:03.425                              

 => PCR file code: tio2_raw
 => DAT file code: tio2_raw.xrdml       -> Relative contribution: 1.0000                                                            

 ==> CONDITIONS OF THIS RUN FOR PATTERN No.:  1

 => Global Refinement of X-ray powder diffraction data                                                                              
 => Global Refinement of X-ray powder diffraction data                                                                              
    Bragg-Brentano(X-rays) or Debye-Scherrer geometry(Neutrons)
 => Title: TiO2

 => Number of phases:    2
 => Number of excluded regions:    0
 => Number of scattering factors supplied:    0
 => Conventional weights: w=1.0/Variance(yobs)
 => Asymmetry correction as in J.Appl.Cryst. 26,128(1993)
 => Background refined by polynomial function
 => The    7th default profile function was selected
 => T-C-H Pseudo-Voigt function 
    This function is convoluted with asymmetry due to axial 
    divergence as formulated by: 
    van Laar and Yelon, J. Appl. Cryst. 17, 47(1984).
    and using the method of:
    Finger, Cox and Jephcoat, J. Appl. Cryst. 27, 892 (1994).
    Fortran 90 module adapted from function PROFVAL (in F77) : 
    L.W. Finger, J. Appl. Cryst. 31, 111 (1998).


 ==> INPUT/OUTPUT OPTIONS:

 => Generate bacground file *.bac
 => Generate file *.PRF for plot
 => Output Correlation Matrix
 => Generate new input file *.PCR
 => Plot pattern at each cycle
 => Wavelengths:  1.54060 1.54439
 => Alpha2/Alpha1 ratio:   0.5000
 => Cos(Monochromator angle)=   0.9000
 => Asymmetry correction for angles lower than   90.000 degrees
 => Absorption correction (AC), muR-eff =   0.0000  0.0000
 => Base of peaks: 2.0*HW*   25.00

 => Number of cycles:   20
 => Relaxation factors ==>    for coordinates:  0.90
 => for anisotropic temperature factors:  0.90
 => for halfwidth/strain/size parameters:  0.90
 => for lattice constants and propagation vectors:  0.90
 => EPS-value for convergence:    0.1
 => Number of Least-Squares parameters varied:    16

 =>--------------------------->
 =>------->  PATTERN number:  1
 =>--------------------------->
 => Global parameters and codes ==>
 => Zero-point:     0.0000    0.0000
 => Background parameters and codes ==>
 => Origin of polynomial at 2theta/TOF/E(KeV):   90.000  
  14.984      4.1090      57.328     -51.623      0.0000      0.0000    
       21.00       61.00       71.00       81.00        0.00        0.00
 => Displacement peak-shift parameter and code:    -0.01   51.00
 => Transparency peak-shift parameter and code:     0.00    0.00

 => Reading Intensity data  =>>

      Data from PANalytical formats
      Extension:  .xrdml
 ==> Angular range, step and number of points:
     2Thmin:      20.003012  2Thmax:     149.983261  Step:       0.033423  No. of points:   3890
 --------------------------------------------------------------------------------
 => Phase  No. 1
      Rutile                                                                
 --------------------------------------------------------------------------------
 =>-------> Pattern#  1
 => Crystal Structure Refinement
 => Preferred orientation vector:   0.0000  0.0000  1.0000

 =>-------> Data for PHASE: 1
 => Number of atoms:    2
 => Number of distance  constraints:    0
 => Number of angle     constraints:    0

 => Symmetry information on space group: P 42/m n m          
 -> The multiplicity of the general position is:  16
 -> The space group is Centric (-1 at origin)   
 -> Lattice type  P: { 000 }                                       
 -> Reduced set of symmetry operators:

  No.  IT   Symmetry symbol    Rotation part     Associated Translation
   1: ( 1)   1            -->     ( x, y, z) + {  0.0000  0.0000  0.0000}
   2: (16)  4+ ( 0, 0, z) -->     (-y, x, z) + {  0.5000  0.5000  0.5000}
   3: ( 2)   2 ( 0, 0, z) -->     (-x,-y, z) + {  0.0000  0.0000  0.0000}
   4: (15)  4- ( 0, 0, z) -->     ( y,-x, z) + {  0.5000  0.5000  0.5000}
   5: ( 4)   2 ( x, 0, 0) -->     ( x,-y,-z) + {  0.5000  0.5000  0.5000}
   6: (14)   2 ( x,-x, 0) -->     (-y,-x,-z) + {  0.0000  0.0000  0.0000}
   7: ( 3)   2 ( 0, y, 0) -->     (-x, y,-z) + {  0.5000  0.5000  0.5000}
   8: (13)   2 ( x, x, 0) -->     ( y, x,-z) + {  0.0000  0.0000  0.0000}


        Information on Space Group: 
        --------------------------- 

 =>   Number of Space group: 136
 =>  Hermann-Mauguin Symbol: P 42/m n m
 =>             Hall Symbol: -P 4n 2n
 =>            Setting Type: IT (Generated from Hermann-Mauguin symbol)
 =>          Crystal System: Tetragonal
 =>              Laue Class: 4/mmm
 =>             Point Group: 4/mmm
 =>         Bravais Lattice: P
 =>          Lattice Symbol: tP
 =>  Reduced Number of S.O.:   8
 =>    General multiplicity:  16
 =>          Centrosymmetry: Centric (-1 at origin)
 =>  Generators (exc. -1&L):   2
 =>         Asymmetric unit:  0.000 <= x <=  0.500
                              0.000 <= y <=  0.500
                              0.000 <= z <=  0.500
 => Centring vectors:  0
                                                                                                    

 => List of all Symmetry Operators and Symmetry Symbols

 => SYMM(  1): x,y,z                             Symbol: 1
 => SYMM(  2): -y+1/2,x+1/2,z+1/2                Symbol: 4+ (0,0,1/2) 0,1/2,z
 => SYMM(  3): -x,-y,z                           Symbol: 2 0,0,z
 => SYMM(  4): y+1/2,-x+1/2,z+1/2                Symbol: 4- (0,0,1/2) 1/2,0,z
 => SYMM(  5): -x+1/2,y+1/2,z+1/2                Symbol: n (0,1/2,1/2) 1/4,y,z
 => SYMM(  6): y,x,z                             Symbol: m x,x,z
 => SYMM(  7): x+1/2,-y+1/2,z+1/2                Symbol: n (1/2,0,1/2) x,1/4,z
 => SYMM(  8): -y,-x,z                           Symbol: m x,-x,z
 => SYMM(  9): -x,-y,-z                          Symbol: -1 0,0,0
 => SYMM( 10): y+1/2,-x+1/2,-z+1/2               Symbol: -4+ 1/2,0,z; 1/2,0,1/4
 => SYMM( 11): x,y,-z                            Symbol: m x,y,0
 => SYMM( 12): -y+1/2,x+1/2,-z+1/2               Symbol: -4- 0,1/2,z; 0,1/2,1/4
 => SYMM( 13): x+1/2,-y+1/2,-z+1/2               Symbol: 2 (1/2,0,0) x,1/4,1/4
 => SYMM( 14): -y,-x,-z                          Symbol: 2 x,-x,0
 => SYMM( 15): -x+1/2,y+1/2,-z+1/2               Symbol: 2 (0,1/2,0) 1/4,y,1/4
 => SYMM( 16): y,x,-z                            Symbol: 2 x,x,0

 => Special Wyckoff Positions for P 42/m n m
 
    Multp     Site        Representative Coordinates (centring translations excluded)
      8       j              x,x,z               -x+1/2,x+1/2,z+1/2  -x,-x,z                                 
                             x+1/2,-x+1/2,z+1/2  -x,-x,-z            x+1/2,-x+1/2,-z+1/2                     
                             x,x,-z              -x+1/2,x+1/2,-z+1/2                                         
 
      8       i              x,y,0               -y+1/2,x+1/2,1/2    -x,-y,0                                 
                             y+1/2,-x+1/2,1/2    -x+1/2,y+1/2,1/2    y,x,0                                   
                             x+1/2,-y+1/2,1/2    -y,-x,0                                                     
 
      8       h              0,1/2,z             0,1/2,z+1/2         1/2,0,z+1/2                             
                             1/2,0,z             0,1/2,-z            0,1/2,-z+1/2                            
                             1/2,0,-z+1/2        1/2,0,-z                                                    
 
      4       g              x,-x,0              x+1/2,x+1/2,1/2     -x,x,0                                  
                             -x+1/2,-x+1/2,1/2                                                               
 
      4       f              x,x,0               -x+1/2,x+1/2,1/2    -x,-x,0                                 
                             x+1/2,-x+1/2,1/2                                                                
 
      4       e              0,0,z               1/2,1/2,z+1/2       0,0,-z                                  
                             1/2,1/2,-z+1/2                                                                  
 
      4       d              0,1/2,1/4           0,1/2,3/4           1/2,0,3/4                               
                             1/2,0,1/4                                                                       
 
      4       c              0,1/2,0             0,1/2,1/2           1/2,0,1/2                               
                             1/2,0,0                                                                         
 
      2       b              0,0,1/2             1/2,1/2,0                                                   
 
      2       a              0,0,0               1/2,1/2,1/2                                                 
 

 => Initial parameters ==>
 Atom    Ntyp                  X         Y         Z         B         occ.         in  fin  Spc  Mult
                             B11       B22       B33       B12       B13       B23
 Ti     Ti                 0.00000   0.00000   0.00000   0.80263   0.12500           0    0    0    2
                 Codes:    0.00000   0.00000   0.00000 121.00000   0.00000
 O      O                  0.30536   0.30536   0.00000   0.41941   0.25000           0    0    0    4
                 Codes:   91.00000  91.00000   0.00000 131.00000   0.00000

 => IT IS ASSUMED THAT THE FIRST GIVEN SITE IS FULLY OCCUPIED 
    OR THE FIRST AND SECOND ATOMS ARE IN THE SAME SITE WITH TOTAL FULL OCCUPATION
  (If this is not the case, change the order of atoms to obtain correct values for the content of the unit cell)
    The given occupation factors have been obtained mutiplying m/M by   1.0000
      -> Atom: Ti  ,  Chemical element: TI  Atomic Mass:    47.8670
      -> Atom: O   ,  Chemical element: O   Atomic Mass:    15.9994
 => The given value of ATZ is        159.73 the program has calculated:         159.73
    The value of ATZ given in the input PCR file will be used for quantitative analysis
 => The chemical content of the unit cell is: 
       2.0000 Ti   +   4.0000 O      
 => The normalized site occupation numbers in % are: 
     100.0000 Ti     :      100.0000 O        
 => The density (volumic mass) of the compound is:    4.247 g/cm3

 =>-------> PROFILE PARAMETERS FOR PATTERN:  1

 => Overall scale factor:   0.975727E-02
 => ETA (p-Voigt) OR M (Pearson VII):   0.0000
 => Overall temperature factor:      0.00000
 => Halfwidth U,V,W:      0.00279     0.00107     0.00348
 => X and Y parameters:       0.0239      0.0619
 => Direct cell parameters:    4.5943   4.5943   2.9591  90.0000  90.0000  90.0000
 => Preferred orientation parameters:   0.0000  0.0000
 => Asymmetry parameters     :      0.00000     0.00000     0.00000     0.00000
 => Strain parameters        :      0.00000     0.00000     0.00000
 => Size   parameters        :      0.00004     0.00000
 => Further shape parameters (S_L and D_L):   0.00000   0.00000
    S_L is source width/detector distance
    D_L is detector width/detector distance

 ==> CODEWORDS FOR PROFILE PARAMETERS of PATTERN#  1

 => Overall scale factor:   11.000
 => ETA (p-Voigt) OR M (Pearson VII):    0.000
 => Overall temperature factor:    0.000
 => Halfwidth U,V,W:    0.000   0.000   0.000
 => X and Y parameters:  101.000 110.200
 => Direct cell parameters:   31.000  31.000  41.000   0.000   0.000   0.000
 => Preferred orientation parameters:    0.000   0.000
 => Asymmetry parameters     :    0.000   0.000   0.000   0.000
 => Strain parameters        :    0.000   0.000   0.000
 => Size   parameters        :    0.000   0.000

 => Cell constraints according to Laue symmetry: 4/mmm

        Metric information:
        -------------------

 => Direct cell parameters:

         a =       4.5943      b =       4.5943      c =       2.9591
     alpha =       90.000   beta =       90.000  gamma =       90.000
                        Direct Cell Volume =      62.4600

 => Reciprocal cell parameters:

         a*=     0.217659      b*=     0.217659      c*=     0.337944
     alpha*=       90.000   beta*=       90.000  gamma*=       90.000
                    Reciprocal Cell Volume =   0.01601025

 => Direct and Reciprocal Metric Tensors:

                   GD                                       GR
     21.1080      0.0000      0.0000          0.047376    0.000000    0.000000
      0.0000     21.1080      0.0000          0.000000    0.047376    0.000000
      0.0000      0.0000      8.7561          0.000000    0.000000    0.114206

 =>  Cartesian frame: x // a; z is along c*; y is within the ab-plane   

     Crystal_to_Orthonormal_Matrix              Orthonormal_to_Crystal Matrix
              Cr_Orth_cel                               Orth_Cr_cel  
      4.5943      0.0000      0.0000          0.217659   -0.000000   -0.000000
      0.0000      4.5943      0.0000          0.000000    0.217659   -0.000000
      0.0000      0.0000      2.9591          0.000000    0.000000    0.337944

     Busing-Levy B-matrix: Hc=B.H            Inverse of the Busing-Levy B-matrix
                BL_M                                      BL_Minv  
    0.217659    0.000000    0.000000            4.5943     -0.0000     -0.0000
    0.000000    0.217659   -0.000000            0.0000      4.5943      0.0000
    0.000000    0.000000    0.337944            0.0000      0.0000      2.9591

 => Laue symmetry 4/mmm will be used to generate HKL for pattern#   1
 => Reflections generated between S(1/d)min:  0.2249 A-1 and S(1/d)max:  1.2795 A-1
 =>                                    dmax:  4.4462 A   and      dmin:  0.7815 A
 => The number of reflections generated is:     47
 => The max. scatt. variable (gen.ref.) is:       160.5507
 => Scattering coefficients from internal table


 => X-ray scattering coeff. (A1, B1, A2,...C, f(0), Z, Dfp,Dfpp)

 TI      9.7595   7.8508   7.3558   0.5000   1.6991  35.6338   1.9021 116.1050   1.2807  21.9972  22.0000   0.1890   1.8070
 O       3.0485  13.2771   2.2868   5.7011   1.5463   0.3239   0.8670  32.9089   0.2508   7.9994   8.0000   0.0470   0.0320
 --------------------------------------------------------------------------------
 => Phase  No. 2
      Anatase                                                               
 --------------------------------------------------------------------------------
 =>-------> Pattern#  1
 => Crystal Structure Refinement
 => Preferred orientation vector:   0.0000  0.0000  1.0000

 =>-------> Data for PHASE: 2
 => Number of atoms:    2
 => Number of distance  constraints:    0
 => Number of angle     constraints:    0

 => Symmetry information on space group: I 41/a m d          
 -> The multiplicity of the general position is:  32
 -> The space group is Centric (-1 at origin)   
 -> Lattice type  I: { 000; 1/2 1/2 1/2 }+                         
 -> Reduced set of symmetry operators:

  No.  IT   Symmetry symbol    Rotation part     Associated Translation
   1: ( 1)   1            -->     ( x, y, z) + {  0.0000  0.0000  0.0000}
   2: (16)  4+ ( 0, 0, z) -->     (-y, x, z) + {  0.2500  0.7500  0.2500}
   3: ( 2)   2 ( 0, 0, z) -->     (-x,-y, z) + {  0.5000  0.0000  0.5000}
   4: (15)  4- ( 0, 0, z) -->     ( y,-x, z) + {  0.2500  0.2500  0.7500}
   5: ( 4)   2 ( x, 0, 0) -->     ( x,-y,-z) + {  0.0000  0.0000  0.0000}
   6: (14)   2 ( x,-x, 0) -->     (-y,-x,-z) + {  0.2500  0.2500  0.7500}
   7: ( 3)   2 ( 0, y, 0) -->     (-x, y,-z) + {  0.5000  0.0000  0.5000}
   8: (13)   2 ( x, x, 0) -->     ( y, x,-z) + {  0.2500  0.7500  0.2500}


        Information on Space Group: 
        --------------------------- 

 =>   Number of Space group: 141
 =>  Hermann-Mauguin Symbol: I 41/a m d
 =>             Hall Symbol: -I 4bd 2
 =>            Setting Type: IT (Generated from Hermann-Mauguin symbol)
 =>          Crystal System: Tetragonal
 =>              Laue Class: 4/mmm
 =>             Point Group: 4/mmm
 =>         Bravais Lattice: I
 =>          Lattice Symbol: tI
 =>  Reduced Number of S.O.:   8
 =>    General multiplicity:  32
 =>          Centrosymmetry: Centric (-1 at origin)
 =>  Generators (exc. -1&L):   2
 =>         Asymmetric unit:  0.000 <= x <=  0.500
                             -0.250 <= y <=  0.250
                              0.000 <= z <=  0.125
 => Centring vectors:  1
 => Latt( 1): (1/2,1/2,1/2)                                                                         

 => List of all Symmetry Operators and Symmetry Symbols

 => SYMM(  1): x,y,z                             Symbol: 1
 => SYMM(  2): -y+1/4,x+3/4,z+1/4                Symbol: 4+ (0,0,1/4) -1/4,1/2,z
 => SYMM(  3): -x+1/2,-y,z+1/2                   Symbol: 2 (0,0,1/2) 1/4,0,z
 => SYMM(  4): y+1/4,-x+1/4,z+3/4                Symbol: 4- (0,0,3/4) 1/4,0,z
 => SYMM(  5): -x,y,z                            Symbol: m 0,y,z
 => SYMM(  6): y+3/4,x+3/4,z+1/4                 Symbol: d (3/4,3/4,1/4) x,x,z
 => SYMM(  7): x+1/2,-y,z+1/2                    Symbol: n (1/2,0,1/2) x,0,z
 => SYMM(  8): -y+3/4,-x+1/4,z+3/4               Symbol: d (1/4,-1/4,3/4) x,-x+1/2,z
 => SYMM(  9): -x,-y,-z                          Symbol: -1 0,0,0
 => SYMM( 10): y+3/4,-x+1/4,-z+3/4               Symbol: -4+ 1/2,-1/4,z; 1/2,-1/4,3/8
 => SYMM( 11): x+1/2,y,-z+1/2                    Symbol: a x,y,1/4
 => SYMM( 12): -y+3/4,x+3/4,-z+1/4               Symbol: -4- 0,3/4,z; 0,3/4,1/8
 => SYMM( 13): x,-y,-z                           Symbol: 2 x,0,0
 => SYMM( 14): -y+1/4,-x+1/4,-z+3/4              Symbol: 2 x,-x+1/4,3/8
 => SYMM( 15): -x+1/2,y,-z+1/2                   Symbol: 2 1/4,y,1/4
 => SYMM( 16): y+1/4,x+3/4,-z+1/4                Symbol: 2 (1/2,1/2,0) x,x+1/4,1/8
 => SYMM( 17): x+1/2,y+1/2,z+1/2                 Symbol: t (1/2,1/2,1/2)
 => SYMM( 18): -y+3/4,x+1/4,z+3/4                Symbol: 4+ (0,0,3/4) 1/4,1/2,z
 => SYMM( 19): -x,-y+1/2,z                       Symbol: 2 0,1/4,z
 => SYMM( 20): y+3/4,-x+3/4,z+1/4                Symbol: 4- (0,0,1/4) 3/4,0,z
 => SYMM( 21): -x+1/2,y+1/2,z+1/2                Symbol: n (0,1/2,1/2) 1/4,y,z
 => SYMM( 22): y+1/4,x+1/4,z+3/4                 Symbol: d (1/4,1/4,3/4) x,x,z
 => SYMM( 23): x,-y+1/2,z                        Symbol: m x,1/4,z
 => SYMM( 24): -y+1/4,-x+3/4,z+1/4               Symbol: d (-1/4,1/4,1/4) x,-x+1/2,z
 => SYMM( 25): -x+1/2,-y+1/2,-z+1/2              Symbol: -1 1/4,1/4,1/4
 => SYMM( 26): y+1/4,-x+3/4,-z+1/4               Symbol: -4+ 1/2,1/4,z; 1/2,1/4,1/8
 => SYMM( 27): x,y+1/2,-z                        Symbol: b x,y,0
 => SYMM( 28): -y+1/4,x+1/4,-z+3/4               Symbol: -4- 0,1/4,z; 0,1/4,3/8
 => SYMM( 29): x+1/2,-y+1/2,-z+1/2               Symbol: 2 (1/2,0,0) x,1/4,1/4
 => SYMM( 30): -y+3/4,-x+3/4,-z+1/4              Symbol: 2 x,-x+3/4,1/8
 => SYMM( 31): -x,y+1/2,-z                       Symbol: 2 (0,1/2,0) 0,y,0
 => SYMM( 32): y+3/4,x+1/4,-z+3/4                Symbol: 2 (1/2,1/2,0) x,x-1/4,3/8

 => Special Wyckoff Positions for I 41/a m d
 
    Multp     Site        Representative Coordinates (centring translations excluded)
     16       h              0,y,z               -y+1/4,3/4,z+1/4    1/2,-y,z+1/2                            
                             y+1/4,1/4,z+3/4     0,-y,-z             y+3/4,1/4,-z+3/4                        
                             1/2,y,-z+1/2        -y+3/4,3/4,-z+1/4                                           
 
     16       g              x,x+1/4,7/8         -x,x+3/4,1/8        -x+1/2,-x+3/4,3/8                       
                             x+1/2,-x+1/4,5/8    -x,x+1/4,7/8        x,x+3/4,1/8                             
                             x+1/2,-x+3/4,3/8    -x+1/2,-x+1/4,5/8                                           
 
     16       f              x,0,0               1/4,x+3/4,1/4       -x+1/2,0,1/2                            
                             1/4,-x+1/4,3/4      -x,0,0              3/4,x+3/4,1/4                           
                             x+1/2,0,1/2         3/4,-x+1/4,3/4                                              
 
      8       e              0,1/4,z             0,3/4,z+1/4         0,3/4,-z                                
                             0,1/4,-z+3/4                                                                    
 
      8       d              0,0,1/2             1/4,3/4,3/4         1/2,0,0                                 
                             1/4,1/4,1/4                                                                     
 
      8       c              0,0,0               1/4,3/4,1/4         1/2,0,1/2                               
                             1/4,1/4,3/4                                                                     
 
      4       b              0,1/4,3/8           0,3/4,5/8                                                   
 
      4       a              0,3/4,1/8           1/2,3/4,3/8                                                 
 

 => Initial parameters ==>
 Atom    Ntyp                  X         Y         Z         B         occ.         in  fin  Spc  Mult
                             B11       B22       B33       B12       B13       B23
 Ti     TI                 0.00000   0.25000   0.37500   0.32784   0.12500           0    0    0    4
                 Codes:    0.00000   0.00000   0.00000   0.00000   0.00000
 O      O                  0.00000   0.25000   0.16682   0.23887   0.25000           0    0    0    8
                 Codes:    0.00000   0.00000   0.00000   0.00000   0.00000

 => IT IS ASSUMED THAT THE FIRST GIVEN SITE IS FULLY OCCUPIED 
    OR THE FIRST AND SECOND ATOMS ARE IN THE SAME SITE WITH TOTAL FULL OCCUPATION
  (If this is not the case, change the order of atoms to obtain correct values for the content of the unit cell)
    The given occupation factors have been obtained mutiplying m/M by   1.0000
      -> Atom: TI  ,  Chemical element: TI  Atomic Mass:    47.8670
      -> Atom: O   ,  Chemical element: O   Atomic Mass:    15.9994
 => The given value of ATZ is        319.46 the program has calculated:         319.46
    The value of ATZ given in the input PCR file will be used for quantitative analysis
 => The chemical content of the unit cell is: 
       4.0000 TI   +   8.0000 O      
 => The normalized site occupation numbers in % are: 
     100.0000 Ti     :      100.0000 O        
 => The density (volumic mass) of the compound is:    3.893 g/cm3

 =>-------> PROFILE PARAMETERS FOR PATTERN:  1

 => Overall scale factor:   0.426699E-04
 => ETA (p-Voigt) OR M (Pearson VII):   0.0000
 => Overall temperature factor:      0.00000
 => Halfwidth U,V,W:      0.00279     0.00107     0.00348
 => X and Y parameters:       0.0239      0.0619
 => Direct cell parameters:    3.7860   3.7860   9.5072  90.0000  90.0000  90.0000
 => Preferred orientation parameters:   0.0000  0.0000
 => Asymmetry parameters     :      0.00000     0.00000     0.00000     0.00000
 => Strain parameters        :      0.00000     0.00000     0.00000
 => Size   parameters        :      0.00004     0.00000
 => Further shape parameters (S_L and D_L):   0.00000   0.00000
    S_L is source width/detector distance
    D_L is detector width/detector distance

 ==> CODEWORDS FOR PROFILE PARAMETERS of PATTERN#  1

 => Overall scale factor:  141.000
 => ETA (p-Voigt) OR M (Pearson VII):    0.000
 => Overall temperature factor:    0.000
 => Halfwidth U,V,W:    0.000   0.000   0.000
 => X and Y parameters:    0.000   0.000
 => Direct cell parameters:  151.000 151.000 161.000   0.000   0.000   0.000
 => Preferred orientation parameters:    0.000   0.000
 => Asymmetry parameters     :    0.000   0.000   0.000   0.000
 => Strain parameters        :    0.000   0.000   0.000
 => Size   parameters        :    0.000   0.000

 => Cell constraints according to Laue symmetry: 4/mmm

        Metric information:
        -------------------

 => Direct cell parameters:

         a =       3.7860      b =       3.7860      c =       9.5072
     alpha =       90.000   beta =       90.000  gamma =       90.000
                        Direct Cell Volume =     136.2777

 => Reciprocal cell parameters:

         a*=     0.264128      b*=     0.264128      c*=     0.105183
     alpha*=       90.000   beta*=       90.000  gamma*=       90.000
                    Reciprocal Cell Volume =   0.00733796

 => Direct and Reciprocal Metric Tensors:

                   GD                                       GR
     14.3341      0.0000      0.0000          0.069764    0.000000    0.000000
      0.0000     14.3341      0.0000          0.000000    0.069764    0.000000
      0.0000      0.0000     90.3878          0.000000    0.000000    0.011063

 =>  Cartesian frame: x // a; z is along c*; y is within the ab-plane   

     Crystal_to_Orthonormal_Matrix              Orthonormal_to_Crystal Matrix
              Cr_Orth_cel                               Orth_Cr_cel  
      3.7860      0.0000      0.0000          0.264128   -0.000000   -0.000000
      0.0000      3.7860      0.0000          0.000000    0.264128   -0.000000
      0.0000      0.0000      9.5072          0.000000    0.000000    0.105183

     Busing-Levy B-matrix: Hc=B.H            Inverse of the Busing-Levy B-matrix
                BL_M                                      BL_Minv  
    0.264128    0.000000    0.000000            3.7860     -0.0000     -0.0000
    0.000000    0.264128   -0.000000            0.0000      3.7860      0.0000
    0.000000    0.000000    0.105183            0.0000      0.0000      9.5072

 => Laue symmetry 4/mmm will be used to generate HKL for pattern#   1
 => Reflections generated between S(1/d)min:  0.2249 A-1 and S(1/d)max:  1.2795 A-1
 =>                                    dmax:  4.4462 A   and      dmin:  0.7815 A
 => The number of reflections generated is:     50
 => The max. scatt. variable (gen.ref.) is:       160.5507
 => Scattering coefficients from internal table


 => X-ray scattering coeff. (A1, B1, A2,...C, f(0), Z, Dfp,Dfpp)


     --------------------------------------------------------------
      SYMBOLIC NAMES AND INITIAL VALUES OF PARAMETERS TO BE VARIED:
     --------------------------------------------------------------

      ->  Parameter number    1   -> Symbolic Name:                                     Scale_ph1_pat1    0.97572748E-02
      ->  Parameter number    2   -> Symbolic Name:                                         Bck_0_pat1     14.984000    
      ->  Parameter number    3   -> Symbolic Name:                                    Cell_A_ph1_pat1     4.5943389    
      ->  Parameter number    4   -> Symbolic Name:                                    Cell_C_ph1_pat1     2.9590731    
      ->  Parameter number    5   -> Symbolic Name:                                         SyCos_pat1   -0.96500004E-02
      ->  Parameter number    6   -> Symbolic Name:                                         Bck_1_pat1     4.1090002    
      ->  Parameter number    7   -> Symbolic Name:                                         Bck_2_pat1     57.327999    
      ->  Parameter number    8   -> Symbolic Name:                                         Bck_3_pat1    -51.623001    
      ->  Parameter number    9   -> Symbolic Name:                                            X_O_ph1    0.30535999    
      ->  Parameter number   10   -> Symbolic Name:                                     X-tan_ph1_pat1    0.23883000E-01
      ->  Parameter number   11   -> Symbolic Name:                                     Y-cos_ph1_pat1    0.61921999E-01
      ->  Parameter number   12   -> Symbolic Name:                                        Biso_Ti_ph1    0.80263001    
      ->  Parameter number   13   -> Symbolic Name:                                         Biso_O_ph1    0.41940999    
      ->  Parameter number   14   -> Symbolic Name:                                     Scale_ph2_pat1    0.42669872E-04
      ->  Parameter number   15   -> Symbolic Name:                                    Cell_A_ph2_pat1     3.7860379    
      ->  Parameter number   16   -> Symbolic Name:                                    Cell_C_ph2_pat1     9.5072479    
  
 
 => No optimization for routine tasks
 ++++++++++++++++++++++++++++++++++++++++++++++++++++++++++++++++++++++++++++++++++++++++++++++++++++++++++++++++++++++++

 => CYCLE No.:    1
 ---------------------------------------------------------------------------------------
 => Phase  1 Name: Rutile                                                                
 ---------------------------------------------------------------------------------------
 => New parameters, shifts, and standard deviations

 Atom        x       dx      sx       y       dy      sy       z       dz      sz       B       dB      sB      occ.    docc.   socc.

 Ti       0.00000 0.00000 0.00000  0.00000 0.00000 0.00000  0.00000 0.00000 0.00000  0.68307-0.11956 0.02260  0.12500 0.00000 0.00000
 O        0.30536-0.00000 0.00036  0.30536-0.00000 0.00036  0.00000 0.00000 0.00000  0.28476-0.13465 0.04729  0.25000 0.00000 0.00000

 ==> PROFILE PARAMETERS FOR PATTERN#  1

 => Overall scale factor:      0.009756522    -0.000000753     0.000053186
 => Eta(p-Voigt) or m(Pearson VII):   0.000000  0.000000  0.000000
 => Overall tem. factor:     0.000000    0.000000    0.000000
 => Halfwidth parameters: 
         0.002788    0.000000    0.000000
         0.001070    0.000000    0.000000
         0.003481    0.000000    0.000000
 => Cell parameters: 
        4.594339    0.000000    0.000022
        4.594339    0.000000    0.000022
        2.959073   -0.000000    0.000021
       90.000000    0.000000    0.000000
       90.000000    0.000000    0.000000
       90.000000    0.000000    0.000000
 => Preferred orientation: 
         0.000000    0.000000    0.000000
         0.000000    0.000000    0.000000
 => Asymmetry parameters: 
         0.000000    0.000000    0.000000
         0.000000    0.000000    0.000000
         0.000000    0.000000    0.000000
         0.000000    0.000000    0.000000
 => X and Y parameters: 
         0.017821   -0.006062    0.003018
         0.062794    0.000872    0.000280
 => Strain parameters: 
         0.000000    0.000000    0.000000
         0.000000    0.000000    0.000000
         0.000000    0.000000    0.000000
 => Size   parameters (G,L): 
         0.000040    0.000000    0.000000
         0.000000    0.000000    0.000000
 => Further shape parameters (S_L and D_L): 
       0.000000  0.000000  0.000000
       0.000000  0.000000  0.000000
 ---------------------------------------------------------------------------------------
 => Phase  2 Name: Anatase                                                               
 ---------------------------------------------------------------------------------------
 => New parameters, shifts, and standard deviations

 Atom        x       dx      sx       y       dy      sy       z       dz      sz       B       dB      sB      occ.    docc.   socc.

 Ti       0.00000 0.00000 0.00000  0.25000 0.00000 0.00000  0.37500 0.00000 0.00000  0.32784 0.00000 0.00000  0.12500 0.00000 0.00000
 O        0.00000 0.00000 0.00000  0.25000 0.00000 0.00000  0.16682 0.00000 0.00000  0.23887 0.00000 0.00000  0.25000 0.00000 0.00000

 ==> PROFILE PARAMETERS FOR PATTERN#  1

 => Overall scale factor:      0.000042629    -0.000000041     0.000001783
 => Eta(p-Voigt) or m(Pearson VII):   0.000000  0.000000  0.000000
 => Overall tem. factor:     0.000000    0.000000    0.000000
 => Halfwidth parameters: 
         0.002788    0.000000    0.000000
         0.001070    0.000000    0.000000
         0.003481    0.000000    0.000000
 => Cell parameters: 
        3.786039    0.000001    0.000219
        3.786039    0.000001    0.000219
        9.507247   -0.000001    0.001067
       90.000000    0.000000    0.000000
       90.000000    0.000000    0.000000
       90.000000    0.000000    0.000000
 => Preferred orientation: 
         0.000000    0.000000    0.000000
         0.000000    0.000000    0.000000
 => Asymmetry parameters: 
         0.000000    0.000000    0.000000
         0.000000    0.000000    0.000000
         0.000000    0.000000    0.000000
         0.000000    0.000000    0.000000
 => X and Y parameters: 
         0.023883    0.000000    0.000000
         0.061922    0.000000    0.000000
 => Strain parameters: 
         0.000000    0.000000    0.000000
         0.000000    0.000000    0.000000
         0.000000    0.000000    0.000000
 => Size   parameters (G,L): 
         0.000040    0.000000    0.000000
         0.000000    0.000000    0.000000
 => Further shape parameters (S_L and D_L): 
       0.000000  0.000000  0.000000
       0.000000  0.000000  0.000000

 ==> GLOBAL PARAMETERS FOR PATTERN#  1


 => Zero-point:     0.0000    0.0000    0.0000
 => Background Polynomial Parameters ==>
       14.985     0.68626E-03 0.16013    
       4.1073    -0.17100E-02 0.68678    
       57.344     0.16135E-01 0.81765    
      -51.635    -0.11623E-01  2.1576    
       0.0000      0.0000      0.0000    
       0.0000      0.0000      0.0000    

 => Cos( theta)-shift parameter :  -0.0096  0.0000  0.0005
 => Sin(2theta)-shift parameter :   0.0000  0.0000  0.0000

 ==> RELIABILITY FACTORS WITH ALL NON-EXCLUDED POINTS FOR PATTERN:  1

 => R-Factors:   11.3      15.4     Chi2:  1.67     DW-Stat.:  1.3517   Patt#:  1
 => Expected :            11.9                                1.9087
 => Deviance : 0.684E+04     Dev*:   1.756    
 => GoF-index:  1.3         Sqrt(Residual/N)
 => N-P+C:  3874

 =>    SumYdif       SumYobs      SumYcal      SumwYobsSQ     Residual    Condition
     0.3065E+05    0.2721E+06    0.2569E+06    0.2721E+06     6454.        0.6310E+14


 => Conventional Rietveld Rp,Rwp,Re and Chi2:   18.1      21.0      16.3      1.666    
 => (Values obtained using Ynet, but true sigma(y))
 =>  SumYnet, Sum(w Ynet**2):     0.1694E+06    0.1460E+06


 ==> RELIABILITY FACTORS FOR POINTS WITH BRAGG CONTRIBUTIONS FOR PATTERN:  1

 => R-Factors:   11.0      15.1     Chi2:  1.61     DW-Stat.:  1.4667   Patt#:
 => Expected :            11.9                                1.9067
 => Deviance : 0.629E+04     Dev*:   1.692    
 => GoF-index:  1.3         Sqrt(Residual/N)
 => N-P+C:  3694

 =>    SumYdif       SumYobs      SumYcal      SumwYobsSQ     Residual    Condition
     0.2857E+05    0.2606E+06    0.2464E+06    0.2606E+06     5948.        0.6310E+14


 => Conventional Rietveld Rp,Rwp,Re and Chi2:   17.0      20.2      15.9      1.610    
 => (Values obtained using Ynet, but true sigma(y))
 =>  SumYnet, Sum(w Ynet**2):     0.1684E+06    0.1455E+06


 => Global user-weigthed Chi2 (Bragg contrib.):   1.61    

 => ---------> Pattern#  1
 => Phase:  1
 =>    Bragg R-factor:  9.26    
 =>    RF-factor     :  7.67    
 => Phase:  2
 =>    Bragg R-factor:  29.3    
 =>    RF-factor     :  15.7    
 ++++++++++++++++++++++++++++++++++++++++++++++++++++++++++++++++++++++++++++++++++++++++++++++++++++++++++++++++++++++++

 => CYCLE No.:    2
 ---------------------------------------------------------------------------------------
 => Phase  1 Name: Rutile                                                                
 ---------------------------------------------------------------------------------------
 => New parameters, shifts, and standard deviations

 Atom        x       dx      sx       y       dy      sy       z       dz      sz       B       dB      sB      occ.    docc.   socc.

 Ti       0.00000 0.00000 0.00000  0.00000 0.00000 0.00000  0.00000 0.00000 0.00000  0.62352-0.05955 0.02018  0.12500 0.00000 0.00000
 O        0.30535-0.00001 0.00032  0.30535-0.00001 0.00032  0.00000 0.00000 0.00000  0.22362-0.06113 0.04206  0.25000 0.00000 0.00000

 ==> PROFILE PARAMETERS FOR PATTERN#  1

 => Overall scale factor:      0.009766231     0.000009709     0.000049348
 => Eta(p-Voigt) or m(Pearson VII):   0.000000  0.000000  0.000000
 => Overall tem. factor:     0.000000    0.000000    0.000000
 => Halfwidth parameters: 
         0.002788    0.000000    0.000000
         0.001070    0.000000    0.000000
         0.003481    0.000000    0.000000
 => Cell parameters: 
        4.594337   -0.000001    0.000019
        4.594337   -0.000001    0.000019
        2.959073   -0.000000    0.000018
       90.000000    0.000000    0.000000
       90.000000    0.000000    0.000000
       90.000000    0.000000    0.000000
 => Preferred orientation: 
         0.000000    0.000000    0.000000
         0.000000    0.000000    0.000000
 => Asymmetry parameters: 
         0.000000    0.000000    0.000000
         0.000000    0.000000    0.000000
         0.000000    0.000000    0.000000
         0.000000    0.000000    0.000000
 => X and Y parameters: 
         0.014876   -0.002944    0.002624
         0.063467    0.000674    0.000253
 => Strain parameters: 
         0.000000    0.000000    0.000000
         0.000000    0.000000    0.000000
         0.000000    0.000000    0.000000
 => Size   parameters (G,L): 
         0.000040    0.000000    0.000000
         0.000000    0.000000    0.000000
 => Further shape parameters (S_L and D_L): 
       0.000000  0.000000  0.000000
       0.000000  0.000000  0.000000
 ---------------------------------------------------------------------------------------
 => Phase  2 Name: Anatase                                                               
 ---------------------------------------------------------------------------------------
 => New parameters, shifts, and standard deviations

 Atom        x       dx      sx       y       dy      sy       z       dz      sz       B       dB      sB      occ.    docc.   socc.

 Ti       0.00000 0.00000 0.00000  0.25000 0.00000 0.00000  0.37500 0.00000 0.00000  0.32784 0.00000 0.00000  0.12500 0.00000 0.00000
 O        0.00000 0.00000 0.00000  0.25000 0.00000 0.00000  0.16682 0.00000 0.00000  0.23887 0.00000 0.00000  0.25000 0.00000 0.00000

 ==> PROFILE PARAMETERS FOR PATTERN#  1

 => Overall scale factor:      0.000042608    -0.000000022     0.000001689
 => Eta(p-Voigt) or m(Pearson VII):   0.000000  0.000000  0.000000
 => Overall tem. factor:     0.000000    0.000000    0.000000
 => Halfwidth parameters: 
         0.002788    0.000000    0.000000
         0.001070    0.000000    0.000000
         0.003481    0.000000    0.000000
 => Cell parameters: 
        3.786037   -0.000001    0.000208
        3.786037   -0.000001    0.000208
        9.507235   -0.000012    0.001012
       90.000000    0.000000    0.000000
       90.000000    0.000000    0.000000
       90.000000    0.000000    0.000000
 => Preferred orientation: 
         0.000000    0.000000    0.000000
         0.000000    0.000000    0.000000
 => Asymmetry parameters: 
         0.000000    0.000000    0.000000
         0.000000    0.000000    0.000000
         0.000000    0.000000    0.000000
         0.000000    0.000000    0.000000
 => X and Y parameters: 
         0.023883    0.000000    0.000000
         0.061922    0.000000    0.000000
 => Strain parameters: 
         0.000000    0.000000    0.000000
         0.000000    0.000000    0.000000
         0.000000    0.000000    0.000000
 => Size   parameters (G,L): 
         0.000040    0.000000    0.000000
         0.000000    0.000000    0.000000
 => Further shape parameters (S_L and D_L): 
       0.000000  0.000000  0.000000
       0.000000  0.000000  0.000000

 ==> GLOBAL PARAMETERS FOR PATTERN#  1


 => Zero-point:     0.0000    0.0000    0.0000
 => Background Polynomial Parameters ==>
       14.992     0.76587E-02 0.15133
