Repository: natkurdz/XRD-AI

File: Dane/Grupa 1/TiO2_raw_long.pcr
COMM TiO2
! Current global Chi2 (Bragg contrib.) =      2.376    
! Files => DAT-file: tio2_raw_long.xrdml,  PCR-file: tio2_raw_long
!Job Npr Nph Nba Nex Nsc Nor Dum Iwg Ilo Ias Res Ste Nre Cry Uni Cor Opt Aut
   0   7   2   0   0   0   0   0   0   0   0   0   0   0   0   0   0   0   1
!
!Ipr Ppl Ioc Mat Pcr Ls1 Ls2 Ls3 NLI Prf Ins Rpa Sym Hkl Fou Sho Ana
   0   2   0   1   2   0   4   0   0   3  13   0   1   2   0   0   0
!
! Lambda1  Lambda2    Ratio    Bkpos    Wdt    Cthm     muR   AsyLim   Rpolarz  2nd-muR -> Patt# 1
 1.540600 1.544390  0.50000   90.000 25.0000  0.9000  0.0000   90.00    0.0000  0.0000
!
!NCY  Eps  R_at  R_an  R_pr  R_gl     Thmin       Step       Thmax    PSD    Sent0
 20  0.10  0.90  0.90  0.90  0.90     20.0281   0.016711   149.9916   0.000   0.000
!
!
      16    !Number of refined parameters
!
!  Zero    Code    SyCos    Code   SySin    Code  Lambda     Code MORE ->Patt# 1
  0.00000    0.0  0.01063   51.0  0.00000    0.0 0.000000    0.00   0
!   Background coefficients/codes  for Pattern#  1  (Polynomial of 6th degree)
      33.406      22.313     144.972    -138.915       0.000       0.000
       21.00       61.00       71.00       81.00        0.00        0.00
!-------------------------------------------------------------------------------
!  Data for PHASE number:   1  ==> Current R_Bragg for Pattern#  1:   4.1992
!-------------------------------------------------------------------------------
Rutile
!
!Nat Dis Ang Pr1 Pr2 Pr3 Jbt Irf Isy Str Furth       ATZ    Nvk Npr More
   2   0   0 0.0 0.0 1.0   0   0   0   0   0        159.732   0   7   0
!
P 42/m n m               <--Space group symbol
!Atom   Typ       X        Y        Z     Biso       Occ     In Fin N_t Spc /Codes
Ti     Ti      0.00000  0.00000  0.00000  0.57074   0.12500   0   0   0    0  
                  0.00     0.00     0.00   121.00      0.00
O      O       0.30539  0.30539  0.00000  0.25030   0.25000   0   0   0    0  
                 91.00    91.00     0.00   131.00      0.00
!-------> Profile Parameters for Pattern #   1  ----> Phase #   1
!  Scale          Shape1      Bov      Str1      Str2      Str3   Strain-Model
 0.2862378E-01   0.00000   0.00000   0.00000   0.00000   0.00000       0
      11.00000     0.000     0.000     0.000     0.000     0.000
!       U            V            W             X            Y         GauSiz      LorSiz    Size-Model
     0.002788     0.001070     0.003481     0.010914     0.067694     0.000040     0.000000       0
         0.00         0.00         0.00       101.00       111.00         0.00         0.00
!     a          b         c        alpha      beta       gamma      #Cell Info
   4.593880   4.593880   2.958823  90.000000  90.000000  90.000000   
   31.00000   31.00000   41.00000    0.00000    0.00000    0.00000
!  Pref1    Pref2      Asy1     Asy2     Asy3     Asy4      S_L      D_L
  0.00000  0.00000  0.00000  0.00000  0.00000  0.00000  0.00000  0.00000
     0.00     0.00     0.00     0.00     0.00     0.00     0.00     0.00
!-------------------------------------------------------------------------------
!  Data for PHASE number:   2  ==> Current R_Bragg for Pattern#  1:  30.1267
!-------------------------------------------------------------------------------
Anatase
!
!Nat Dis Ang Pr1 Pr2 Pr3 Jbt Irf Isy Str Furth       ATZ    Nvk Npr More
   2   0   0 0.0 0.0 1.0   0   0   0   0   0        319.463   0   7   0
!
!
I 41/a m d               <--Space group symbol
!Atom   Typ       X        Y        Z     Biso       Occ     In Fin N_t Spc /Codes
Ti     TI      0.00000  0.25000  0.37500  0.32784   0.12500   0   0   0    0  
                  0.00     0.00     0.00     0.00      0.00
O      O       0.00000  0.25000  0.16682  0.23887   0.25000   0   0   0    0  
                  0.00     0.00     0.00     0.00      0.00
!-------> Profile Parameters for Pattern #   1  ----> Phase #   2
!  Scale          Shape1      Bov      Str1      Str2      Str3   Strain-Model
 0.1075868E-03   0.00000   0.00000   0.00000   0.00000   0.00000       0
     141.00000     0.000     0.000     0.000     0.000     0.000
!       U            V            W             X            Y         GauSiz      LorSiz    Size-Model
     0.002788     0.001070     0.003481     0.037174     0.022229     0.000040     0.000000       0
         0.00         0.00         0.00         0.00         0.00         0.00         0.00
!     a          b         c        alpha      beta       gamma      #Cell Info
   3.785113   3.785113   9.511307  90.000000  90.000000  90.000000   
  151.00000  151.00000  161.00000    0.00000    0.00000    0.00000
!  Pref1    Pref2      Asy1     Asy2     Asy3     Asy4      S_L      D_L
  0.00000  0.00000  0.00000  0.00000  0.00000  0.00000  0.00000  0.00000
     0.00     0.00     0.00     0.00     0.00     0.00     0.00     0.00
!  2Th1/TOF1    2Th2/TOF2  Pattern to plot
      20.028      99.997       1

File: Dane/Grupa 1/tio2_290min_long.pcr
COMM TiO2
! Current global Chi2 (Bragg contrib.) =      3.308    
! Files => DAT-file: tio2_290min_long.xrdml,  PCR-file: tio2_290min_long
!Job Npr Nph Nba Nex Nsc Nor Dum Iwg Ilo Ias Res Ste Nre Cry Uni Cor Opt Aut
   0   7   2   0   0   0   0   0   0   0   0   0   0   0   0   0   0   0   1
!
!Ipr Ppl Ioc Mat Pcr Ls1 Ls2 Ls3 NLI Prf Ins Rpa Sym Hkl Fou Sho Ana
   0   2   0   1   2   0   4   0   0   3  13   0   1   2   0   0   0
!
! Lambda1  Lambda2    Ratio    Bkpos    Wdt    Cthm     muR   AsyLim   Rpolarz  2nd-muR -> Patt# 1
 1.540600 1.544390  0.50000   90.000 25.0000  0.9000  0.0000   90.00    0.0000  0.0000
!
!NCY  Eps  R_at  R_an  R_pr  R_gl     Thmin       Step       Thmax    PSD    Sent0
 20  0.10  0.90  0.90  0.90  0.90     20.0281   0.016711   149.9916   0.000   0.000
!
!
      16    !Number of refined parameters
!
!  Zero    Code    SyCos    Code   SySin    Code  Lambda     Code MORE ->Patt# 1
  0.00000    0.0  0.00278   51.0  0.00000    0.0 0.000000    0.00   0
!   Background coefficients/codes  for Pattern#  1  (Polynomial of 6th degree)
      30.271     -14.563     111.455     -60.541       0.000       0.000
       21.00       61.00       71.00       81.00        0.00        0.00
!-------------------------------------------------------------------------------
!  Data for PHASE number:   1  ==> Current R_Bragg for Pattern#  1:  96.8523
!-------------------------------------------------------------------------------
Rutile
!
!Nat Dis Ang Pr1 Pr2 Pr3 Jbt Irf Isy Str Furth       ATZ    Nvk Npr More
   2   0   0 0.0 0.0 1.0   0   0   0   0   0        159.732   0   7   0
!
!
P 42/m n m               <--Space group symbol
!Atom   Typ       X        Y        Z     Biso       Occ     In Fin N_t Spc /Codes
Ti     Ti      0.00000  0.00000  0.00000  0.57054   0.12500   0   0   0    0  
                  0.00     0.00     0.00   120.00      0.00
O      O       0.30222  0.30222  0.00000  0.25024   0.25000   0   0   0    0  
                 91.00    91.00     0.00   130.00      0.00
!-------> Profile Parameters for Pattern #   1  ----> Phase #   1
!  Scale          Shape1      Bov      Str1      Str2      Str3   Strain-Model
 0.7695445E-02   0.00000   0.00000   0.00000   0.00000   0.00000       0
      11.00000     0.000     0.000     0.000     0.000     0.000
!       U            V            W             X            Y         GauSiz      LorSiz    Size-Model
     0.002788     0.001070     0.003481     0.369442     0.214388     0.000040     0.000000       0
         0.00         0.00         0.00       100.50       111.00         0.00         0.00
!     a          b         c        alpha      beta       gamma      #Cell Info
   4.594317   4.594317   2.958545  90.000000  90.000000  90.000000   
   31.00000   31.00000   41.00000    0.00000    0.00000    0.00000
!  Pref1    Pref2      Asy1     Asy2     Asy3     Asy4      S_L      D_L
  0.00000  0.00000  0.00000  0.00000  0.00000  0.00000  0.00000  0.00000
     0.00     0.00     0.00     0.00     0.00     0.00     0.00     0.00
!-------------------------------------------------------------------------------
!  Data for PHASE number:   2  ==> Current R_Bragg for Pattern#  1: ********
!-------------------------------------------------------------------------------
Anatase
!
!Nat Dis Ang Pr1 Pr2 Pr3 Jbt Irf Isy Str Furth       ATZ    Nvk Npr More
   2   0   0 0.0 0.0 1.0   0   0   0   0   0        319.463   0   7   0
!
!
I 41/a m d               <--Space group symbol
!Atom   Typ       X        Y        Z     Biso       Occ     In Fin N_t Spc /Codes
Ti     TI      0.00000  0.25000  0.37500  0.32784   0.12500   0   0   0    0  
                  0.00     0.00     0.00     0.00      0.00
O      O       0.00000  0.25000  0.16682  0.23887   0.25000   0   0   0    0  
                  0.00     0.00     0.00     0.00      0.00
!-------> Profile Parameters for Pattern #   1  ----> Phase #   2
!  Scale          Shape1      Bov      Str1      Str2      Str3   Strain-Model
 0.9208233E-05   0.00000   0.00000   0.00000   0.00000   0.00000       0
     141.00000     0.000     0.000     0.000     0.000     0.000
!       U            V            W             X            Y         GauSiz      LorSiz    Size-Model
     0.002788     0.001070     0.003481     0.037174     0.022229     0.000040     0.000000       0
         0.00         0.00         0.00         0.00         0.00         0.00         0.00
!     a          b         c        alpha      beta       gamma      #Cell Info
   3.784641   3.784641   9.532548  90.000000  90.000000  90.000000   
  151.00000  151.00000  161.00000    0.00000    0.00000    0.00000
!  Pref1    Pref2      Asy1     Asy2     Asy3     Asy4      S_L      D_L
  0.00000  0.00000  0.00000  0.00000  0.00000  0.00000  0.00000  0.00000
     0.00     0.00     0.00     0.00     0.00     0.00     0.00     0.00
!  2Th1/TOF1    2Th2/TOF2  Pattern to plot
      20.028      99.997       1

File: Dane/Grupa 2/caco3_15m.pcr
CaCO3
! Current global Chi2 (Bragg contrib.) =      1.999    
NPATT      1       1 <- Flags for patterns (1:refined, 0: excluded)
W_PAT   1.000
!Nph Dum Ias Nre Cry Opt Aut
   1   1   1   0   0   0   1
!Job Npr Nba Nex Nsc Nor Iwg Ilo Res Ste Uni Cor Anm Int
   0   7   0   1   0   1   0   0   0   0   0   0   0   0  !-> Patt#: 1
!
!File names of data(patterns) files
caco3_15m.xrdml
!
!Mat Pcr NLI Rpa Sym Sho
   1   2   0   0   1   0
!Ipr Ppl Ioc Ls1 Ls2 Ls3 Prf Ins Hkl Fou Ana
   0   2   0   0   4   0   3  13   2   0   0  !-> Patt#: 1
!
! Lambda1  Lambda2    Ratio    Bkpos    Wdt    Cthm     muR   AsyLim   Rpolarz  2nd-muR -> Patt# 1
 1.540600 1.544390  0.50000   90.000 20.0000  0.9000  0.0000   90.00    0.0000  0.0000
!
!NCY  Eps  R_at  R_an  R_pr  R_gl
 20  0.05  0.90  0.90  0.90  0.90
!     Thmin       Step       Thmax    PSD    Sent0  -> Patt#: 1
    20.0165   0.033423   119.9833   0.000   0.000
!
! Excluded regions (LowT  HighT) for Pattern#  1
        0.00       10.00
! 
!
      15    !Number of refined parameters
!
!  Zero    Code    SyCos    Code   SySin    Code  Lambda     Code MORE ->Patt# 1
  0.00000    0.0 -0.07421   11.0  0.00000    0.0 0.000000    0.00   0
!   Background coefficients/codes  for Pattern#  1  (Polynomial of 6th degree)
       8.920      -2.315     -21.134      -4.823     106.513       0.000
       21.00       81.00      121.00      130.20      140.10        0.00
!-------------------------------------------------------------------------------
!  Data for PHASE number:   1  ==> Current R_Bragg for Pattern#  1:  20.0150
!-------------------------------------------------------------------------------
CaCO3: 167
!
!Nat Dis Ang Jbt Isy Str Furth        ATZ     Nvk More
   3   0   0   0   0   0   0        600.5534   0   0
!Contributions (0/1) of this phase to the  1 patterns
 1
!Irf Npr Jtyp  Nsp_Ref Ph_Shift for Pattern#  1
   0   7    0      0      0
! Pr1    Pr2    Pr3   Brind.   Rmua   Rmub   Rmuc     for Pattern#  1
  1.000  0.000  1.000  1.000  0.000  0.000  0.000
!
!
R -3 C                   <--Space group symbol
!Atom   Typ       X        Y        Z     Biso       Occ     In Fin N_t Spc /Codes
Ca     Ca      0.00000  0.00000  0.00000  1.50749   0.16667   0   0   0    0  
                  0.00     0.00     0.00    90.00      0.00
C      C       0.00000  0.00000  0.25000  1.94682   0.16667   0   0   0    0  
                  0.00     0.00     0.00   100.00      0.00
O      O       0.24583  0.00000  0.25000  1.71570   0.50000   0   0   0    0  
                151.00     0.00     0.00   110.00      0.00
!-------> Profile Parameters for Pattern #   1  ----> Phase #   1
!  Scale          Shape1      Bov      Str1      Str2      Str3   Strain-Model
 0.2894096E-03   0.00000   0.00000   0.00000   0.00000   0.00000       0
      41.00000     0.000     0.000     0.000     0.000     0.000
!       U            V            W             X            Y         GauSiz      LorSiz    Size-Model
     0.004391    -0.000389     0.009813     0.707636     0.050034     0.000000     0.000000       0
         0.00         0.00         0.00        50.5        30.50         0.00         0.00
!     a          b         c        alpha      beta       gamma      #Cell Info
   4.988611   4.988611  17.064247  90.000000  90.000000 120.000000   
   71.00000   71.00000   61.00000    0.00000    0.00000   71.00000
!  Pref1    Pref2      Asy1     Asy2     Asy3     Asy4      S_L      D_L
  1.00000  0.00000  0.00000  0.00000  0.00000  0.00000  0.00000  0.00000
     0.00     0.00     0.00     0.00     0.00     0.00     0.00     0.00
!  2Th1/TOF1    2Th2/TOF2  Pattern to plot
      20.028      99.992       1

File: Dane/Grupa 2/caco3_30m.pcr
CaCO3
! Current global Chi2 (Bragg contrib.) =      4.605    
NPATT      1       1 <- Flags for patterns (1:refined, 0: excluded)
W_PAT   1.000
!Nph Dum Ias Nre Cry Opt Aut
   1   1   1   0   0   0   1
!Job Npr Nba Nex Nsc Nor Iwg Ilo Res Ste Uni Cor Anm Int
   0   7   0   1   0   1   0   0   0   0   0   0   0   0  !-> Patt#: 1
!
!File names of data(patterns) files
caco3_30m.xrdml
!
!Mat Pcr NLI Rpa Sym Sho
   1   2   0   0   1   0
!Ipr Ppl Ioc Ls1 Ls2 Ls3 Prf Ins Hkl Fou Ana
   0   2   0   0   4   0   3  13   2   0   0  !-> Patt#: 1
!
! Lambda1  Lambda2    Ratio    Bkpos    Wdt    Cthm     muR   AsyLim   Rpolarz  2nd-muR -> Patt# 1
 1.540600 1.544390  0.50000   90.000 20.0000  0.9000  0.0000   90.00    0.0000  0.0000
!
!NCY  Eps  R_at  R_an  R_pr  R_gl
 20  0.05  0.90  0.90  0.90  0.90
!     Thmin       Step       Thmax    PSD    Sent0  -> Patt#: 1
    20.0165   0.033423   119.9833   0.000   0.000
!
! Excluded regions (LowT  HighT) for Pattern#  1
        0.00       10.00
! 
!
      15    !Number of refined parameters
!
!  Zero    Code    SyCos    Code   SySin    Code  Lambda     Code MORE ->Patt# 1
  0.00000    0.0  0.01796   11.0  0.00000    0.0 0.000000    0.00   0
!   Background coefficients/codes  for Pattern#  1  (Polynomial of 6th degree)
      45.143      14.125     191.294    -486.159    -574.542       0.000
       21.00       81.00      121.00      130.20      140.10        0.00
!-------------------------------------------------------------------------------
!  Data for PHASE number:   1  ==> Current R_Bragg for Pattern#  1:  17.3881
!-------------------------------------------------------------------------------
CaCO3: 167
!
!Nat Dis Ang Jbt Isy Str Furth        ATZ     Nvk More
   3   0   0   0   0   0   0        600.5534   0   0
!Contributions (0/1) of this phase to the  1 patterns
 1
!Irf Npr Jtyp  Nsp_Ref Ph_Shift for Pattern#  1
   0   7    0      0      0
! Pr1    Pr2    Pr3   Brind.   Rmua   Rmub   Rmuc     for Pattern#  1
  1.000  0.000  1.000  1.000  0.000  0.000  0.000
!
!
R -3 C                   <--Space group symbol
!Atom   Typ       X        Y        Z     Biso       Occ     In Fin N_t Spc /Codes
Ca     Ca      0.00000  0.00000  0.00000  1.50749   0.16667   0   0   0    0  
                  0.00     0.00     0.00    90.00      0.00
C      C       0.00000  0.00000  0.25000  1.94682   0.16667   0   0   0    0  
                  0.00     0.00     0.00   100.00      0.00
O      O       0.25321  0.00000  0.25000  1.71570   0.50000   0   0   0    0  
                151.00     0.00     0.00   110.00      0.00
!-------> Profile Parameters for Pattern #   1  ----> Phase #   1
!  Scale          Shape1      Bov      Str1      Str2      Str3   Strain-Model
 0.8430995E-03   0.00000   0.00000   0.00000   0.00000   0.00000       0
      41.00000     0.000     0.000     0.000     0.000     0.000
!       U            V            W             X            Y         GauSiz      LorSiz    Size-Model
     0.004391    -0.000389     0.009813     0.735881     0.222979     0.000000     0.000000       0
         0.00         0.00         0.00        50.50        30.50         0.00         0.00
!     a          b         c        alpha      beta       gamma      #Cell Info
   4.989407   4.989407  17.066029  90.000000  90.000000 120.000000   
   71.00000   71.00000   61.00000    0.00000    0.00000   71.00000
!  Pref1    Pref2      Asy1     Asy2     Asy3     Asy4      S_L      D_L
  1.00000  0.00000  0.00000  0.00000  0.00000  0.00000  0.00000  0.00000
     0.00     0.00     0.00     0.00     0.00     0.00     0.00     0.00
!  2Th1/TOF1    2Th2/TOF2  Pattern to plot
      20.028      99.992       1

File: Dane/Grupa 2/caco3_5m.pcr
CaCO3
! Current global Chi2 (Bragg contrib.) =      1.999    
NPATT      1       1 <- Flags for patterns (1:refined, 0: excluded)
W_PAT   1.000
!Nph Dum Ias Nre Cry Opt Aut
   1   1   1   0   0   0   1
!Job Npr Nba Nex Nsc Nor Iwg Ilo Res Ste Uni Cor Anm Int
   0   7   0   1   0   1   0   0   0   0   0   0   0   0  !-> Patt#: 1
!
!File names of data(patterns) files
caco3_5m.xrdml
!
!Mat Pcr NLI Rpa Sym Sho
   1   2   0   0   1   0
!Ipr Ppl Ioc Ls1 Ls2 Ls3 Prf Ins Hkl Fou Ana
   0   2   0   0   4   0   3  13   2   0   0  !-> Patt#: 1
!
! Lambda1  Lambda2    Ratio    Bkpos    Wdt    Cthm     muR   AsyLim   Rpolarz  2nd-muR -> Patt# 1
 1.540600 1.544390  0.50000   90.000 20.0000  0.9000  0.0000   90.00    0.0000  0.0000
!
!NCY  Eps  R_at  R_an  R_pr  R_gl
 20  0.05  0.90  0.90  0.90  0.90
!     Thmin       Step       Thmax    PSD    Sent0  -> Patt#: 1
    20.0165   0.033423   119.9833   0.000   0.000
!
! Excluded regions (LowT  HighT) for Pattern#  1
        0.00       10.00
! 
!
      15    !Number of refined parameters
!
!  Zero    Code    SyCos    Code   SySin    Code  Lambda     Code MORE ->Patt# 1
  0.00000    0.0 -0.07421   11.0  0.00000    0.0 0.000000    0.00   0
!   Background coefficients/codes  for Pattern#  1  (Polynomial of 6th degree)
       8.920      -2.315     -21.134      -4.823     106.513       0.000
       21.00       81.00      121.00      130.20      140.10        0.00
!-------------------------------------------------------------------------------
!  Data for PHASE number:   1  ==> Current R_Bragg for Pattern#  1:  20.0150
!-------------------------------------------------------------------------------
CaCO3: 167
!
!Nat Dis Ang Jbt Isy Str Furth        ATZ     Nvk More
   3   0   0   0   0   0   0        600.5534   0   0
!Contributions (0/1) of this phase to the  1 patterns
 1
!Irf Npr Jtyp  Nsp_Ref Ph_Shift for Pattern#  1
   0   7    0      0      0
! Pr1    Pr2    Pr3   Brind.   Rmua   Rmub   Rmuc     for Pattern#  1
  1.000  0.000  1.000  1.000  0.000  0.000  0.000
!
!
R -3 C                   <--Space group symbol
!Atom   Typ       X        Y        Z     Biso       Occ     In Fin N_t Spc /Codes
Ca     Ca      0.00000  0.00000  0.00000  1.50749   0.16667   0   0   0    0  
                  0.00     0.00     0.00    90.00      0.00
C      C       0.00000  0.00000  0.25000  1.94682   0.16667   0   0   0    0  
                  0.00     0.00     0.00   100.00      0.00
O      O       0.24583  0.00000  0.25000  1.71570   0.50000   0   0   0    0  
                151.00     0.00     0.00   110.00      0.00
!-------> Profile Parameters for Pattern #   1  ----> Phase #   1
!  Scale          Shape1      Bov      Str1      Str2      Str3   Strain-Model
 0.2894096E-03   0.00000   0.00000   0.00000   0.00000   0.00000       0
      41.00000     0.000     0.000     0.000     0.000     0.000
!       U            V            W             X            Y         GauSiz      LorSiz    Size-Model
     0.004391    -0.000389     0.009813     0.707636     0.050034     0.000000     0.000000       0
         0.00         0.00         0.00        50.5        30.50         0.00         0.00
!     a          b         c        alpha      beta       gamma      #Cell Info
   4.988611   4.988611  17.064247  90.000000  90.000000 120.000000   
   71.00000   71.00000   61.00000    0.00000    0.00000   71.00000
!  Pref1    Pref2      Asy1     Asy2     Asy3     Asy4      S_L      D_L
  1.00000  0.00000  0.00000  0.00000  0.00000  0.00000  0.00000  0.00000
     0.00     0.00     0.00     0.00     0.00     0.00     0.00     0.00
!  2Th1/TOF1    2Th2/TOF2  Pattern to plot
      20.028      99.992       1

File: Dane/Grupa 3/cr2o3_15min.pcr
COMM Cr2O3
! Current global Chi2 (Bragg contrib.) =      1.767    
! Files => DAT-file: cr2o3_5min.xrdml,  PCR-file: cr2o3_5min
!Job Npr Nph Nba Nex Nsc Nor Dum Iwg Ilo Ias Res Ste Nre Cry Uni Cor Opt Aut
   0   7   1   0   1   0   1   0   0   0   0   0   0   0   0   0   0   0   1
!
!Ipr Ppl Ioc Mat Pcr Ls1 Ls2 Ls3 NLI Prf Ins Rpa Sym Hkl Fou Sho Ana
   0   2   0   1   2   0   4   0   0   3  13   0   1   2   0   0   0
!
! Lambda1  Lambda2    Ratio    Bkpos    Wdt    Cthm     muR   AsyLim   Rpolarz  2nd-muR -> Patt# 1
 1.540600 1.544390  0.50000   90.000 25.0000  0.9000  0.0000   90.00    0.0000  0.0000
!
!NCY  Eps  R_at  R_an  R_pr  R_gl     Thmin       Step       Thmax    PSD    Sent0
 30  0.30  0.90  0.90  0.90  0.90     20.0031   0.033423    99.9832   0.000   0.000
!
! Excluded regions (LowT  HighT) for Pattern#  1
        0.00       20.00
! 
!
      15    !Number of refined parameters
!
!  Zero    Code    SyCos    Code   SySin    Code  Lambda     Code MORE ->Patt# 1
  0.00000    0.0 -0.04253   21.0  0.00000    0.0 0.000000    0.00   0
!   Background coefficients/codes  for Pattern#  1  (Polynomial of 6th degree)
       3.083      -0.699      58.825     247.348     399.837     125.001
       91.00      111.00       80.10       70.10      120.10      130.10
!-------------------------------------------------------------------------------
!  Data for PHASE number:   1  ==> Current R_Bragg for Pattern#  1:  14.5416
!-------------------------------------------------------------------------------
Cr2O3
!
!Nat Dis Ang Pr1 Pr2 Pr3 Jbt Irf Isy Str Furth       ATZ    Nvk Npr More
   2   0   0 0.0 0.0 1.0   0   0   0   0   0        911.926   0   7   1
!
!Jvi Jdi Hel Sol Mom Ter  Brind   RMua    RMub    RMuc   Jtyp  Nsp_Ref Ph_Shift N_Domains
   1   3   0   0   0   0  1.0000  0.0000  0.0000  0.0000    0      0      0      0
!
! Max_dst(dist) (angles)  Bond-Valence Calc.
      4.5000      0.0000        1  
!
R -3 c                   <--Space group symbol
!Atom   Typ       X        Y        Z     Biso       Occ     In Fin N_t Spc /Codes
Cr     CR      0.00000  0.00000  0.34762  0.59305   0.33333   0   0   0    0  
                  0.00     0.00   141.00   101.00      0.00
O      O       0.30576  0.00000  0.25000  0.59305   0.50000   0   0   0    0  
                151.00     0.00     0.00   101.00      0.00
!-------> Profile Parameters for Pattern #   1  ----> Phase #   1
!  Scale          Shape1      Bov      Str1      Str2      Str3   Strain-Model
 0.8599223E-04   0.00000   0.00000   0.00000   0.00000   0.00000       0
      11.00000     0.000     0.000     0.000     0.000     0.000
!       U            V            W             X            Y         GauSiz      LorSiz    Size-Model
     0.004391    -0.000389     0.009813     0.174821     0.025110     0.000040     0.000000       0
         0.00         0.00         0.00        60.50        50.50         0.00         0.00
!     a          b         c        alpha      beta       gamma      #Cell Info
   4.958563   4.958563  13.593830  90.000000  90.000000 120.000000   
   31.00000   31.00000   41.00000    0.00000    0.00000   31.00000
!  Pref1    Pref2      Asy1     Asy2     Asy3     Asy4      S_L      D_L
  1.00000  1.00000  0.00000  0.00000  0.00000  0.00000  0.00000  0.00000
     0.00     0.00     0.00     0.00     0.00     0.00     0.00     0.00
!  2Th1/TOF1    2Th2/TOF2  Pattern to plot
      20.017      99.983       1

File: Dane/Grupa 3/cr2o3_25min.pcr
COMM Cr2O3
! Current global Chi2 (Bragg contrib.) =      2.065    
! Files => DAT-file: cr2o3_15min.xrdml,  PCR-file: cr2o3_15min
!Job Npr Nph Nba Nex Nsc Nor Dum Iwg Ilo Ias Res Ste Nre Cry Uni Cor Opt Aut
   0   7   1   0   1   0   1   0   0   0   0   0   0   0   0   0   0   0   1
!
!Ipr Ppl Ioc Mat Pcr Ls1 Ls2 Ls3 NLI Prf Ins Rpa Sym Hkl Fou Sho Ana
   0   2   0   1   2   0   4   0   0   3  13   0   1   2   0   0   0
!
! Lambda1  Lambda2    Ratio    Bkpos    Wdt    Cthm     muR   AsyLim   Rpolarz  2nd-muR -> Patt# 1
 1.540600 1.544390  0.50000   90.000 25.0000  0.9000  0.0000   90.00    0.0000  0.0000
!
!NCY  Eps  R_at  R_an  R_pr  R_gl     Thmin       Step       Thmax    PSD    Sent0
 30  0.30  0.90  0.90  0.90  0.90     20.0031   0.033423    99.9832   0.000   0.000
!
! Excluded regions (LowT  HighT) for Pattern#  1
        0.00       20.00
! 
!
      15    !Number of refined parameters
!
!  Zero    Code    SyCos    Code   SySin    Code  Lambda     Code MORE ->Patt# 1
  0.00000    0.0 -0.04936   21.0  0.00000    0.0 0.000000    0.00   0
!   Background coefficients/codes  for Pattern#  1  (Polynomial of 6th degree)
       5.431      -2.618      43.061     226.255     583.293     382.106
       91.00      111.00       80.10       70.10      120.10      130.10
!-------------------------------------------------------------------------------
!  Data for PHASE number:   1  ==> Current R_Bragg for Pattern#  1:  18.0826
!-------------------------------------------------------------------------------
Cr2O3
!
!Nat Dis Ang Pr1 Pr2 Pr3 Jbt Irf Isy Str Furth       ATZ    Nvk Npr More
   2   0   0 0.0 0.0 1.0   0   0   0   0   0        911.926   0   7   1
!
!Jvi Jdi Hel Sol Mom Ter  Brind   RMua    RMub    RMuc   Jtyp  Nsp_Ref Ph_Shift N_Domains
   1   3   0   0   0   0  1.0000  0.0000  0.0000  0.0000    0      0      0      0
!
! Max_dst(dist) (angles)  Bond-Valence Calc.
      4.5000      0.0000        1  
!
R -3 c                   <--Space group symbol
!Atom   Typ       X        Y        Z     Biso       Occ     In Fin N_t Spc /Codes
Cr     CR      0.00000  0.00000  0.34781  1.14230   0.33333   0   0   0    0  
                  0.00     0.00   141.00   101.00      0.00
O      O       0.30549  0.00000  0.25000  1.14230   0.50000   0   0   0    0  
                151.00     0.00     0.00   101.00      0.00
!-------> Profile Parameters for Pattern #   1  ----> Phase #   1
!  Scale          Shape1      Bov      Str1      Str2      Str3   Strain-Model
 0.6981055E-04   0.00000   0.00000   0.00000   0.00000   0.00000       0
      11.00000     0.000     0.000     0.000     0.000     0.000
!       U            V            W             X            Y         GauSiz      LorSiz    Size-Model
     0.004391    -0.000389     0.009813     0.269124     0.038582     0.000040     0.000000       0
         0.00         0.00         0.00        60.50        50.50         0.00         0.00
!     a          b         c        alpha      beta       gamma      #Cell Info
   4.958407   4.958407  13.594495  90.000000  90.000000 120.000000   
   31.00000   31.00000   41.00000    0.00000    0.00000   31.00000
!  Pref1    Pref2      Asy1     Asy2     Asy3     Asy4      S_L      D_L
  1.00000  1.00000  0.00000  0.00000  0.00000  0.00000  0.00000  0.00000
     0.00     0.00     0.00     0.00     0.00     0.00     0.00     0.00
!  2Th1/TOF1    2Th2/TOF2  Pattern to plot
      20.017      99.983       1

File: Dane/Grupa 3/cr2o3_25min_long.pcr
COMM Cr2O3
! Current global Chi2 (Bragg contrib.) =      11.17    
! Files => DAT-file: cr2o3_25min_long.xrdml,  PCR-file: cr2o3_25min_long
!Job Npr Nph Nba Nex Nsc Nor Dum Iwg Ilo Ias Res Ste Nre Cry Uni Cor Opt Aut
   0   7   1   62   1   0   1   0   0   0   0   0   0   0   0   0   0   0   1
!
!Ipr Ppl Ioc Mat Pcr Ls1 Ls2 Ls3 NLI Prf Ins Rpa Sym Hkl Fou Sho Ana
   0   2   0   1   2   0   4   0   0   3  13   0   1   2   0   0   0
!
! Lambda1  Lambda2    Ratio    Bkpos    Wdt    Cthm     muR   AsyLim   Rpolarz  2nd-muR -> Patt# 1
 1.540600 1.544390  0.50000   90.000 25.0000  0.9000  0.0000   90.00    0.0000  0.0000
!
!NCY  Eps  R_at  R_an  R_pr  R_gl     Thmin       Step       Thmax    PSD    Sent0
 30  0.30  0.90  0.90  0.90  0.90     20.0030   0.033423   149.9833   0.000   0.000
!
19.84441        243.05356
         20.97595        223.41685
         21.91891        205.74377
         24.18199        205.74377
         26.06789        205.74377
         27.76521        223.41685
         28.70815        250.90822
         29.08533        284.29065
         29.08533        315.70941
         29.46252        347.12817
         29.46252        380.51059
         29.83969        415.85669
         29.65111        443.34808
         29.83969        484.58521
         29.83969        502.25827
         30.78265        472.80319
         30.97124        427.63873
         31.15983        388.36530
         30.97124        353.01920
         30.78265        327.49146
         30.78265        294.10907
         31.34842        270.54498
         32.10278        245.01724
         32.66855        219.48949
         33.42292        195.92543
         34.36586        166.47031
         35.49740        146.83360
         37.00613        123.26954
         39.64639        107.56020
         42.09807        103.63284
         44.73833         95.77818
         46.62423         95.77818
         49.45308         99.70547
         51.33899        107.56020
         53.41348        115.41487
         55.48798        109.52382
         57.18529        109.52382
         60.57991        107.56020
         62.65441         91.85081
         63.97454         83.99614
         65.67185         72.21410
         67.93494         66.32305
         70.19802         58.46839
         74.72419         66.32305
         78.11881         64.35937
         81.70203         64.35937
         84.90806         66.32305
         88.30268         62.39569
         92.64026         62.39569
         96.60066         62.39569
        101.50401         60.43207
        105.84158         58.46839
        109.99056         62.39569
        115.45969         68.28674
        121.68317         68.28674
        126.02074         74.17772
        130.73550         76.14140
        135.63884         78.10509
        140.73079         82.03246
        144.87978         83.99614
        148.27440         89.88712
        151.66902         93.81449
! Excluded regions (LowT  HighT) for Pattern#  1
        0.00       20.00
! 
!
      15    !Number of refined parameters
!
!  Zero    Code    SyCos    Code   SySin    Code  Lambda     Code MORE ->Patt# 1
  0.00000    0.0 -0.04442   21.0  0.00000    0.0 0.000000    0.00   0
!-------------------------------------------------------------------------------
!  Data for PHASE number:   1  ==> Current R_Bragg for Pattern#  1:  50.1726
!-------------------------------------------------------------------------------
Cr2O3
!
!Nat Dis Ang Pr1 Pr2 Pr3 Jbt Irf Isy Str Furth       ATZ    Nvk Npr More
   2   0   0 0.0 0.0 1.0   0   0   0   0   0        911.926   0   7   1
!
!Jvi Jdi Hel Sol Mom Ter  Brind   RMua    RMub    RMuc   Jtyp  Nsp_Ref Ph_Shift N_Domains
   1   3   0   0   0   0  1.0000  0.0000  0.0000  0.0000    0      0      0      0
!
! Max_dst(dist) (angles)  Bond-Valence Calc.
      4.5000      0.0000        1  
!
R -3 c                   <--Space group symbol
!Atom   Typ       X        Y        Z     Biso       Occ     In Fin N_t Spc /Codes
Cr     CR      0.00000  0.00000  0.34820  0.59951   0.33333   0   0   0    0  
                  0.00     0.00   141.00   101.00      0.00
O      O       0.30443  0.00000  0.25000  0.59951   0.50000   0   0   0    0  
                151.00     0.00     0.00   101.00      0.00
!-------> Profile Parameters for Pattern #   1  ----> Phase #   1
!  Scale          Shape1      Bov      Str1      Str2      Str3   Strain-Model
 0.4404638E-03   0.00000   0.00000   0.00000   0.00000   0.00000       0
      11.00000     0.000     0.000     0.000     0.000     0.000
!       U            V            W             X            Y         GauSiz      LorSiz    Size-Model
     0.004391    -0.000389     0.009813     0.280585     0.063037     0.000040     0.000000       0
         0.00         0.00         0.00        60.50        50.50         0.00         0.00
!     a          b         c        alpha      beta       gamma      #Cell Info
   4.958601   4.958601  13.595279  90.000000  90.000000 120.000000   
   31.00000   31.00000   41.00000    0.00000    0.00000   31.00000
!  Pref1    Pref2      Asy1     Asy2     Asy3     Asy4      S_L      D_L
  1.00000  1.00000  0.00000  0.00000  0.00000  0.00000  0.00000  0.00000
     0.00     0.00     0.00     0.00     0.00     0.00     0.00     0.00
!  2Th1/TOF1    2Th2/TOF2  Pattern to plot
      20.017      99.983       1

File: Dane/Grupa 3/cr2o3_5min.pcr
COMM Cr2O3
! Current global Chi2 (Bragg contrib.) =      1.613    
! Files => DAT-file: cr2o3_5min.xrdml,  PCR-file: cr2o3_5min
!Job Npr Nph Nba Nex Nsc Nor Dum Iwg Ilo Ias Res Ste Nre Cry Uni Cor Opt Aut
   0   7   1   0   1   0   1   0   0   0   0   0   0   0   0   0   0   0   1
!
!Ipr Ppl Ioc Mat Pcr Ls1 Ls2 Ls3 NLI Prf Ins Rpa Sym Hkl Fou Sho Ana
   0   2   0   1   2   0   4   0   0   3  13   0   1   2   0   0   0
!
! Lambda1  Lambda2    Ratio    Bkpos    Wdt    Cthm     muR   AsyLim   Rpolarz  2nd-muR -> Patt# 1
 1.540600 1.544390  0.50000   90.000 25.0000  0.9000  0.0000   90.00    0.0000  0.0000
!
!NCY  Eps  R_at  R_an  R_pr  R_gl     Thmin       Step       Thmax    PSD    Sent0
 30  0.30  0.90  0.90  0.90  0.90     20.0031   0.033423    99.9832   0.000   0.000
!
! Excluded regions (LowT  HighT) for Pattern#  1
        0.00       20.00
! 
!
      15    !Number of refined parameters
!
!  Zero    Code    SyCos    Code   SySin    Code  Lambda     Code MORE ->Patt# 1
  0.00000    0.0 -0.04253   21.0  0.00000    0.0 0.000000    0.00   0
!   Background coefficients/codes  for Pattern#  1  (Polynomial of 6th degree)
       3.083      -0.701      58.704     247.190     398.536     121.583
       91.00      111.00       80.10       70.10      120.10      130.10
!-------------------------------------------------------------------------------
!  Data for PHASE number:   1  ==> Current R_Bragg for Pattern#  1:  14.9151
!-------------------------------------------------------------------------------
Cr2O3
!
!Nat Dis Ang Pr1 Pr2 Pr3 Jbt Irf Isy Str Furth       ATZ    Nvk Npr More
   2   0   0 0.0 0.0 1.0   0   0   0   0   0        911.926   0   7   1
!
!Jvi Jdi Hel Sol Mom Ter  Brind   RMua    RMub    RMuc   Jtyp  Nsp_Ref Ph_Shift N_Domains
   1   3   0   0   0   0  1.0000  0.0000  0.0000  0.0000    0      0      0      0
!
! Max_dst(dist) (angles)  Bond-Valence Calc.
      4.5000      0.0000        1  
!
R -3 c                   <--Space group symbol
!Atom   Typ       X        Y        Z     Biso       Occ     In Fin N_t Spc /Codes
Cr     CR      0.00000  0.00000  0.34762  0.59296   0.33333   0   0   0    0  
                  0.00     0.00   141.00   101.00      0.00
O      O       0.30576  0.00000  0.25000  0.59296   0.50000   0   0   0    0  
                151.00     0.00     0.00   101.00      0.00
!-------> Profile Parameters for Pattern #   1  ----> Phase #   1
!  Scale          Shape1      Bov      Str1      Str2      Str3   Strain-Model
 0.8599061E-04   0.00000   0.00000   0.00000   0.00000   0.00000       0
      11.00000     0.000     0.000     0.000     0.000     0.000
!       U            V            W             X            Y         GauSiz      LorSiz    Size-Model
     0.004391    -0.000389     0.009813     0.174828     0.025106     0.000040     0.000000       0
         0.00         0.00         0.00        60.50        50.50         0.00         0.00
!     a          b         c        alpha      beta       gamma      #Cell Info
   4.958563   4.958563  13.593830  90.000000  90.000000 120.000000   
   31.00000   31.00000   41.00000    0.00000    0.00000   31.00000
!  Pref1    Pref2      Asy1     Asy2     Asy3     Asy4      S_L      D_L
  1.00000  1.00000  0.00000  0.00000  0.00000  0.00000  0.00000  0.00000
     0.00     0.00     0.00     0.00     0.00     0.00     0.00     0.00
!  2Th1/TOF1    2Th2/TOF2  Pattern to plot
      20.017      99.983       1

File: Dane/Grupa 4/nacl_500rpm_120min.pcr
COMM S01 E17
! Current global Chi2 (Bragg contrib.) =      1.478    
! Files => DAT-file: nacl_500rpm_120min.xrdml,  PCR-file: nacl_500rpm_120min
!Job Npr Nph Nba Nex Nsc Nor Dum Iwg Ilo Ias Res Ste Nre Cry Uni Cor Opt Aut
   0   7   1   0   1   0   1   1   0   0   1   0   0   0   0   0   0   0   1
!
!Ipr Ppl Ioc Mat Pcr Ls1 Ls2 Ls3 NLI Prf Ins Rpa Sym Hkl Fou Sho Ana
   0   2   0   1   2   0   4   0   0   3  13   0   1   2   0   0   0
!
! Lambda1  Lambda2    Ratio    Bkpos    Wdt    Cthm     muR   AsyLim   Rpolarz  2nd-muR -> Patt# 1
 1.540600 1.544390  0.50000   90.000 40.0000  0.9000  0.1000   90.00    0.0000  0.1000
!
!NCY  Eps  R_at  R_an  R_pr  R_gl     Thmin       Step       Thmax    PSD    Sent0
 20  0.05  0.90  0.90  0.90  0.90     20.0167   0.033423   149.9970   0.000   0.000
!
! Excluded regions (LowT  HighT) for Pattern#  1
        0.00       20.00
! 
!
      10    !Number of refined parameters
!
!  Zero    Code    SyCos    Code   SySin    Code  Lambda     Code MORE ->Patt# 1
  0.00000    0.0  0.12125   11.0  0.00000    0.0 0.000000    0.00   0
!   Background coefficients/codes  for Pattern#  1  (Polynomial of 6th degree)
      11.540       2.111      30.161       0.000       0.000       0.000
       21.00       81.00      101.00        0.00        0.00        0.00
!-------------------------------------------------------------------------------
!  Data for PHASE number:   1  ==> Current R_Bragg for Pattern#  1:   4.4738
!-------------------------------------------------------------------------------
NaCl
!
!Nat Dis Ang Pr1 Pr2 Pr3 Jbt Irf Isy Str Furth       ATZ    Nvk Npr More
   2   0   0 1.0 0.0 0.0   0   0   0   0   0        233.696   0   7   0
!
!
225                      <--Space group symbol
!Atom   Typ       X        Y        Z     Biso       Occ     In Fin N_t Spc /Codes
Na     NA      0.00000  0.00000  0.00000  1.40385   0.02083   0   0   0    0  
                  0.00     0.00     0.00    90.00      0.00
Cl     CL      0.50000  0.50000  0.50000  1.40385   0.02083   0   0   0    0  
                  0.00     0.00     0.00    90.00      0.00
!-------> Profile Parameters for Pattern #   1  ----> Phase #   1
!  Scale          Shape1      Bov      Str1      Str2      Str3   Strain-Model
 0.2519179E-02   0.00000   0.00000   0.00000   0.00000   0.00000       0
      41.00000     0.000     0.000     0.000     0.000     0.000
!       U            V            W             X            Y         GauSiz      LorSiz    Size-Model
     0.006311    -0.002803     0.007942     0.309188     0.010023     0.000000     0.000000       0
         0.00         0.00         0.00        50.10        30.50         0.00         0.00
!     a          b         c        alpha      beta       gamma      #Cell Info
   5.642394   5.642394   5.642394  90.000000  90.000000  90.000000   
   71.00000   71.00000   71.00000    0.00000    0.00000    0.00000
!  Pref1    Pref2      Asy1     Asy2     Asy3     Asy4      S_L      D_L
  1.50866  0.70000  0.00000  0.00000  0.00000  0.00000  0.00000  0.00100
    60.50     0.00     0.00     0.00     0.00     0.00     0.00     0.00
!  2Th1/TOF1    2Th2/TOF2  Pattern to plot
      20.017     119.992       1
