Repository: natkurdz/XRD-AI

File: Dane/Grupa 4/nacl_500rpm_20min.pcr
COMM S01 E17
! Current global Chi2 (Bragg contrib.) =      5.953    
! Files => DAT-file: nacl_500rpm_20min.xrdml,  PCR-file: nacl_500rpm_20min
!Job Npr Nph Nba Nex Nsc Nor Dum Iwg Ilo Ias Res Ste Nre Cry Uni Cor Opt Aut
   0   7   1   0   1   0   1   1   0   0   1   0   0   0   0   0   0   0   1
!
!Ipr Ppl Ioc Mat Pcr Ls1 Ls2 Ls3 NLI Prf Ins Rpa Sym Hkl Fou Sho Ana
   0   2   0   1   2   0   4   0   0   3  13   0   1   2   0   0   0
!
! Lambda1  Lambda2    Ratio    Bkpos    Wdt    Cthm     muR   AsyLim   Rpolarz  2nd-muR -> Patt# 1
 1.540600 1.544390  0.50000   90.000 40.0000  0.9000  0.1000   90.00    0.0000  0.1000
!
!NCY  Eps  R_at  R_an  R_pr  R_gl     Thmin       Step       Thmax    PSD    Sent0
 20  0.05  0.90  0.90  0.90  0.90     20.0167   0.033423   149.9970   0.000   0.000
!
! Excluded regions (LowT  HighT) for Pattern#  1
        0.00       20.00
! 
!
      10    !Number of refined parameters
!
!  Zero    Code    SyCos    Code   SySin    Code  Lambda     Code MORE ->Patt# 1
  0.00000    0.0  0.03795   11.0  0.00000    0.0 0.000000    0.00   0
!   Background coefficients/codes  for Pattern#  1  (Polynomial of 6th degree)
      25.051       2.684      58.150       0.000       0.000       0.000
       21.00       81.00      101.00        0.00        0.00        0.00
!-------------------------------------------------------------------------------
!  Data for PHASE number:   1  ==> Current R_Bragg for Pattern#  1:   5.1373
!-------------------------------------------------------------------------------
NaCl
!
!Nat Dis Ang Pr1 Pr2 Pr3 Jbt Irf Isy Str Furth       ATZ    Nvk Npr More
   2   0   0 1.0 0.0 0.0   0   0   0   0   0        233.696   0   7   0
!
!
225                      <--Space group symbol
!Atom   Typ       X        Y        Z     Biso       Occ     In Fin N_t Spc /Codes
Na     NA      0.00000  0.00000  0.00000  1.40385   0.02083   0   0   0    0  
                  0.00     0.00     0.00    90.00      0.00
Cl     CL      0.50000  0.50000  0.50000  1.40385   0.02083   0   0   0    0  
                  0.00     0.00     0.00    90.00      0.00
!-------> Profile Parameters for Pattern #   1  ----> Phase #   1
!  Scale          Shape1      Bov      Str1      Str2      Str3   Strain-Model
 0.4900178E-02   0.00000   0.00000   0.00000   0.00000   0.00000       0
      41.00000     0.000     0.000     0.000     0.000     0.000
!       U            V            W             X            Y         GauSiz      LorSiz    Size-Model
     0.006311    -0.002803     0.007942     0.170575     0.000007     0.000000     0.000000       0
         0.00         0.00         0.00        50.10        30.10         0.00         0.00
!     a          b         c        alpha      beta       gamma      #Cell Info
   5.642199   5.642199   5.642199  90.000000  90.000000  90.000000   
   71.00000   71.00000   71.00000    0.00000    0.00000    0.00000
!  Pref1    Pref2      Asy1     Asy2     Asy3     Asy4      S_L      D_L
  1.77295  0.70000  0.00000  0.00000  0.00000  0.00000  0.00000  0.00100
    60.50     0.00     0.00     0.00     0.00     0.00     0.00     0.00
!  2Th1/TOF1    2Th2/TOF2  Pattern to plot
      20.017     119.992       1

File: Dane/Grupa 4/nacl_raw.pcr
COMM S01 E17
! Current global Chi2 (Bragg contrib.) =      7.469    
! Files => DAT-file: nacl_raw.xrdml,  PCR-file: nacl_raw
!Job Npr Nph Nba Nex Nsc Nor Dum Iwg Ilo Ias Res Ste Nre Cry Uni Cor Opt Aut
   0   7   1   0   1   0   1   1   0   0   1   0   0   0   0   0   0   0   1
!
!Ipr Ppl Ioc Mat Pcr Ls1 Ls2 Ls3 NLI Prf Ins Rpa Sym Hkl Fou Sho Ana
   0   2   0   1   2   0   4   0   0   3  13   0   1   2   0   0   0
!
! Lambda1  Lambda2    Ratio    Bkpos    Wdt    Cthm     muR   AsyLim   Rpolarz  2nd-muR -> Patt# 1
 1.540600 1.544390  0.50000   90.000 40.0000  0.9000  0.1000   90.00    0.0000  0.1000
!
!NCY  Eps  R_at  R_an  R_pr  R_gl     Thmin       Step       Thmax    PSD    Sent0
 20  0.05  0.90  0.90  0.90  0.90     20.0167   0.033423   149.9970   0.000   0.000
!
! Excluded regions (LowT  HighT) for Pattern#  1
        0.00       20.00
! 
!
       8    !Number of refined parameters
!
!  Zero    Code    SyCos    Code   SySin    Code  Lambda     Code MORE ->Patt# 1
  0.00000    0.0  0.31693   11.0  0.00000    0.0 0.000000    0.00   0
!   Background coefficients/codes  for Pattern#  1  (Polynomial of 6th degree)
      16.365      16.853      54.171       0.000       0.000       0.000
       21.00       81.00       41.00        0.00        0.00        0.00
!-------------------------------------------------------------------------------
!  Data for PHASE number:   1  ==> Current R_Bragg for Pattern#  1:   1.4492
!-------------------------------------------------------------------------------
NaCl
!
!Nat Dis Ang Pr1 Pr2 Pr3 Jbt Irf Isy Str Furth       ATZ    Nvk Npr More
   0   0   0 1.0 0.0 0.0   2   2   0   0   0        233.696   0   7   0
!
!
225                      <--Space group symbol
!-------> Profile Parameters for Pattern #   1  ----> Phase #   1
!  Scale          Shape1      Bov      Str1      Str2      Str3   Strain-Model
 0.5798463E-03   0.00000   0.00000   0.00000   0.00000   0.00000       0
       0.00000     0.000     0.000     0.000     0.000     0.000
!       U            V            W             X            Y         GauSiz      LorSiz    Size-Model
     0.006311    -0.002803     0.007942     0.006315     0.070898     0.000000     0.000000       0
         0.00         0.00         0.00        50.10        30.10         0.00         0.00
!     a          b         c        alpha      beta       gamma      #Cell Info
   5.642932   5.642932   5.642932  90.000000  90.000000  90.000000   
   71.00000   71.00000   71.00000    0.00000    0.00000    0.00000
!  Pref1    Pref2      Asy1     Asy2     Asy3     Asy4      S_L      D_L
  1.45241  0.70000  0.00000  0.00000  0.00000  0.00000  0.00000  0.00100
    60.02     0.00     0.00     0.00     0.00     0.00     0.00     0.00
!  2Th1/TOF1    2Th2/TOF2  Pattern to plot
      20.017     119.992       1

File: Dane/Grupa 5/tio2_15min.pcr
COMM TiO2
! Current global Chi2 (Bragg contrib.) =      1.704    
! Files => DAT-file: tio2_15min.xrdml,  PCR-file: tio2_15min
!Job Npr Nph Nba Nex Nsc Nor Dum Iwg Ilo Ias Res Ste Nre Cry Uni Cor Opt Aut
   0   7   2   0   0   0   0   0   0   0   0   0   0   0   0   0   0   0   1
!
!Ipr Ppl Ioc Mat Pcr Ls1 Ls2 Ls3 NLI Prf Ins Rpa Sym Hkl Fou Sho Ana
   0   2   0   1   2   0   4   0   0   3  13   0   1   2   0   0   0
!
! Lambda1  Lambda2    Ratio    Bkpos    Wdt    Cthm     muR   AsyLim   Rpolarz  2nd-muR -> Patt# 1
 1.540600 1.544390  0.50000   90.000 25.0000  0.9000  0.0000   90.00    0.0000  0.0000
!
!NCY  Eps  R_at  R_an  R_pr  R_gl     Thmin       Step       Thmax    PSD    Sent0
 20  0.10  0.90  0.90  0.90  0.90     20.0030   0.033423   149.9833   0.000   0.000
!
!
      16    !Number of refined parameters
!
!  Zero    Code    SyCos    Code   SySin    Code  Lambda     Code MORE ->Patt# 1
  0.00000    0.0 -0.06955   51.0  0.00000    0.0 0.000000    0.00   0
!   Background coefficients/codes  for Pattern#  1  (Polynomial of 6th degree)
      12.395       4.047      56.889     -43.375       0.000       0.000
       21.00       61.00       71.00       81.00        0.00        0.00
!-------------------------------------------------------------------------------
!  Data for PHASE number:   1  ==> Current R_Bragg for Pattern#  1:   6.9535
!-------------------------------------------------------------------------------
Rutile
!
!Nat Dis Ang Pr1 Pr2 Pr3 Jbt Irf Isy Str Furth       ATZ    Nvk Npr More
   2   0   0 0.0 0.0 1.0   0   0   0   0   0        159.732   0   7   0
!
!
P 42/m n m               <--Space group symbol
!Atom   Typ       X        Y        Z     Biso       Occ     In Fin N_t Spc /Codes
Ti     Ti      0.00000  0.00000  0.00000  0.81327   0.12500   0   0   0    0  
                  0.00     0.00     0.00   121.00      0.00
O      O       0.30564  0.30564  0.00000  0.44488   0.25000   0   0   0    0  
                 91.00    91.00     0.00   131.00      0.00
!-------> Profile Parameters for Pattern #   1  ----> Phase #   1
!  Scale          Shape1      Bov      Str1      Str2      Str3   Strain-Model
 0.9078886E-02   0.00000   0.00000   0.00000   0.00000   0.00000       0
      11.00000     0.000     0.000     0.000     0.000     0.000
!       U            V            W             X            Y         GauSiz      LorSiz    Size-Model
     0.002788     0.001070     0.003481     0.000696     0.086562     0.000040     0.000000       0
         0.00         0.00         0.00       100.20       110.20         0.00         0.00
!     a          b         c        alpha      beta       gamma      #Cell Info
   4.594206   4.594206   2.959019  90.000000  90.000000  90.000000   
   31.00000   31.00000   41.00000    0.00000    0.00000    0.00000
!  Pref1    Pref2      Asy1     Asy2     Asy3     Asy4      S_L      D_L
  0.00000  0.00000  0.00000  0.00000  0.00000  0.00000  0.00000  0.00000
     0.00     0.00     0.00     0.00     0.00     0.00     0.00     0.00
!-------------------------------------------------------------------------------
!  Data for PHASE number:   2  ==> Current R_Bragg for Pattern#  1:  44.1728
!-------------------------------------------------------------------------------
Anatase
!
!Nat Dis Ang Pr1 Pr2 Pr3 Jbt Irf Isy Str Furth       ATZ    Nvk Npr More
   2   0   0 0.0 0.0 1.0   0   0   0   0   0        319.463   0   7   0
!
!
I 41/a m d               <--Space group symbol
!Atom   Typ       X        Y        Z     Biso       Occ     In Fin N_t Spc /Codes
Ti     TI      0.00000  0.25000  0.37500  0.32784   0.12500   0   0   0    0  
                  0.00     0.00     0.00     0.00      0.00
O      O       0.00000  0.25000  0.16682  0.23887   0.25000   0   0   0    0  
                  0.00     0.00     0.00     0.00      0.00
!-------> Profile Parameters for Pattern #   1  ----> Phase #   2
!  Scale          Shape1      Bov      Str1      Str2      Str3   Strain-Model
 0.3833033E-04   0.00000   0.00000   0.00000   0.00000   0.00000       0
     141.00000     0.000     0.000     0.000     0.000     0.000
!       U            V            W             X            Y         GauSiz      LorSiz    Size-Model
     0.002788     0.001070     0.003481     0.023883     0.061922     0.000040     0.000000       0
         0.00         0.00         0.00         0.00         0.00         0.00         0.00
!     a          b         c        alpha      beta       gamma      #Cell Info
   3.785027   3.785027   9.514709  90.000000  90.000000  90.000000   
  151.00000  151.00000  161.00000    0.00000    0.00000    0.00000
!  Pref1    Pref2      Asy1     Asy2     Asy3     Asy4      S_L      D_L
  0.00000  0.00000  0.00000  0.00000  0.00000  0.00000  0.00000  0.00000
     0.00     0.00     0.00     0.00     0.00     0.00     0.00     0.00
!  2Th1/TOF1    2Th2/TOF2  Pattern to plot
      20.036      99.997       1

File: Dane/Grupa 5/tio2_175min_long.pcr
COMM TiO2
! Current global Chi2 (Bragg contrib.) =      13.99    
! Files => DAT-file: tio2_175min_long.xrdml,  PCR-file: tio2_175min_long
!Job Npr Nph Nba Nex Nsc Nor Dum Iwg Ilo Ias Res Ste Nre Cry Uni Cor Opt Aut
   0   7   2   1   0   0   0   0   0   0   0   0   0   0   0   0   0   0   1
!
!Ipr Ppl Ioc Mat Pcr Ls1 Ls2 Ls3 NLI Prf Ins Rpa Sym Hkl Fou Sho Ana
   0   2   0   1   2   0   4   0   0   3  13   0   1   2   0   0   0
!
! Lambda1  Lambda2    Ratio    Bkpos    Wdt    Cthm     muR   AsyLim   Rpolarz  2nd-muR -> Patt# 1
 1.540600 1.544390  0.50000   90.000 25.0000  0.9000  0.0000   90.00    0.0000  0.0000
!
!NCY  Eps  R_at  R_an  R_pr  R_gl     Thmin       Step       Thmax    PSD    Sent0
 50  0.10  0.90  0.90  0.90  0.90     20.0030   0.033423   149.9833   0.000   0.000
!
!
      14    !Number of refined parameters
!
!  Zero    Code    SyCos    Code   SySin    Code  Lambda     Code MORE ->Patt# 1
  0.00000    0.0 -0.07223   51.0  0.00000    0.0 0.000000    0.00   0
!   Background Tranf_coefficients/codes for Pattern#  1
       1.00223       9.71535       0.00000       0.00000
     131.00000     141.00000       0.00000       0.00000
!-------------------------------------------------------------------------------
!  Data for PHASE number:   1  ==> Current R_Bragg for Pattern#  1:  11.9404
!-------------------------------------------------------------------------------
Rutile
!
!Nat Dis Ang Pr1 Pr2 Pr3 Jbt Irf Isy Str Furth       ATZ    Nvk Npr More
   2   0   0 0.0 0.0 1.0   0   0   0   0   0        159.732   0   7   0
!
!
P 42/m n m               <--Space group symbol
!Atom   Typ       X        Y        Z     Biso       Occ     In Fin N_t Spc /Codes
Ti     Ti      0.00000  0.00000  0.00000  1.43265   0.12500   0   0   0    0  
                  0.00     0.00     0.00   121.00      0.00
O      O       0.30282  0.30282  0.00000  0.81315   0.25000   0   0   0    0  
                 91.00    91.00     0.00    81.00      0.00
!-------> Profile Parameters for Pattern #   1  ----> Phase #   1
!  Scale          Shape1      Bov      Str1      Str2      Str3   Strain-Model
 0.9115381E-01   0.00000   0.00000   0.00000   0.00000   0.00000       0
      11.00000     0.000     0.000     0.000     0.000     0.000
!       U            V            W             X            Y         GauSiz      LorSiz    Size-Model
     0.002788     0.001070     0.003481     0.294021     0.270453     0.000040     0.000000       0
         0.00         0.00         0.00       100.20       110.20         0.00         0.00
!     a          b         c        alpha      beta       gamma      #Cell Info
   4.594848   4.594848   2.958616  90.000000  90.000000  90.000000   
   31.00000   31.00000   41.00000    0.00000    0.00000    0.00000
!  Pref1    Pref2      Asy1     Asy2     Asy3     Asy4      S_L      D_L
  0.00000  0.00000  0.00000  0.00000  0.00000  0.00000  0.00000  0.00000
     0.00     0.00     0.00     0.00     0.00     0.00     0.00     0.00
!-------------------------------------------------------------------------------
!  Data for PHASE number:   2  ==> Current R_Bragg for Pattern#  1:  26.9388
!-------------------------------------------------------------------------------
Anatase
!
!Nat Dis Ang Pr1 Pr2 Pr3 Jbt Irf Isy Str Furth       ATZ    Nvk Npr More
   2   0   0 0.0 0.0 1.0   0   0   0   0   0        319.463   0   7   0
!
!
I 41/a m d               <--Space group symbol
!Atom   Typ       X        Y        Z     Biso       Occ     In Fin N_t Spc /Codes
Ti     TI      0.00000  0.25000  0.37500  0.32784   0.12500   0   0   0    0  
                  0.00     0.00     0.00     0.00      0.00
O      O       0.00000  0.25000  0.16682  0.23887   0.25000   0   0   0    0  
                  0.00     0.00     0.00     0.00      0.00
!-------> Profile Parameters for Pattern #   1  ----> Phase #   2
!  Scale          Shape1      Bov      Str1      Str2      Str3   Strain-Model
 0.1967423E-03   0.00000   0.00000   0.00000   0.00000   0.00000       0
      71.00000     0.000     0.000     0.000     0.000     0.000
!       U            V            W             X            Y         GauSiz      LorSiz    Size-Model
     0.002788     0.001070     0.003481     0.023883     0.061922     0.000040     0.000000       0
         0.00         0.00         0.00         0.00         0.00         0.00         0.00
!     a          b         c        alpha      beta       gamma      #Cell Info
   3.783627   3.783627   9.520975  90.000000  90.000000  90.000000   
   61.00000   61.00000   21.00000    0.00000    0.00000    0.00000
!  Pref1    Pref2      Asy1     Asy2     Asy3     Asy4      S_L      D_L
  0.00000  0.00000  0.00000  0.00000  0.00000  0.00000  0.00000  0.00000
     0.00     0.00     0.00     0.00     0.00     0.00     0.00     0.00
!  2Th1/TOF1    2Th2/TOF2  Pattern to plot
      20.036      99.997       1

File: Dane/Grupa 5/tio2_5min.pcr
COMM TiO2
! Current global Chi2 (Bragg contrib.) =      1.785    
! Files => DAT-file: tio2_15min.xrdml,  PCR-file: tio2_15min
!Job Npr Nph Nba Nex Nsc Nor Dum Iwg Ilo Ias Res Ste Nre Cry Uni Cor Opt Aut
   0   7   2   0   0   0   0   0   0   0   0   0   0   0   0   0   0   0   1
!
!Ipr Ppl Ioc Mat Pcr Ls1 Ls2 Ls3 NLI Prf Ins Rpa Sym Hkl Fou Sho Ana
   0   2   0   1   2   0   4   0   0   3  13   0   1   2   0   0   0
!
! Lambda1  Lambda2    Ratio    Bkpos    Wdt    Cthm     muR   AsyLim   Rpolarz  2nd-muR -> Patt# 1
 1.540600 1.544390  0.50000   90.000 25.0000  0.9000  0.0000   90.00    0.0000  0.0000
!
!NCY  Eps  R_at  R_an  R_pr  R_gl     Thmin       Step       Thmax    PSD    Sent0
 20  0.10  0.90  0.90  0.90  0.90     20.0030   0.033423   149.9833   0.000   0.000
!
!
      16    !Number of refined parameters
!
!  Zero    Code    SyCos    Code   SySin    Code  Lambda     Code MORE ->Patt# 1
  0.00000    0.0 -0.06955   51.0  0.00000    0.0 0.000000    0.00   0
!   Background coefficients/codes  for Pattern#  1  (Polynomial of 6th degree)
      12.366       4.111      56.756     -43.342       0.000       0.000
       21.00       61.00       71.00       81.00        0.00        0.00
!-------------------------------------------------------------------------------
!  Data for PHASE number:   1  ==> Current R_Bragg for Pattern#  1:   6.7848
!-------------------------------------------------------------------------------
Rutile
!
!Nat Dis Ang Pr1 Pr2 Pr3 Jbt Irf Isy Str Furth       ATZ    Nvk Npr More
   2   0   0 0.0 0.0 1.0   0   0   0   0   0        159.732   0   7   0
!
!
P 42/m n m               <--Space group symbol
!Atom   Typ       X        Y        Z     Biso       Occ     In Fin N_t Spc /Codes
Ti     Ti      0.00000  0.00000  0.00000  0.81295   0.12500   0   0   0    0  
                  0.00     0.00     0.00   121.00      0.00
O      O       0.30563  0.30563  0.00000  0.44469   0.25000   0   0   0    0  
                 91.00    91.00     0.00   131.00      0.00
!-------> Profile Parameters for Pattern #   1  ----> Phase #   1
!  Scale          Shape1      Bov      Str1      Str2      Str3   Strain-Model
 0.9079769E-02   0.00000   0.00000   0.00000   0.00000   0.00000       0
      11.00000     0.000     0.000     0.000     0.000     0.000
!       U            V            W             X            Y         GauSiz      LorSiz    Size-Model
     0.002788     0.001070     0.003481     0.001007     0.086497     0.000040     0.000000       0
         0.00         0.00         0.00       100.20       110.20         0.00         0.00
!     a          b         c        alpha      beta       gamma      #Cell Info
   4.594206   4.594206   2.959019  90.000000  90.000000  90.000000   
   31.00000   31.00000   41.00000    0.00000    0.00000    0.00000
!  Pref1    Pref2      Asy1     Asy2     Asy3     Asy4      S_L      D_L
  0.00000  0.00000  0.00000  0.00000  0.00000  0.00000  0.00000  0.00000
     0.00     0.00     0.00     0.00     0.00     0.00     0.00     0.00
!-------------------------------------------------------------------------------
!  Data for PHASE number:   2  ==> Current R_Bragg for Pattern#  1:  42.7697
!-------------------------------------------------------------------------------
Anatase
!
!Nat Dis Ang Pr1 Pr2 Pr3 Jbt Irf Isy Str Furth       ATZ    Nvk Npr More
   2   0   0 0.0 0.0 1.0   0   0   0   0   0        319.463   0   7   0
!
!
I 41/a m d               <--Space group symbol
!Atom   Typ       X        Y        Z     Biso       Occ     In Fin N_t Spc /Codes
Ti     TI      0.00000  0.25000  0.37500  0.32784   0.12500   0   0   0    0  
                  0.00     0.00     0.00     0.00      0.00
O      O       0.00000  0.25000  0.16682  0.23887   0.25000   0   0   0    0  
                  0.00     0.00     0.00     0.00      0.00
!-------> Profile Parameters for Pattern #   1  ----> Phase #   2
!  Scale          Shape1      Bov      Str1      Str2      Str3   Strain-Model
 0.3844632E-04   0.00000   0.00000   0.00000   0.00000   0.00000       0
     141.00000     0.000     0.000     0.000     0.000     0.000
!       U            V            W             X            Y         GauSiz      LorSiz    Size-Model
     0.002788     0.001070     0.003481     0.023883     0.061922     0.000040     0.000000       0
         0.00         0.00         0.00         0.00         0.00         0.00         0.00
!     a          b         c        alpha      beta       gamma      #Cell Info
   3.785017   3.785017   9.514888  90.000000  90.000000  90.000000   
  151.00000  151.00000  161.00000    0.00000    0.00000    0.00000
!  Pref1    Pref2      Asy1     Asy2     Asy3     Asy4      S_L      D_L
  0.00000  0.00000  0.00000  0.00000  0.00000  0.00000  0.00000  0.00000
     0.00     0.00     0.00     0.00     0.00     0.00     0.00     0.00
!  2Th1/TOF1    2Th2/TOF2  Pattern to plot
      20.036      99.997       1

File: Dane/Grupa 5/tio2_raw.pcr
COMM TiO2
! Current global Chi2 (Bragg contrib.) =      1.610    
! Files => DAT-file: tio2_raw.xrdml,  PCR-file: tio2_raw
!Job Npr Nph Nba Nex Nsc Nor Dum Iwg Ilo Ias Res Ste Nre Cry Uni Cor Opt Aut
   0   7   2   0   0   0   0   0   0   0   0   0   0   0   0   0   0   0   1
!
!Ipr Ppl Ioc Mat Pcr Ls1 Ls2 Ls3 NLI Prf Ins Rpa Sym Hkl Fou Sho Ana
   0   2   0   1   2   0   4   0   0   3  13   0   1   2   0   0   0
!
! Lambda1  Lambda2    Ratio    Bkpos    Wdt    Cthm     muR   AsyLim   Rpolarz  2nd-muR -> Patt# 1
 1.540600 1.544390  0.50000   90.000 25.0000  0.9000  0.0000   90.00    0.0000  0.0000
!
!NCY  Eps  R_at  R_an  R_pr  R_gl     Thmin       Step       Thmax    PSD    Sent0
 20  0.10  0.90  0.90  0.90  0.90     20.0030   0.033423   149.9833   0.000   0.000
!
!
      16    !Number of refined parameters
!
!  Zero    Code    SyCos    Code   SySin    Code  Lambda     Code MORE ->Patt# 1
  0.00000    0.0 -0.00965   51.0  0.00000    0.0 0.000000    0.00   0
!   Background coefficients/codes  for Pattern#  1  (Polynomial of 6th degree)
      14.984       4.109      57.328     -51.623       0.000       0.000
       21.00       61.00       71.00       81.00        0.00        0.00
!-------------------------------------------------------------------------------
!  Data for PHASE number:   1  ==> Current R_Bragg for Pattern#  1:   9.2561
!-------------------------------------------------------------------------------
Rutile
!
!Nat Dis Ang Pr1 Pr2 Pr3 Jbt Irf Isy Str Furth       ATZ    Nvk Npr More
   2   0   0 0.0 0.0 1.0   0   0   0   0   0        159.732   0   7   0
!
!
P 42/m n m               <--Space group symbol
!Atom   Typ       X        Y        Z     Biso       Occ     In Fin N_t Spc /Codes
Ti     Ti      0.00000  0.00000  0.00000  0.80263   0.12500   0   0   0    0  
                  0.00     0.00     0.00   121.00      0.00
O      O       0.30536  0.30536  0.00000  0.41941   0.25000   0   0   0    0  
                 91.00    91.00     0.00   131.00      0.00
!-------> Profile Parameters for Pattern #   1  ----> Phase #   1
!  Scale          Shape1      Bov      Str1      Str2      Str3   Strain-Model
 0.9757275E-02   0.00000   0.00000   0.00000   0.00000   0.00000       0
      11.00000     0.000     0.000     0.000     0.000     0.000
!       U            V            W             X            Y         GauSiz      LorSiz    Size-Model
     0.002788     0.001070     0.003481     0.023883     0.061922     0.000040     0.000000       0
         0.00         0.00         0.00       101.00       110.20         0.00         0.00
!     a          b         c        alpha      beta       gamma      #Cell Info
   4.594339   4.594339   2.959073  90.000000  90.000000  90.000000   
   31.00000   31.00000   41.00000    0.00000    0.00000    0.00000
!  Pref1    Pref2      Asy1     Asy2     Asy3     Asy4      S_L      D_L
  0.00000  0.00000  0.00000  0.00000  0.00000  0.00000  0.00000  0.00000
     0.00     0.00     0.00     0.00     0.00     0.00     0.00     0.00
!-------------------------------------------------------------------------------
!  Data for PHASE number:   2  ==> Current R_Bragg for Pattern#  1:  29.3319
!-------------------------------------------------------------------------------
Anatase
!
!Nat Dis Ang Pr1 Pr2 Pr3 Jbt Irf Isy Str Furth       ATZ    Nvk Npr More
   2   0   0 0.0 0.0 1.0   0   0   0   0   0        319.463   0   7   0
!
!
I 41/a m d               <--Space group symbol
!Atom   Typ       X        Y        Z     Biso       Occ     In Fin N_t Spc /Codes
Ti     TI      0.00000  0.25000  0.37500  0.32784   0.12500   0   0   0    0  
                  0.00     0.00     0.00     0.00      0.00
O      O       0.00000  0.25000  0.16682  0.23887   0.25000   0   0   0    0  
                  0.00     0.00     0.00     0.00      0.00
!-------> Profile Parameters for Pattern #   1  ----> Phase #   2
!  Scale          Shape1      Bov      Str1      Str2      Str3   Strain-Model
 0.4266987E-04   0.00000   0.00000   0.00000   0.00000   0.00000       0
     141.00000     0.000     0.000     0.000     0.000     0.000
!       U            V            W             X            Y         GauSiz      LorSiz    Size-Model
     0.002788     0.001070     0.003481     0.023883     0.061922     0.000040     0.000000       0
         0.00         0.00         0.00       0           0        0.00         0.00
!     a          b         c        alpha      beta       gamma      #Cell Info
   3.786038   3.786038   9.507248  90.000000  90.000000  90.000000   
  151.00000  151.00000  161.00000    0.00000    0.00000    0.00000
!  Pref1    Pref2      Asy1     Asy2     Asy3     Asy4      S_L      D_L
  0.00000  0.00000  0.00000  0.00000  0.00000  0.00000  0.00000  0.00000
     0.00     0.00     0.00     0.00     0.00     0.00     0.00     0.00
!  2Th1/TOF1    2Th2/TOF2  Pattern to plot
      20.036      99.997       1
