Repository: natkurdz/XRD-AI

File: Dane/Grupa03/Mielony/magnetyt_mielony.pcr
COMM Fe3O4
! Current global Chi2 (Bragg contrib.) =      1.921    
! Files => DAT-file: magnetyt_raw.xrdml,  PCR-file: magnetyt_raw
!Job Npr Nph Nba Nex Nsc Nor Dum Iwg Ilo Ias Res Ste Nre Cry Uni Cor Opt Aut
   0   7   1   35   1   0   1   0   0   0   0   0   0   0   0   0   0   0   1
!
!Ipr Ppl Ioc Mat Pcr Ls1 Ls2 Ls3 NLI Prf Ins Rpa Sym Hkl Fou Sho Ana
   0   2   0   1   2   0   4   0   0   3  13   0   1   2   0   0   0
!
! Lambda1  Lambda2    Ratio    Bkpos    Wdt    Cthm     muR   AsyLim   Rpolarz  2nd-muR -> Patt# 1
 1.540600 1.544390  0.50000   90.000 25.0000  0.9000  0.0000   90.00    0.0000  0.0000
!
!NCY  Eps  R_at  R_an  R_pr  R_gl     Thmin       Step       Thmax    PSD    Sent0
 10  0.30  0.90  0.90  0.90  0.90     10.0167   0.033423    99.9902   0.000   0.000
!
27.12871        662.00299
         27.97737        620.76587
         28.93211        585.41980
         30.09901        541.23718
         31.79632        520.61865
         33.28147        514.72760
         35.72136        514.72760
         38.47949        517.67310
         40.38897        505.89105
         41.98020        479.38150
         43.78359        435.19891
         45.26874        402.79834
         46.85997        367.45224
         48.23904        346.83365
         49.61811        329.16061
         50.89109        302.65097
         52.05799        279.08698
         54.17963        264.35934
         56.08911        261.41394
         57.89250        255.52289
         60.22631        240.79536
         62.13578        234.90431
         64.15134        214.28574
         66.16690        187.77621
         69.98586        178.93964
         71.89533        178.93964
         75.60821        170.10316
         78.89675        164.21211
         82.18529        164.21211
         85.47383        155.37563
         88.01980        152.43011
         90.99010        149.48459
         94.80905        143.59354
         97.14286        134.75705
         99.90099        125.92048
! Excluded regions (LowT  HighT) for Pattern#  1
        0.00      28.00
! 
!
      13    !Number of refined parameters
!
!  Zero    Code    SyCos    Code   SySin    Code  Lambda     Code MORE ->Patt# 1
  0.00000    0.0 -0.00981   21.0  0.00000    0.0 0.000000    0.00   0
!-------------------------------------------------------------------------------
!  Data for PHASE number:   1  ==> Current R_Bragg for Pattern#  1:  13.5759
!-------------------------------------------------------------------------------
Fe3O4
!
!Nat Dis Ang Pr1 Pr2 Pr3 Jbt Irf Isy Str Furth       ATZ    Nvk Npr More
   3   0   0 1.0 0.0 1.0   0   0   0   0   0       1852.467   0   7   1
!
!Jvi Jdi Hel Sol Mom Ter  Brind   RMua    RMub    RMuc   Jtyp  Nsp_Ref Ph_Shift N_Domains
   1   3   0   0   0   0  1.0000  0.0000  0.0000  0.0000    0      0      0      0
!
! Max_dst(dist) (angles)  Bond-Valence Calc.
      4.0000      0.0000        1  
!
227:1                    <--Space group symbol
!Atom   Typ       X        Y        Z     Biso       Occ     In Fin N_t Spc /Codes
Fe1    FE      0.50000  0.50000  0.50000 -0.36776   0.04167   0   0   0    0  
                  0.00     0.00     0.00    41.00      0.00
Fe2    FE      0.12500  0.12500  0.12500 -0.36776   0.08333   0   0   0    0  
                  0.00     0.00     0.00    41.00      0.00
O      O       0.37028  0.37028  0.37028 -0.57698   0.16667   0   0   0    0  
                131.00   131.00   131.00    81.00      0.00
!-------> Profile Parameters for Pattern #  1
!  Scale        Shape1      Bov      Str1      Str2      Str3   Strain-Model
 0.17617E-04   0.00000   0.00000   0.00000   0.00000   0.00000       0
    11.00000     0.000     0.000     0.000     0.000     0.000
!       U         V          W           X          Y        GauSiz   LorSiz Size-Model
   0.004391  -0.000389   0.009813   0.063629   0.040328   0.000000   0.000000    0
      0.000      0.000      0.000     51.000     71.000      0.000      0.000
!     a          b         c        alpha      beta       gamma      #Cell Info
   8.396288   8.396288   8.396288  90.000000  90.000000  90.000000   
   31.00000   31.00000   31.00000    0.00000    0.00000    0.00000
!  Pref1    Pref2      Asy1     Asy2     Asy3     Asy4      S_L      D_L
  1.00000  0.00000  0.00000  0.00000  0.00000  0.00000  0.00000  0.00000
     0.00     0.00     0.00     0.00     0.00     0.00     0.00     0.00
!  2Th1/TOF1    2Th2/TOF2  Pattern to plot
      20.020      79.977       1
