Repository: natkurdz/XRD-AI

File: Dane/Grupa01/cr2o3_5min.out (part 1 of 2)


        **********************************************************
        ** PROGRAM FullProf.2k (Version 7.20 - Oct2019-ILL JRC) **
        **********************************************************
                       M U L T I -- P A T T E R N                 
            Rietveld, Profile Matching & Integrated Intensity     
                 Refinement of X-ray and/or Neutron Data


    Date: 12/10/2021  Time: 16:36:13.240                              

 => PCR file code: cr2o3_5min
 => DAT file code: Cr2O3_1000rpm_5min.x -> Relative contribution: 1.0000                                                            

 ==> CONDITIONS OF THIS RUN FOR PATTERN No.:  1

 => Global Refinement of X-ray powder diffraction data                                                                              
 => Global Refinement of X-ray powder diffraction data                                                                              
    Bragg-Brentano(X-rays) or Debye-Scherrer geometry(Neutrons)
 => Title: Cr2O3

 => Number of phases:    1
 => Number of excluded regions:    1
 => Number of scattering factors supplied:    0
 => March-Dollase model for preferred orientation
 => Conventional weights: w=1.0/Variance(yobs)
 => Asymmetry correction as in J.Appl.Cryst. 26,128(1993)
 => Background refined by polynomial function
 => The    7th default profile function was selected
 => T-C-H Pseudo-Voigt function 
    This function is convoluted with asymmetry due to axial 
    divergence as formulated by: 
    van Laar and Yelon, J. Appl. Cryst. 17, 47(1984).
    and using the method of:
    Finger, Cox and Jephcoat, J. Appl. Cryst. 27, 892 (1994).
    Fortran 90 module adapted from function PROFVAL (in F77) : 
    L.W. Finger, J. Appl. Cryst. 31, 111 (1998).


 ==> INPUT/OUTPUT OPTIONS:

 => Generate bacground file *.bac
 => Generate file *.PRF for plot
 => Output Correlation Matrix
 => Generate new input file *.PCR
 => Plot pattern at each cycle
 => Wavelengths:  1.54060 1.54439
 => Alpha2/Alpha1 ratio:   0.5000
 => Cos(Monochromator angle)=   0.9000
 => Asymmetry correction for angles lower than   90.000 degrees
 => Absorption correction (AC), muR-eff =   0.0000  0.0000
 => Base of peaks: 2.0*HW*   25.00

 => Number of cycles:   10
 => Relaxation factors ==>    for coordinates:  0.90
 => for anisotropic temperature factors:  0.90
 => for halfwidth/strain/size parameters:  0.90
 => for lattice constants and propagation vectors:  0.90
 => EPS-value for convergence:    0.3

 => Excluded regions for Pattern#  1
    From     to
      0.0000     20.0000

 => Number of Least-Squares parameters varied:    13

 =>--------------------------->
 =>------->  PATTERN number:  1
 =>--------------------------->
 => Global parameters and codes ==>
 => Zero-point:     0.0000    0.0000
 => Background parameters and codes ==>
 => Origin of polynomial at 2theta/TOF/E(KeV):   90.000  
  2.1660      7.7450      36.557      0.0000      0.0000      0.0000    
       21.00       51.00       61.00        0.00        0.00        0.00
 => Displacement peak-shift parameter and code:     0.04   71.00
 => Transparency peak-shift parameter and code:     0.00    0.00

 => Reading Intensity data  =>>

      Data from PANalytical formats
      Extension:  .xrdml
 ==> Angular range, step and number of points:
     2Thmin:      20.016712  2Thmax:      99.996841  Step:       0.033423  No. of points:   2394
 --------------------------------------------------------------------------------
 => Phase  No. 1
      Cr2O3                                                                 
 --------------------------------------------------------------------------------
 => Schakal File (*.sch) is output for phase: 1
 =>-------> Pattern#  1
 => Crystal Structure Refinement
 => Preferred orientation vector:   0.0000  0.0000  1.0000

 =>-------> Data for PHASE: 1
 => Number of atoms:    2
 => Number of distance  constraints:    0
 => Number of angle     constraints:    0

 => Symmetry information on space group: R -3 c              
 -> The multiplicity of the general position is:  36
 -> The space group is Centric (-1 at origin)   
 -> Lattice type  R: { 000; 2/3 1/3 1/3; 1/3 2/3 2/3   }+          
 -> Reduced set of symmetry operators:

  No.  IT   Symmetry symbol    Rotation part     Associated Translation
   1: ( 1)   1            --> ( x  ,   y, z) + {  0.0000  0.0000  0.0000}
   2: ( 2)  3+ ( 0, 0, z) --> (  -y, x-y, z) + {  0.0000  0.0000  0.0000}
   3: ( 3)  3- ( 0, 0, z) --> (-x+y,-x  , z) + {  0.0000  0.0000  0.0000}
   4: ( 7)   2 ( x, x, 0) --> (   y, x  ,-z) + {  0.0000  0.0000  0.5000}
   5: ( 8)   2 ( x, 0, 0) --> ( x-y,  -y,-z) + {  0.0000  0.0000  0.5000}
   6: ( 9)   2 ( 0, y, 0) --> (-x  ,-x+y,-z) + {  0.0000  0.0000  0.5000}


        Information on Space Group: 
        --------------------------- 

 =>   Number of Space group: 167
 =>  Hermann-Mauguin Symbol: R -3 c
 =>             Hall Symbol: -R 3 2"c
 =>            Setting Type: IT (Generated from Hermann-Mauguin symbol)
 =>          Crystal System: Trigonal
 =>              Laue Class: -3m1
 =>             Point Group: -3m
 =>         Bravais Lattice: R
 =>          Lattice Symbol: hR
 =>  Reduced Number of S.O.:   6
 =>    General multiplicity:  36
 =>          Centrosymmetry: Centric (-1 at origin)
 =>  Generators (exc. -1&L):   2
 =>         Asymmetric unit:  0.000 <= x <=  0.667
                              0.000 <= y <=  0.667
                              0.000 <= z <=  0.083

 => List of S.O. without inversion and lattice centring translations
 => SYMM(  1): x,y,z                               => SYMM(  2): -y,x-y,z
 => SYMM(  3): -x+y,-x,z                           => SYMM(  4): -y,-x,z+1/2
 => SYMM(  5): -x+y,y,z+1/2                        => SYMM(  6): x,x-y,z+1/2


 => Initial parameters ==>
 Atom    Ntyp                  X         Y         Z         B         occ.         in  fin  Spc  Mult
                             B11       B22       B33       B12       B13       B23
 Cr     CR                 0.00000   0.00000   0.34737   0.39262   0.33333           0    0    0   12
                 Codes:    0.00000   0.00000 101.00000 121.00000   0.00000
 O      O                  0.30757   0.00000   0.25000   0.86395   0.50000           0    0    0   18
                 Codes:  111.00000   0.00000   0.00000 131.00000   0.00000

 => IT IS ASSUMED THAT THE FIRST GIVEN SITE IS FULLY OCCUPIED 
    OR THE FIRST AND SECOND ATOMS ARE IN THE SAME SITE WITH TOTAL FULL OCCUPATION
  (If this is not the case, change the order of atoms to obtain correct values for the content of the unit cell)
    The phase contains sites partially occupied
      -> Atom: CR  ,  Chemical element: CR  Atomic Mass:    51.9960
      -> Atom: O   ,  Chemical element: O   Atomic Mass:    15.9994
 => The given value of ATZ is        928.38 the program has calculated:         911.93
    The value of ATZ given in the input PCR file will be used for quantitative analysis
 => The chemical content of the unit cell is: 
      12.0000 CR   +  18.0002 O      
 => The normalized site occupation numbers in % are: 
     100.0000 Cr     :      100.0010 O        
 => The density (volumic mass) of the compound is:    5.231 g/cm3

 =>-------> PROFILE PARAMETERS FOR PATTERN:  1

 => Overall scale factor:   0.116540E-03
 => ETA (p-Voigt) OR M (Pearson VII):   0.0000
 => Overall temperature factor:      0.00000
 => Halfwidth U,V,W:      0.00439    -0.00039     0.00981
 => X and Y parameters:       0.0993      0.0313
 => Direct cell parameters:    4.9589   4.9589  13.5947  90.0000  90.0000 120.0000
 => Preferred orientation parameters:   1.0000  1.0000
 => Asymmetry parameters     :      0.00000     0.00000     0.00000     0.00000
 => Strain parameters        :      0.00000     0.00000     0.00000
 => Size   parameters        :      0.00004     0.00000
 => Further shape parameters (S_L and D_L):   0.00000   0.00000
    S_L is source width/detector distance
    D_L is detector width/detector distance

 ==> CODEWORDS FOR PROFILE PARAMETERS of PATTERN#  1

 => Overall scale factor:   11.000
 => ETA (p-Voigt) OR M (Pearson VII):    0.000
 => Overall temperature factor:    0.000
 => Halfwidth U,V,W:    0.000   0.000   0.000
 => X and Y parameters:   81.000  91.000
 => Direct cell parameters:   31.000  31.000  41.000   0.000   0.000  31.000
 => Preferred orientation parameters:    0.000   0.000
 => Asymmetry parameters     :    0.000   0.000   0.000   0.000
 => Strain parameters        :    0.000   0.000   0.000
 => Size   parameters        :    0.000   0.000

 => Cell constraints according to Laue symmetry: -3m1 

        Metric information:
        -------------------

 => Direct cell parameters:

         a =       4.9589      b =       4.9589      c =      13.5947
     alpha =       90.000   beta =       90.000  gamma =      120.000
                        Direct Cell Volume =     289.5152

 => Reciprocal cell parameters:

         a*=     0.232854      b*=     0.232854      c*=     0.073558
     alpha*=       90.000   beta*=       90.000  gamma*=       60.000
                    Reciprocal Cell Volume =   0.00345405

 => Direct and Reciprocal Metric Tensors:

                   GD                                       GR
     24.5907    -12.2953      0.0000          0.054221    0.027111    0.000000
    -12.2953     24.5907      0.0000          0.027111    0.054221    0.000000
      0.0000      0.0000    184.8164          0.000000    0.000000    0.005411

 =>  Cartesian frame: z // c; y is in the bc-plane; x is y ^ z = a*  

     Crystal_to_Orthonormal_Matrix              Orthonormal_to_Crystal Matrix
              Cr_Orth_cel                               Orth_Cr_cel  
      4.9589     -2.4794      0.0000          0.201658    0.116427   -0.000000
      0.0000      4.2945      0.0000          0.000000    0.232854   -0.000000
      0.0000      0.0000     13.5947          0.000000    0.000000    0.073558

     Busing-Levy B-matrix: Hc=B.H            Inverse of the Busing-Levy B-matrix
                BL_M                                      BL_Minv  
    0.232854    0.116427    0.000000            4.2945     -2.4794     -0.0000
    0.000000    0.201658   -0.000000            0.0000      4.9589      0.0000
    0.000000    0.000000    0.073558            0.0000      0.0000     13.5947

 => Laue symmetry -3m1  will be used to generate HKL for pattern#   1
 => Reflections generated between S(1/d)min:  0.2251 A-1 and S(1/d)max:  1.0727 A-1
 =>                                    dmax:  4.4432 A   and      dmin:  0.9322 A
 => The number of reflections generated is:     43
 => The max. scatt. variable (gen.ref.) is:       111.4399
 => Scattering coefficients from internal table


 => X-ray scattering coeff. (A1, B1, A2,...C, f(0), Z, Dfp,Dfpp)

 CR     10.6406   6.1038   7.3537   0.3920   3.3240  20.2626   1.4922  98.7399   1.1832  23.9937  24.0000  -0.1980   2.4430
 O       3.0485  13.2771   2.2868   5.7011   1.5463   0.3239   0.8670  32.9089   0.2508   7.9994   8.0000   0.0470   0.0320

     --------------------------------------------------------------
      SYMBOLIC NAMES AND INITIAL VALUES OF PARAMETERS TO BE VARIED:
     --------------------------------------------------------------

      ->  Parameter number    1   -> Symbolic Name:                                     Scale_ph1_pat1    0.11654000E-03
      ->  Parameter number    2   -> Symbolic Name:                                         Bck_0_pat1     2.1659999    
      ->  Parameter number    3   -> Symbolic Name:                                    Cell_A_ph1_pat1     4.9588990    
      ->  Parameter number    4   -> Symbolic Name:                                    Cell_C_ph1_pat1     13.594720    
      ->  Parameter number    5   -> Symbolic Name:                                         Bck_1_pat1     7.7449999    
      ->  Parameter number    6   -> Symbolic Name:                                         Bck_2_pat1     36.556999    
      ->  Parameter number    7   -> Symbolic Name:                                         SyCos_pat1    0.35670001E-01
      ->  Parameter number    8   -> Symbolic Name:                                     X-tan_ph1_pat1    0.99326998E-01
      ->  Parameter number    9   -> Symbolic Name:                                     Y-cos_ph1_pat1    0.31323001E-01
      ->  Parameter number   10   -> Symbolic Name:                                           Z_Cr_ph1    0.34737000    
      ->  Parameter number   11   -> Symbolic Name:                                            X_O_ph1    0.30757001    
      ->  Parameter number   12   -> Symbolic Name:                                        Biso_Cr_ph1    0.39262000    
      ->  Parameter number   13   -> Symbolic Name:                                         Biso_O_ph1    0.86395001    
  
 
 => No optimization for routine tasks
 ++++++++++++++++++++++++++++++++++++++++++++++++++++++++++++++++++++++++++++++++++++++++++++++++++++++++++++++++++++++++

 => CYCLE No.:    1
 ---------------------------------------------------------------------------------------
 => Phase  1 Name: Cr2O3                                                                 
 ---------------------------------------------------------------------------------------
 => New parameters, shifts, and standard deviations

 Atom        x       dx      sx       y       dy      sy       z       dz      sz       B       dB      sB      occ.    docc.   socc.

 Cr       0.00000 0.00000 0.00000  0.00000 0.00000 0.00000  0.34783 0.00046 0.00034  0.27846-0.11416 0.15474  0.33333 0.00000 0.00000
 O        0.30661-0.00096 0.00269  0.00000 0.00000 0.00000  0.25000 0.00000 0.00000  0.43205-0.43191 0.32713  0.50000 0.00000 0.00000

 ==> PROFILE PARAMETERS FOR PATTERN#  1

 => Overall scale factor:      0.000108005    -0.000008535     0.000003220
 => Eta(p-Voigt) or m(Pearson VII):   0.000000  0.000000  0.000000
 => Overall tem. factor:     0.000000    0.000000    0.000000
 => Halfwidth parameters: 
         0.004391    0.000000    0.000000
        -0.000389    0.000000    0.000000
         0.009813    0.000000    0.000000
 => Cell parameters: 
        4.958907    0.000008    0.000188
        4.958907    0.000008    0.000188
       13.595233    0.000513    0.000679
       90.000000    0.000000    0.000000
       90.000000    0.000000    0.000000
      120.000000    0.000000    0.000000
 => Preferred orientation: 
         1.000000    0.000000    0.000000
         1.000000    0.000000    0.000000
 => Asymmetry parameters: 
         0.000000    0.000000    0.000000
         0.000000    0.000000    0.000000
         0.000000    0.000000    0.000000
         0.000000    0.000000    0.000000
 => X and Y parameters: 
         0.087998   -0.011329    0.023419
         0.079444    0.048121    0.008932
 => Strain parameters: 
         0.000000    0.000000    0.000000
         0.000000    0.000000    0.000000
         0.000000    0.000000    0.000000
 => Size   parameters (G,L): 
         0.000040    0.000000    0.000000
         0.000000    0.000000    0.000000
 => Further shape parameters (S_L and D_L): 
       0.000000  0.000000  0.000000
       0.000000  0.000000  0.000000

 ==> GLOBAL PARAMETERS FOR PATTERN#  1


 => Zero-point:     0.0000    0.0000    0.0000
 => Background Polynomial Parameters ==>
       4.3476      2.1816     0.37328    
       5.9292     -1.8158      2.5694    
       39.757      3.1996      4.1556    
       0.0000      0.0000      0.0000    
       0.0000      0.0000      0.0000    
       0.0000      0.0000      0.0000    

 => Cos( theta)-shift parameter :   0.0185 -0.0171  0.0035
 => Sin(2theta)-shift parameter :   0.0000  0.0000  0.0000

 ==> RELIABILITY FACTORS WITH ALL NON-EXCLUDED POINTS FOR PATTERN:  1

 => R-Factors:   47.5      57.4     Chi2:  10.1     DW-Stat.:  0.3064   Patt#:  1
 => Expected :            18.1                                1.8838
 => Deviance : 0.277E+05     Dev*:   11.33    
 => GoF-index:  3.2         Sqrt(Residual/N)
 => N-P+C:  2381

 =>    SumYdif       SumYobs      SumYcal      SumwYobsSQ     Residual    Condition
     0.3464E+05    0.7291E+05    0.6305E+05    0.7291E+05    0.2399E+05    0.2226E+15


 => Conventional Rietveld Rp,Rwp,Re and Chi2:   59.3      68.9      21.7      10.07    
 => (Values obtained using Ynet, but true sigma(y))
 =>  SumYnet, Sum(w Ynet**2):     0.5842E+05    0.5059E+05


 ==> RELIABILITY FACTORS FOR POINTS WITH BRAGG CONTRIBUTIONS FOR PATTERN:  1

 => R-Factors:   47.6      57.8     Chi2:  10.3     DW-Stat.:  0.3180   Patt#:
 => Expected :            18.0                                1.8806
 => Deviance : 0.263E+05     Dev*:   11.40    
 => GoF-index:  3.2         Sqrt(Residual/N)
 => N-P+C:  2241

 =>    SumYdif       SumYobs      SumYcal      SumwYobsSQ     Residual    Condition
     0.3289E+05    0.6907E+05    0.6094E+05    0.6907E+05    0.2311E+05    0.2226E+15


 => Conventional Rietveld Rp,Rwp,Re and Chi2:   58.0      68.2      21.2      10.31    
 => (Values obtained using Ynet, but true sigma(y))
 =>  SumYnet, Sum(w Ynet**2):     0.5669E+05    0.4971E+05


 => Global user-weigthed Chi2 (Bragg contrib.):   10.3    

 => ---------> Pattern#  1
 => Phase:  1
 =>    Bragg R-factor:  28.8    
 =>    RF-factor     :  21.4    
 ++++++++++++++++++++++++++++++++++++++++++++++++++++++++++++++++++++++++++++++++++++++++++++++++++++++++++++++++++++++++

 => CYCLE No.:    2
 ---------------------------------------------------------------------------------------
 => Phase  1 Name: Cr2O3                                                                 
 ---------------------------------------------------------------------------------------
 => New parameters, shifts, and standard deviations

 Atom        x       dx      sx       y       dy      sy       z       dz      sz       B       dB      sB      occ.    docc.   socc.

 Cr       0.00000 0.00000 0.00000  0.00000 0.00000 0.00000  0.34805 0.00022 0.00026  0.23007-0.04839 0.11012  0.33333 0.00000 0.00000
 O        0.30589-0.00073 0.00201  0.00000 0.00000 0.00000  0.25000 0.00000 0.00000  0.12576-0.30629 0.23511  0.50000 0.00000 0.00000

 ==> PROFILE PARAMETERS FOR PATTERN#  1

 => Overall scale factor:      0.000104121    -0.000003885     0.000002118
 => Eta(p-Voigt) or m(Pearson VII):   0.000000  0.000000  0.000000
 => Overall tem. factor:     0.000000    0.000000    0.000000
 => Halfwidth parameters: 
         0.004391    0.000000    0.000000
        -0.000389    0.000000    0.000000
         0.009813    0.000000    0.000000
 => Cell parameters: 
        4.958702   -0.000205    0.000169
        4.958702   -0.000205    0.000169
       13.595597    0.000364    0.000616
       90.000000    0.000000    0.000000
       90.000000    0.000000    0.000000
      120.000000    0.000000    0.000001
 => Preferred orientation: 
         1.000000    0.000000    0.000000
         1.000000    0.000000    0.000000
 => Asymmetry parameters: 
         0.000000    0.000000    0.000000
         0.000000    0.000000    0.000000
         0.000000    0.000000    0.000000
         0.000000    0.000000    0.000000
 => X and Y parameters: 
         0.076338   -0.011660    0.021824
         0.091704    0.012260    0.008300
 => Strain parameters: 
         0.000000    0.000000    0.000000
         0.000000    0.000000    0.000000
         0.000000    0.000000    0.000000
 => Size   parameters (G,L): 
         0.000040    0.000000    0.000000
         0.000000    0.000000    0.000000
 => Further shape parameters (S_L and D_L): 
       0.000000  0.000000  0.000000
       0.000000  0.000000  0.000000

 ==> GLOBAL PARAMETERS FOR PATTERN#  1


 => Zero-point:     0.0000    0.0000    0.0000
 => Background Polynomial Parameters ==>
       4.5958     0.24818     0.25039    
       5.0493    -0.87992      1.6737    
       40.589     0.83275      2.7127    
       0.0000      0.0000      0.0000    
       0.0000      0.0000      0.0000    
       0.0000      0.0000      0.0000    

 => Cos( theta)-shift parameter :  -0.0020 -0.0205  0.0031
 => Sin(2theta)-shift parameter :   0.0000  0.0000  0.0000

 ==> RELIABILITY FACTORS WITH ALL NON-EXCLUDED POINTS FOR PATTERN:  1

 => R-Factors:   29.1      37.3     Chi2:  4.26     DW-Stat.:  0.6776   Patt#:  1
 => Expected :            18.1                                1.8838
 => Deviance : 0.103E+05     Dev*:   4.277    
 => GoF-index:  2.1         Sqrt(Residual/N)
 => N-P+C:  2381

 =>    SumYdif       SumYobs      SumYcal      SumwYobsSQ     Residual    Condition
     0.2122E+05    0.7291E+05    0.6824E+05    0.7291E+05    0.1014E+05    0.1157E+15


 => Conventional Rietveld Rp,Rwp,Re and Chi2:   42.1      48.6      23.5      4.258    
 => (Values obtained using Ynet, but true sigma(y))
 =>  SumYnet, Sum(w Ynet**2):     0.5039E+05    0.4298E+05


 ==> RELIABILITY FACTORS FOR POINTS WITH BRAGG CONTRIBUTIONS FOR PATTERN:  1

 => R-Factors:   29.1      37.5     Chi2:  4.33     DW-Stat.:  0.7079   Patt#:
 => Expected :            18.0                                1.8806
 => Deviance : 0.973E+04     Dev*:   4.271    
 => GoF-index:  2.1         Sqrt(Residual/N)
 => N-P+C:  2241

 =>    SumYdif       SumYobs      SumYcal      SumwYobsSQ     Residual    Condition
     0.2007E+05    0.6907E+05    0.6542E+05    0.6907E+05     9704.        0.1157E+15


 => Conventional Rietveld Rp,Rwp,Re and Chi2:   40.7      47.8      22.9      4.330    
 => (Values obtained using Ynet, but true sigma(y))
 =>  SumYnet, Sum(w Ynet**2):     0.4937E+05    0.4255E+05


 => Global user-weigthed Chi2 (Bragg contrib.):   4.33    

 => ---------> Pattern#  1
 => Phase:  1
 =>    Bragg R-factor:  18.7    
 =>    RF-factor     :  13.4    
 ++++++++++++++++++++++++++++++++++++++++++++++++++++++++++++++++++++++++++++++++++++++++++++++++++++++++++++++++++++++++

 => CYCLE No.:    3
 ---------------------------------------------------------------------------------------
 => Phase  1 Name: Cr2O3                                                                 
 ---------------------------------------------------------------------------------------
 => New parameters, shifts, and standard deviations

 Atom        x       dx      sx       y       dy      sy       z       dz      sz       B       dB      sB      occ.    docc.   socc.

 Cr       0.00000 0.00000 0.00000  0.00000 0.00000 0.00000  0.34806 0.00001 0.00022  0.18521-0.04486 0.09012  0.33333 0.00000 0.00000
 O        0.30538-0.00051 0.00167  0.00000 0.00000 0.00000  0.25000 0.00000 0.00000 -0.07596-0.20172 0.19116  0.50000 0.00000 0.00000

 ==> PROFILE PARAMETERS FOR PATTERN#  1

 => Overall scale factor:      0.000101209    -0.000002911     0.000001669
 => Eta(p-Voigt) or m(Pearson VII):   0.000000  0.000000  0.000000
 => Overall tem. factor:     0.000000    0.000000    0.000000
 => Halfwidth parameters: 
         0.004391    0.000000    0.000000
        -0.000389    0.000000    0.000000
         0.009813    0.000000    0.000000
 => Cell parameters: 
        4.958455   -0.000247    0.000142
        4.958455   -0.000247    0.000142
       13.595700    0.000103    0.000520
       90.000000    0.000000    0.000000
       90.000000    0.000000    0.000000
      120.000000    0.000000    0.000000
 => Preferred orientation: 
         1.000000    0.000000    0.000000
         1.000000    0.000000    0.000000
 => Asymmetry parameters: 
         0.000000    0.000000    0.000000
         0.000000    0.000000    0.000000
         0.000000    0.000000    0.000000
         0.000000    0.000000    0.000000
 => X and Y parameters: 
         0.096656    0.020318    0.018776
         0.079659   -0.012045    0.007239
 => Strain parameters: 
         0.000000    0.000000    0.000000
         0.000000    0.000000    0.000000
         0.000000    0.000000    0.000000
 => Size   parameters (G,L): 
         0.000040    0.000000    0.000000
         0.000000    0.000000    0.000000
 => Further shape parameters (S_L and D_L): 
       0.000000  0.000000  0.000000
       0.000000  0.000000  0.000000

 ==> GLOBAL PARAMETERS FOR PATTERN#  1


 => Zero-point:     0.0000    0.0000    0.0000
 => Background Polynomial Parameters ==>
       4.6124     0.16568E-01 0.20048    
       4.4304    -0.61887      1.3371    
       41.114     0.52423      2.1694    
       0.0000      0.0000      0.0000    
       0.0000      0.0000      0.0000    
       0.0000      0.0000      0.0000    

 => Cos( theta)-shift parameter :  -0.0163 -0.0143  0.0027
 => Sin(2theta)-shift parameter :   0.0000  0.0000  0.0000

 ==> RELIABILITY FACTORS WITH ALL NON-EXCLUDED POINTS FOR PATTERN:  1

 => R-Factors:   22.5      30.0     Chi2:  2.75     DW-Stat.:  1.0020   Patt#:  1
 => Expected :            18.1                                1.8838
 => Deviance : 0.697E+04     Dev*:   2.883    
 => GoF-index:  1.7         Sqrt(Residual/N)
 => N-P+C:  2381

 =>    SumYdif       SumYobs      SumYcal      SumwYobsSQ     Residual    Condition
     0.1637E+05    0.7291E+05    0.6867E+05    0.7291E+05     6551.        0.9828E+14


 => Conventional Rietveld Rp,Rwp,Re and Chi2:   33.6      39.5      23.8      2.751    
 => (Values obtained using Ynet, but true sigma(y))
 =>  SumYnet, Sum(w Ynet**2):     0.4875E+05    0.4195E+05


 ==> RELIABILITY FACTORS FOR POINTS WITH BRAGG CONTRIBUTIONS FOR PATTERN:  1

 => R-Factors:   22.2      29.9     Chi2:  2.76     DW-Stat.:  1.0616   Patt#:
 => Expected :            18.0                                1.8806
 => Deviance : 0.646E+04     Dev*:   2.841    
 => GoF-index:  1.7         Sqrt(Residual/N)
 => N-P+C:  2241

 =>    SumYdif       SumYobs      SumYcal      SumwYobsSQ     Residual    Condition
     0.1532E+05    0.6907E+05    0.6567E+05    0.6907E+05     6183.        0.9828E+14


 => Conventional Rietveld Rp,Rwp,Re and Chi2:   32.0      38.6      23.2      2.759    
 => (Values obtained using Ynet, but true sigma(y))
 =>  SumYnet, Sum(w Ynet**2):     0.4790E+05    0.4158E+05


 => Global user-weigthed Chi2 (Bragg contrib.):   2.76    

 => ---------> Pattern#  1
 => Phase:  1
 =>    Bragg R-factor:  14.7    
 =>    RF-factor     :  11.8    
 ++++++++++++++++++++++++++++++++++++++++++++++++++++++++++++++++++++++++++++++++++++++++++++++++++++++++++++++++++++++++

 => CYCLE No.:    4
 ---------------------------------------------------------------------------------------
 => Phase  1 Name: Cr2O3                                                                 
 ---------------------------------------------------------------------------------------
 => New parameters, shifts, and standard deviations

 Atom        x       dx      sx       y       dy      sy       z       dz      sz       B       dB      sB      occ.    docc.   socc.

 Cr       0.00000 0.00000 0.00000  0.00000 0.00000 0.00000  0.34804-0.00002 0.00021  0.15020-0.03501 0.08174  0.33333 0.00000 0.00000
 O        0.30505-0.00033 0.00150  0.00000 0.00000 0.00000  0.25000 0.00000 0.00000 -0.19930-0.12334 0.17139  0.50000 0.00000 0.00000

 ==> PROFILE PARAMETERS FOR PATTERN#  1

 => Overall scale factor:      0.000099282    -0.000001927     0.000001474
 => Eta(p-Voigt) or m(Pearson VII):   0.000000  0.000000  0.000000
 => Overall tem. factor:     0.000000    0.000000    0.000000
 => Halfwidth parameters: 
         0.004391    0.000000    0.000000
        -0.000389    0.000000    0.000000
         0.009813    0.000000    0.000000
 => Cell parameters: 
        4.958324   -0.000131    0.000128
        4.958324   -0.000131    0.000128
       13.595746    0.000046    0.000467
       90.000000    0.000000    0.000000
       90.000000    0.000000    0.000000
      120.000000    0.000000    0.000000
 => Preferred orientation: 
         1.000000    0.000000    0.000000
         1.000000    0.000000    0.000000
 => Asymmetry parameters: 
         0.000000    0.000000    0.000000
         0.000000    0.000000    0.000000
         0.000000    0.000000    0.000000
         0.000000    0.000000    0.000000
 => X and Y parameters: 
         0.116677    0.020020    0.016936
         0.066934   -0.012725    0.006496
 => Strain parameters: 
         0.000000    0.000000    0.000000
         0.000000    0.000000    0.000000
         0.000000    0.000000    0.000000
 => Size   parameters (G,L): 
         0.000040    0.000000    0.000000
         0.000000    0.000000    0.000000
 => Further shape parameters (S_L and D_L): 
       0.000000  0.000000  0.000000
       0.000000  0.000000  0.000000

 ==> GLOBAL PARAMETERS FOR PATTERN#  1


 => Zero-point:     0.0000    0.0000    0.0000
 => Background Polynomial Parameters ==>
       4.6053    -0.70822E-02 0.17923    
       4.0304    -0.39999      1.1955    
       41.345     0.23103      1.9388    
       0.0000      0.0000      0.0000    
       0.0000      0.0000      0.0000    
       0.0000      0.0000      0.0000    

 => Cos( theta)-shift parameter :  -0.0238 -0.0076  0.0024
 => Sin(2theta)-shift parameter :   0.0000  0.0000  0.0000

 ==> RELIABILITY FACTORS WITH ALL NON-EXCLUDED POINTS FOR PATTERN:  1

 => R-Factors:   19.4      26.9     Chi2:  2.22     DW-Stat.:  1.2143   Patt#:  1
 => Expected :            18.1                                1.8838
 => Deviance : 0.576E+04     Dev*:   2.383    
 => GoF-index:  1.5         Sqrt(Residual/N)
 => N-P+C:  2381

 =>    SumYdif       SumYobs      SumYcal      SumwYobsSQ     Residual    Condition
     0.1417E+05    0.7291E+05    0.6861E+05    0.7291E+05     5275.        0.9472E+14


 => Conventional Rietveld Rp,Rwp,Re and Chi2:   29.5      35.6      23.9      2.216    
 => (Values obtained using Ynet, but true sigma(y))
 =>  SumYnet, Sum(w Ynet**2):     0.4799E+05    0.4156E+05


 ==> RELIABILITY FACTORS FOR POINTS WITH BRAGG CONTRIBUTIONS FOR PATTERN:  1

 => R-Factors:   19.1      26.7     Chi2:  2.20     DW-Stat.:  1.2975   Patt#:
 => Expected :            18.0                                1.8806
 => Deviance : 0.531E+04     Dev*:   2.333    
 => GoF-index:  1.5         Sqrt(Residual/N)
 => N-P+C:  2241

 =>    SumYdif       SumYobs      SumYcal      SumwYobsSQ     Residual    Condition
     0.1318E+05    0.6907E+05    0.6551E+05    0.6907E+05     4937.        0.9472E+14


 => Conventional Rietveld Rp,Rwp,Re and Chi2:   27.9      34.6      23.3      2.203    
 => (Values obtained using Ynet, but true sigma(y))
 =>  SumYnet, Sum(w Ynet**2):     0.4725E+05    0.4122E+05


 => Global user-weigthed Chi2 (Bragg contrib.):   2.20    

 => ---------> Pattern#  1
 => Phase:  1
 =>    Bragg R-factor:  13.9    
 =>    RF-factor     :  11.7    
 ++++++++++++++++++++++++++++++++++++++++++++++++++++++++++++++++++++++++++++++++++++++++++++++++++++++++++++++++++++++++

 => CYCLE No.:    5
 ---------------------------------------------------------------------------------------
 => Phase  1 Name: Cr2O3                                                                 
 ---------------------------------------------------------------------------------------
 => New parameters, shifts, and standard deviations

 Atom        x       dx      sx       y       dy      sy       z       dz      sz       B       dB      sB      occ.    docc.   socc.

 Cr       0.00000 0.00000 0.00000  0.00000 0.00000 0.00000  0.34802-0.00002 0.00020  0.12778-0.02242 0.07906  0.33333 0.00000 0.00000
 O        0.30487-0.00018 0.00144  0.00000 0.00000 0.00000  0.25000 0.00000 0.00000 -0.27068-0.07138 0.16428  0.50000 0.00000 0.00000

 ==> PROFILE PARAMETERS FOR PATTERN#  1

 => Overall scale factor:      0.000098145    -0.000001137     0.000001403
 => Eta(p-Voigt) or m(Pearson VII):   0.000000  0.000000  0.000000
 => Overall tem. factor:     0.000000    0.000000    0.000000
 => Halfwidth parameters: 
         0.004391    0.000000    0.000000
        -0.000389    0.000000    0.000000
         0.009813    0.000000    0.000000
 => Cell parameters: 
        4.958262   -0.000062    0.000122
        4.958262   -0.000062    0.000122
       13.595765    0.000019    0.000445
       90.000000    0.000000    0.000000
       90.000000    0.000000    0.000000
      120.000000    0.000000    0.000000
 => Preferred orientation: 
         1.000000    0.000000    0.000000
         1.000000    0.000000    0.000000
 => Asymmetry parameters: 
         0.000000    0.000000    0.000000
         0.000000    0.000000    0.000000
         0.000000    0.000000    0.000000
         0.000000    0.000000    0.000000
 => X and Y parameters: 
         0.123736    0.007059    0.016137
         0.058317   -0.008617    0.006143
 => Strain parameters: 
         0.000000    0.000000    0.000000
         0.000000    0.000000    0.000000
         0.000000    0.000000    0.000000
 => Size   parameters (G,L): 
         0.000040    0.000000    0.000000
         0.000000    0.000000    0.000000
 => Further shape parameters (S_L and D_L): 
       0.000000  0.000000  0.000000
       0.000000  0.000000  0.000000

 ==> GLOBAL PARAMETERS FOR PATTERN#  1


 => Zero-point:     0.0000    0.0000    0.0000
 => Background Polynomial Parameters ==>
       4.5977    -0.75980E-02 0.17183    
       3.7937    -0.23668      1.1466    
       41.409     0.64087E-01  1.8586    
       0.0000      0.0000      0.0000    
       0.0000      0.0000      0.0000    
       0.0000      0.0000      0.0000    

 => Cos( theta)-shift parameter :  -0.0276 -0.0038  0.0022
 => Sin(2theta)-shift parameter :   0.0000  0.0000  0.0000

 ==> RELIABILITY FACTORS WITH ALL NON-EXCLUDED POINTS FOR PATTERN:  1

 => R-Factors:   18.1      25.8     Chi2:  2.04     DW-Stat.:  1.3040   Patt#:  1
 => Expected :            18.1                                1.8838
 => Deviance : 0.534E+04     Dev*:   2.212    
 => GoF-index:  1.4         Sqrt(Residual/N)
 => N-P+C:  2381

 =>    SumYdif       SumYobs      SumYcal      SumwYobsSQ     Residual    Condition
     0.1320E+05    0.7291E+05    0.6850E+05    0.7291E+05     4863.        0.9471E+14


 => Conventional Rietveld Rp,Rwp,Re and Chi2:   27.7      34.3      24.0      2.043    
 => (Values obtained using Ynet, but true sigma(y))
 =>  SumYnet, Sum(w Ynet**2):     0.4759E+05    0.4137E+05


 ==> RELIABILITY FACTORS FOR POINTS WITH BRAGG CONTRIBUTIONS FOR PATTERN:  1

 => R-Factors:   17.7      25.6     Chi2:  2.03     DW-Stat.:  1.3973   Patt#:
 => Expected :            18.0                                1.8806
 => Deviance : 0.492E+04     Dev*:   2.163    
 => GoF-index:  1.4         Sqrt(Residual/N)
 => N-P+C:  2241

 =>    SumYdif       SumYobs      SumYcal      SumwYobsSQ     Residual    Condition
     0.1223E+05    0.6907E+05    0.6534E+05    0.6907E+05     4539.        0.9471E+14


 => Conventional Rietveld Rp,Rwp,Re and Chi2:   26.1      33.3      23.4      2.025    
 => (Values obtained using Ynet, but true sigma(y))
 =>  SumYnet, Sum(w Ynet**2):     0.4690E+05    0.4104E+05


 => Global user-weigthed Chi2 (Bragg contrib.):   2.03    

 => ---------> Pattern#  1
 => Phase:  1
 =>    Bragg R-factor:  13.7    
 =>    RF-factor     :  11.7    
 ++++++++++++++++++++++++++++++++++++++++++++++++++++++++++++++++++++++++++++++++++++++++++++++++++++++++++++++++++++++++

 => CYCLE No.:    6
 ---------------------------------------------------------------------------------------
 => Phase  1 Name: Cr2O3                                                                 
 ---------------------------------------------------------------------------------------
 => New parameters, shifts, and standard deviations

 Atom        x       dx      sx       y       dy      sy       z       dz      sz       B       dB      sB      occ.    docc.   socc.

 Cr       0.00000 0.00000 0.00000  0.00000 0.00000 0.00000  0.34801-0.00002 0.00020  0.11501-0.01278 0.07774  0.33333 0.00000 0.00000
 O        0.30479-0.00007 0.00141  0.00000 0.00000 0.00000  0.25000 0.00000 0.00000 -0.30936-0.03868 0.16063  0.50000 0.00000 0.00000

 ==> PROFILE PARAMETERS FOR PATTERN#  1

 => Overall scale factor:      0.000097515    -0.000000631     0.000001370
 => Eta(p-Voigt) or m(Pearson VII):   0.000000  0.000000  0.000000
 => Overall tem. factor:     0.000000    0.000000    0.000000
 => Halfwidth parameters: 
         0.004391    0.000000    0.000000
        -0.000389    0.000000    0.000000
         0.009813    0.000000    0.000000
 => Cell parameters: 
        4.958231   -0.000031    0.000118
        4.958231   -0.000031    0.000118
       13.595761   -0.000004    0.000427
       90.000000    0.000000    0.000000
       90.000000    0.000000    0.000000
      120.000000    0.000000    0.000000
 => Preferred orientation: 
         1.000000    0.000000    0.000000
         1.000000    0.000000    0.000000
 => Asymmetry parameters: 
         0.000000    0.000000    0.000000
         0.000000    0.000000    0.000000
         0.000000    0.000000    0.000000
         0.000000    0.000000    0.000000
 => X and Y parameters: 
         0.125772    0.002036    0.015446
         0.053205   -0.005112    0.005868
 => Strain parameters: 
         0.000000    0.000000    0.000000
         0.000000    0.000000    0.000000
         0.000000    0.000000    0.000000
 => Size   parameters (G,L): 
         0.000040    0.000000    0.000000
         0.000000    0.000000    0.000000
 => Further shape parameters (S_L and D_L): 
       0.000000  0.000000  0.000000
       0.000000  0.000000  0.000000

 ==> GLOBAL PARAMETERS FOR PATTERN#  1


 => Zero-point:     0.0000    0.0000    0.0000
 => Background Polynomial Parameters ==>
       4.5867    -0.11015E-01 0.16827    
       3.6557    -0.13804      1.1262    
       41.410     0.15033E-02  1.8246    
       0.0000      0.0000      0.0000    
       0.0000      0.0000      0.0000    
       0.0000      0.0000      0.0000    

 => Cos( theta)-shift parameter :  -0.0295 -0.0019  0.0022
 => Sin(2theta)-shift parameter :   0.0000  0.0000  0.0000

 ==> RELIABILITY FACTORS WITH ALL NON-EXCLUDED POINTS FOR PATTERN:  1

 => R-Factors:   17.4      25.4     Chi2:  1.97     DW-Stat.:  1.3370   Patt#:  1
 => Expected :            18.1                                1.8838
 => Deviance : 0.520E+04     Dev*:   2.152    
 => GoF-index:  1.4         Sqrt(Residual/N)
 => N-P+C:  2381

 =>    SumYdif       SumYobs      SumYcal      SumwYobsSQ     Residual    Condition
     0.1266E+05    0.7291E+05    0.6842E+05    0.7291E+05     4700.        0.9817E+14


 => Conventional Rietveld Rp,Rwp,Re and Chi2:   26.7      33.7      24.0      1.974    
 => (Values obtained using Ynet, but true sigma(y))
 =>  SumYnet, Sum(w Ynet**2):     0.4739E+05    0.4128E+05


 ==> RELIABILITY FACTORS FOR POINTS WITH BRAGG CONTRIBUTIONS FOR PATTERN:  1

 => R-Factors:   16.9      25.2     Chi2:  1.95     DW-Stat.:  1.4342   Patt#:
 => Expected :            18.0                                1.8806
 => Deviance : 0.479E+04     Dev*:   2.105    
 => GoF-index:  1.4         Sqrt(Residual/N)
 => N-P+C:  2241

 =>    SumYdif       SumYobs      SumYcal      SumwYobsSQ     Residual    Condition
     0.1170E+05    0.6907E+05    0.6524E+05    0.6907E+05     4381.        0.9817E+14


 => Conventional Rietveld Rp,Rwp,Re and Chi2:   25.0      32.7      23.4      1.955    
 => (Values obtained using Ynet, but true sigma(y))
 =>  SumYnet, Sum(w Ynet**2):     0.4673E+05    0.4096E+05


 => Global user-weigthed Chi2 (Bragg contrib.):   1.95    

 => ---------> Pattern#  1
 => Phase:  1
 =>    Bragg R-factor:  13.7    
 =>    RF-factor     :  11.8    
 ++++++++++++++++++++++++++++++++++++++++++++++++++++++++++++++++++++++++++++++++++++++++++++++++++++++++++++++++++++++++

 => CYCLE No.:    7
 ---------------------------------------------------------------------------------------
 => Phase  1 Name: Cr2O3                                                                 
 ---------------------------------------------------------------------------------------
 => New parameters, shifts, and standard deviations

 Atom        x       dx      sx       y       dy      sy       z       dz      sz       B       dB      sB      occ.    docc.   socc.
