Repository: natkurdz/XRD-AI

File: Dane/Grupa01/cr2o3_raw.out


        **********************************************************
        ** PROGRAM FullProf.2k (Version 7.20 - Oct2019-ILL JRC) **
        **********************************************************
                       M U L T I -- P A T T E R N                 
            Rietveld, Profile Matching & Integrated Intensity     
                 Refinement of X-ray and/or Neutron Data


    Date: 12/10/2021  Time: 16:17:51.872                              

 => PCR file code: cr2o3_raw
 => DAT file code: cr2o3_raw.xrdml      -> Relative contribution: 1.0000                                                            

 ==> CONDITIONS OF THIS RUN FOR PATTERN No.:  1

 => Global Refinement of X-ray powder diffraction data                                                                              
 => Global Refinement of X-ray powder diffraction data                                                                              
    Bragg-Brentano(X-rays) or Debye-Scherrer geometry(Neutrons)
 => Title: Cr2O3

 => Number of phases:    1
 => Number of excluded regions:    1
 => Number of scattering factors supplied:    0
 => March-Dollase model for preferred orientation
 => Conventional weights: w=1.0/Variance(yobs)
 => Asymmetry correction as in J.Appl.Cryst. 26,128(1993)
 => Background refined by polynomial function
 => The    7th default profile function was selected
 => T-C-H Pseudo-Voigt function 
    This function is convoluted with asymmetry due to axial 
    divergence as formulated by: 
    van Laar and Yelon, J. Appl. Cryst. 17, 47(1984).
    and using the method of:
    Finger, Cox and Jephcoat, J. Appl. Cryst. 27, 892 (1994).
    Fortran 90 module adapted from function PROFVAL (in F77) : 
    L.W. Finger, J. Appl. Cryst. 31, 111 (1998).


 ==> INPUT/OUTPUT OPTIONS:

 => Generate bacground file *.bac
 => Generate file *.PRF for plot
 => Output Correlation Matrix
 => Generate new input file *.PCR
 => Plot pattern at each cycle
 => Wavelengths:  1.54060 1.54439
 => Alpha2/Alpha1 ratio:   0.5000
 => Cos(Monochromator angle)=   0.9000
 => Asymmetry correction for angles lower than   90.000 degrees
 => Absorption correction (AC), muR-eff =   0.0000  0.0000
 => Base of peaks: 2.0*HW*   25.00

 => Number of cycles:   10
 => Relaxation factors ==>    for coordinates:  0.90
 => for anisotropic temperature factors:  0.90
 => for halfwidth/strain/size parameters:  0.90
 => for lattice constants and propagation vectors:  0.90
 => EPS-value for convergence:    0.3

 => Excluded regions for Pattern#  1
    From     to
      0.0000     20.0000

 => Number of Least-Squares parameters varied:    14

 =>--------------------------->
 =>------->  PATTERN number:  1
 =>--------------------------->
 => Global parameters and codes ==>
 => Zero-point:     0.0000    0.0000
 => Background parameters and codes ==>
 => Origin of polynomial at 2theta/TOF/E(KeV):   90.000  
  2.1740      7.8060      36.650      0.0000      0.0000      0.0000    
       21.00       51.00       61.00        0.00        0.00        0.00
 => Displacement peak-shift parameter and code:     0.04   71.00
 => Transparency peak-shift parameter and code:     0.00    0.00

 => Reading Intensity data  =>>

      Data from PANalytical formats
      Extension:  .xrdml
 ==> Angular range, step and number of points:
     2Thmin:      20.016712  2Thmax:      99.996841  Step:       0.033423  No. of points:   2394
 --------------------------------------------------------------------------------
 => Phase  No. 1
      Cr2O3                                                                 
 --------------------------------------------------------------------------------
 => Schakal File (*.sch) is output for phase: 1
 =>-------> Pattern#  1
 => Crystal Structure Refinement
 => Preferred orientation vector:   0.0000  0.0000  1.0000

 =>-------> Data for PHASE: 1
 => Number of atoms:    2
 => Number of distance  constraints:    0
 => Number of angle     constraints:    0

 => Symmetry information on space group: R -3 c              
 -> The multiplicity of the general position is:  36
 -> The space group is Centric (-1 at origin)   
 -> Lattice type  R: { 000; 2/3 1/3 1/3; 1/3 2/3 2/3   }+          
 -> Reduced set of symmetry operators:

  No.  IT   Symmetry symbol    Rotation part     Associated Translation
   1: ( 1)   1            --> ( x  ,   y, z) + {  0.0000  0.0000  0.0000}
   2: ( 2)  3+ ( 0, 0, z) --> (  -y, x-y, z) + {  0.0000  0.0000  0.0000}
   3: ( 3)  3- ( 0, 0, z) --> (-x+y,-x  , z) + {  0.0000  0.0000  0.0000}
   4: ( 7)   2 ( x, x, 0) --> (   y, x  ,-z) + {  0.0000  0.0000  0.5000}
   5: ( 8)   2 ( x, 0, 0) --> ( x-y,  -y,-z) + {  0.0000  0.0000  0.5000}
   6: ( 9)   2 ( 0, y, 0) --> (-x  ,-x+y,-z) + {  0.0000  0.0000  0.5000}


        Information on Space Group: 
        --------------------------- 

 =>   Number of Space group: 167
 =>  Hermann-Mauguin Symbol: R -3 c
 =>             Hall Symbol: -R 3 2"c
 =>            Setting Type: IT (Generated from Hermann-Mauguin symbol)
 =>          Crystal System: Trigonal
 =>              Laue Class: -3m1
 =>             Point Group: -3m
 =>         Bravais Lattice: R
 =>          Lattice Symbol: hR
 =>  Reduced Number of S.O.:   6
 =>    General multiplicity:  36
 =>          Centrosymmetry: Centric (-1 at origin)
 =>  Generators (exc. -1&L):   2
 =>         Asymmetric unit:  0.000 <= x <=  0.667
                              0.000 <= y <=  0.667
                              0.000 <= z <=  0.083

 => List of S.O. without inversion and lattice centring translations
 => SYMM(  1): x,y,z                               => SYMM(  2): -y,x-y,z
 => SYMM(  3): -x+y,-x,z                           => SYMM(  4): -y,-x,z+1/2
 => SYMM(  5): -x+y,y,z+1/2                        => SYMM(  6): x,x-y,z+1/2


 => Initial parameters ==>
 Atom    Ntyp                  X         Y         Z         B         occ.         in  fin  Spc  Mult
                             B11       B22       B33       B12       B13       B23
 Cr     CR                 0.00000   0.00000   0.34733   0.40760   0.33333           0    0    0   12
                 Codes:    0.00000   0.00000 101.00000 121.00000   0.00000
 O      O                  0.30748   0.00000   0.25000   0.29952   0.50000           0    0    0   18
                 Codes:  111.00000   0.00000   0.00000 131.00000 141.00000

 => IT IS ASSUMED THAT THE FIRST GIVEN SITE IS FULLY OCCUPIED 
    OR THE FIRST AND SECOND ATOMS ARE IN THE SAME SITE WITH TOTAL FULL OCCUPATION
  (If this is not the case, change the order of atoms to obtain correct values for the content of the unit cell)
    The phase contains sites partially occupied
      -> Atom: CR  ,  Chemical element: CR  Atomic Mass:    51.9960
      -> Atom: O   ,  Chemical element: O   Atomic Mass:    15.9994
 => The given value of ATZ is        911.93 the program has calculated:         911.93
    The value of ATZ given in the input PCR file will be used for quantitative analysis
 => The chemical content of the unit cell is: 
      12.0000 CR   +  18.0002 O      
 => The normalized site occupation numbers in % are: 
     100.0000 Cr     :      100.0010 O        
 => The density (volumic mass) of the compound is:    5.231 g/cm3

 =>-------> PROFILE PARAMETERS FOR PATTERN:  1

 => Overall scale factor:   0.116660E-03
 => ETA (p-Voigt) OR M (Pearson VII):   0.0000
 => Overall temperature factor:      0.00000
 => Halfwidth U,V,W:      0.00439    -0.00039     0.00981
 => X and Y parameters:       0.0993      0.0316
 => Direct cell parameters:    4.9589   4.9589  13.5948  90.0000  90.0000 120.0000
 => Preferred orientation parameters:   1.0000  1.0000
 => Asymmetry parameters     :      0.00000     0.00000     0.00000     0.00000
 => Strain parameters        :      0.00000     0.00000     0.00000
 => Size   parameters        :      0.00004     0.00000
 => Further shape parameters (S_L and D_L):   0.00000   0.00000
    S_L is source width/detector distance
    D_L is detector width/detector distance

 ==> CODEWORDS FOR PROFILE PARAMETERS of PATTERN#  1

 => Overall scale factor:   11.000
 => ETA (p-Voigt) OR M (Pearson VII):    0.000
 => Overall temperature factor:    0.000
 => Halfwidth U,V,W:    0.000   0.000   0.000
 => X and Y parameters:   81.000  91.000
 => Direct cell parameters:   31.000  31.000  41.000   0.000   0.000  31.000
 => Preferred orientation parameters:    0.000   0.000
 => Asymmetry parameters     :    0.000   0.000   0.000   0.000
 => Strain parameters        :    0.000   0.000   0.000
 => Size   parameters        :    0.000   0.000

 => Cell constraints according to Laue symmetry: -3m1 

        Metric information:
        -------------------

 => Direct cell parameters:

         a =       4.9589      b =       4.9589      c =      13.5948
     alpha =       90.000   beta =       90.000  gamma =      120.000
                        Direct Cell Volume =     289.5157

 => Reciprocal cell parameters:

         a*=     0.232854      b*=     0.232854      c*=     0.073558
     alpha*=       90.000   beta*=       90.000  gamma*=       60.000
                    Reciprocal Cell Volume =   0.00345404

 => Direct and Reciprocal Metric Tensors:

                   GD                                       GR
     24.5907    -12.2953      0.0000          0.054221    0.027111    0.000000
    -12.2953     24.5907      0.0000          0.027111    0.054221    0.000000
      0.0000      0.0000    184.8175          0.000000    0.000000    0.005411

 =>  Cartesian frame: z // c; y is in the bc-plane; x is y ^ z = a*  

     Crystal_to_Orthonormal_Matrix              Orthonormal_to_Crystal Matrix
              Cr_Orth_cel                               Orth_Cr_cel  
      4.9589     -2.4794      0.0000          0.201658    0.116427   -0.000000
      0.0000      4.2945      0.0000          0.000000    0.232854   -0.000000
      0.0000      0.0000     13.5948          0.000000    0.000000    0.073558

     Busing-Levy B-matrix: Hc=B.H            Inverse of the Busing-Levy B-matrix
                BL_M                                      BL_Minv  
    0.232854    0.116427    0.000000            4.2945     -2.4794     -0.0000
    0.000000    0.201658   -0.000000            0.0000      4.9589      0.0000
    0.000000    0.000000    0.073558            0.0000      0.0000     13.5948

 => Laue symmetry -3m1  will be used to generate HKL for pattern#   1
 => Reflections generated between S(1/d)min:  0.2251 A-1 and S(1/d)max:  1.0728 A-1
 =>                                    dmax:  4.4432 A   and      dmin:  0.9321 A
 => The number of reflections generated is:     43
 => The max. scatt. variable (gen.ref.) is:       111.4554
 => Scattering coefficients from internal table


 => X-ray scattering coeff. (A1, B1, A2,...C, f(0), Z, Dfp,Dfpp)

 CR     10.6406   6.1038   7.3537   0.3920   3.3240  20.2626   1.4922  98.7399   1.1832  23.9937  24.0000  -0.1980   2.4430
 O       3.0485  13.2771   2.2868   5.7011   1.5463   0.3239   0.8670  32.9089   0.2508   7.9994   8.0000   0.0470   0.0320

     --------------------------------------------------------------
      SYMBOLIC NAMES AND INITIAL VALUES OF PARAMETERS TO BE VARIED:
     --------------------------------------------------------------

      ->  Parameter number    1   -> Symbolic Name:                                     Scale_ph1_pat1    0.11666000E-03
      ->  Parameter number    2   -> Symbolic Name:                                         Bck_0_pat1     2.1740000    
      ->  Parameter number    3   -> Symbolic Name:                                    Cell_A_ph1_pat1     4.9588962    
      ->  Parameter number    4   -> Symbolic Name:                                    Cell_C_ph1_pat1     13.594759    
      ->  Parameter number    5   -> Symbolic Name:                                         Bck_1_pat1     7.8060002    
      ->  Parameter number    6   -> Symbolic Name:                                         Bck_2_pat1     36.650002    
      ->  Parameter number    7   -> Symbolic Name:                                         SyCos_pat1    0.35719998E-01
      ->  Parameter number    8   -> Symbolic Name:                                     X-tan_ph1_pat1    0.99327996E-01
      ->  Parameter number    9   -> Symbolic Name:                                     Y-cos_ph1_pat1    0.31590000E-01
      ->  Parameter number   10   -> Symbolic Name:                                           Z_Cr_ph1    0.34733000    
      ->  Parameter number   11   -> Symbolic Name:                                            X_O_ph1    0.30748001    
      ->  Parameter number   12   -> Symbolic Name:                                        Biso_Cr_ph1    0.40759999    
      ->  Parameter number   13   -> Symbolic Name:                                         Biso_O_ph1    0.29951999    
      ->  Parameter number   14   -> Symbolic Name:                                          Occ_O_ph1    0.50000000    
  
 
 => No optimization for routine tasks
 ++++++++++++++++++++++++++++++++++++++++++++++++++++++++++++++++++++++++++++++++++++++++++++++++++++++++++++++++++++++++

 => CYCLE No.:    1
 ---------------------------------------------------------------------------------------
 => Phase  1 Name: Cr2O3                                                                 
 ---------------------------------------------------------------------------------------
 => New parameters, shifts, and standard deviations

 Atom        x       dx      sx       y       dy      sy       z       dz      sz       B       dB      sB      occ.    docc.   socc.

 Cr       0.00000 0.00000 0.00000  0.00000 0.00000 0.00000  0.34737 0.00004 0.00018  0.39953-0.00807 0.06991  0.33333 0.00000 0.00000
 O        0.30758 0.00010 0.00131  0.00000 0.00000 0.00000  0.25000 0.00000 0.00000  0.79603 0.49651 0.27386  0.52496 0.02496 0.01097

 ==> PROFILE PARAMETERS FOR PATTERN#  1

 => Overall scale factor:      0.000116593    -0.000000067     0.000001511
 => Eta(p-Voigt) or m(Pearson VII):   0.000000  0.000000  0.000000
 => Overall tem. factor:     0.000000    0.000000    0.000000
 => Halfwidth parameters: 
         0.004391    0.000000    0.000000
        -0.000389    0.000000    0.000000
         0.009813    0.000000    0.000000
 => Cell parameters: 
        4.958897    0.000000    0.000088
        4.958897    0.000000    0.000088
       13.594747   -0.000012    0.000324
       90.000000    0.000000    0.000000
       90.000000    0.000000    0.000000
      120.000000    0.000000    0.000000
 => Preferred orientation: 
         1.000000    0.000000    0.000000
         1.000000    0.000000    0.000000
 => Asymmetry parameters: 
         0.000000    0.000000    0.000000
         0.000000    0.000000    0.000000
         0.000000    0.000000    0.000000
         0.000000    0.000000    0.000000
 => X and Y parameters: 
         0.099375    0.000047    0.010479
         0.031448   -0.000142    0.004064
 => Strain parameters: 
         0.000000    0.000000    0.000000
         0.000000    0.000000    0.000000
         0.000000    0.000000    0.000000
 => Size   parameters (G,L): 
         0.000040    0.000000    0.000000
         0.000000    0.000000    0.000000
 => Further shape parameters (S_L and D_L): 
       0.000000  0.000000  0.000000
       0.000000  0.000000  0.000000

 ==> GLOBAL PARAMETERS FOR PATTERN#  1


 => Zero-point:     0.0000    0.0000    0.0000
 => Background Polynomial Parameters ==>
       2.1698    -0.42275E-02 0.12977    
       7.7750    -0.31036E-01 0.88961    
       36.602    -0.47883E-01  1.4983    
       0.0000      0.0000      0.0000    
       0.0000      0.0000      0.0000    
       0.0000      0.0000      0.0000    

 => Cos( theta)-shift parameter :   0.0357 -0.0000  0.0017
 => Sin(2theta)-shift parameter :   0.0000  0.0000  0.0000

 ==> RELIABILITY FACTORS WITH ALL NON-EXCLUDED POINTS FOR PATTERN:  1

 => R-Factors:   17.2      27.5     Chi2:  2.18     DW-Stat.:  1.2410   Patt#:  1
 => Expected :            18.6                                1.8847
 => Deviance : 0.652E+04     Dev*:   2.668    
 => GoF-index:  1.5         Sqrt(Residual/N)
 => N-P+C:  2380

 =>    SumYdif       SumYobs      SumYcal      SumwYobsSQ     Residual    Condition
     0.1176E+05    0.6844E+05    0.6330E+05    0.6844E+05     5184.        0.1093E+15


 => Conventional Rietveld Rp,Rwp,Re and Chi2:   21.8      32.2      21.8      2.178    
 => (Values obtained using Ynet, but true sigma(y))
 =>  SumYnet, Sum(w Ynet**2):     0.5394E+05    0.5008E+05


 ==> RELIABILITY FACTORS FOR POINTS WITH BRAGG CONTRIBUTIONS FOR PATTERN:  1

 => R-Factors:   16.7      27.2     Chi2:  2.17     DW-Stat.:  1.3224   Patt#:
 => Expected :            18.5                                1.8815
 => Deviance : 0.614E+04     Dev*:   2.664    
 => GoF-index:  1.5         Sqrt(Residual/N)
 => N-P+C:  2241

 =>    SumYdif       SumYobs      SumYcal      SumwYobsSQ     Residual    Condition
     0.1099E+05    0.6579E+05    0.6121E+05    0.6579E+05     4865.        0.1093E+15


 => Conventional Rietveld Rp,Rwp,Re and Chi2:   20.6      31.3      21.2      2.171    
 => (Values obtained using Ynet, but true sigma(y))
 =>  SumYnet, Sum(w Ynet**2):     0.5338E+05    0.4976E+05


 => Global user-weigthed Chi2 (Bragg contrib.):   2.17    

 => ---------> Pattern#  1
 => Phase:  1
 =>    Bragg R-factor:  13.9    
 =>    RF-factor     :  10.9    
 ++++++++++++++++++++++++++++++++++++++++++++++++++++++++++++++++++++++++++++++++++++++++++++++++++++++++++++++++++++++++

 => CYCLE No.:    2
 ---------------------------------------------------------------------------------------
 => Phase  1 Name: Cr2O3                                                                 
 ---------------------------------------------------------------------------------------
 => New parameters, shifts, and standard deviations

 Atom        x       dx      sx       y       dy      sy       z       dz      sz       B       dB      sB      occ.    docc.   socc.

 Cr       0.00000 0.00000 0.00000  0.00000 0.00000 0.00000  0.34737 0.00001 0.00018  0.39506-0.00447 0.06957  0.33333 0.00000 0.00000
 O        0.30757-0.00001 0.00130  0.00000 0.00000 0.00000  0.25000 0.00000 0.00000  0.85664 0.06061 0.28127  0.52820 0.00324 0.01143

 ==> PROFILE PARAMETERS FOR PATTERN#  1

 => Overall scale factor:      0.000116556    -0.000000037     0.000001510
 => Eta(p-Voigt) or m(Pearson VII):   0.000000  0.000000  0.000000
 => Overall tem. factor:     0.000000    0.000000    0.000000
 => Halfwidth parameters: 
         0.004391    0.000000    0.000000
        -0.000389    0.000000    0.000000
         0.009813    0.000000    0.000000
 => Cell parameters: 
        4.958898    0.000001    0.000088
        4.958898    0.000001    0.000088
       13.594729   -0.000017    0.000324
       90.000000    0.000000    0.000000
       90.000000    0.000000    0.000000
      120.000000    0.000000    0.000000
 => Preferred orientation: 
         1.000000    0.000000    0.000000
         1.000000    0.000000    0.000000
 => Asymmetry parameters: 
         0.000000    0.000000    0.000000
         0.000000    0.000000    0.000000
         0.000000    0.000000    0.000000
         0.000000    0.000000    0.000000
 => X and Y parameters: 
         0.099349   -0.000026    0.010441
         0.031367   -0.000081    0.004051
 => Strain parameters: 
         0.000000    0.000000    0.000000
         0.000000    0.000000    0.000000
         0.000000    0.000000    0.000000
 => Size   parameters (G,L): 
         0.000040    0.000000    0.000000
         0.000000    0.000000    0.000000
 => Further shape parameters (S_L and D_L): 
       0.000000  0.000000  0.000000
       0.000000  0.000000  0.000000

 ==> GLOBAL PARAMETERS FOR PATTERN#  1


 => Zero-point:     0.0000    0.0000    0.0000
 => Background Polynomial Parameters ==>
       2.1674    -0.23704E-02 0.12958    
       7.7560    -0.18991E-01 0.88848    
       36.573    -0.28682E-01  1.4961    
       0.0000      0.0000      0.0000    
       0.0000      0.0000      0.0000    
       0.0000      0.0000      0.0000    

 => Cos( theta)-shift parameter :   0.0357 -0.0000  0.0016
 => Sin(2theta)-shift parameter :   0.0000  0.0000  0.0000

 ==> RELIABILITY FACTORS WITH ALL NON-EXCLUDED POINTS FOR PATTERN:  1

 => R-Factors:   17.0      27.5     Chi2:  2.17     DW-Stat.:  1.2427   Patt#:  1
 => Expected :            18.6                                1.8847
 => Deviance : 0.652E+04     Dev*:   2.667    
 => GoF-index:  1.5         Sqrt(Residual/N)
 => N-P+C:  2380

 =>    SumYdif       SumYobs      SumYcal      SumwYobsSQ     Residual    Condition
     0.1165E+05    0.6844E+05    0.6329E+05    0.6844E+05     5170.        0.1097E+15


 => Conventional Rietveld Rp,Rwp,Re and Chi2:   21.6      32.1      21.8      2.172    
 => (Values obtained using Ynet, but true sigma(y))
 =>  SumYnet, Sum(w Ynet**2):     0.5395E+05    0.5009E+05


 ==> RELIABILITY FACTORS FOR POINTS WITH BRAGG CONTRIBUTIONS FOR PATTERN:  1

 => R-Factors:   16.5      27.2     Chi2:  2.16     DW-Stat.:  1.3246   Patt#:
 => Expected :            18.5                                1.8815
 => Deviance : 0.613E+04     Dev*:   2.662    
 => GoF-index:  1.5         Sqrt(Residual/N)
 => N-P+C:  2241

 =>    SumYdif       SumYobs      SumYcal      SumwYobsSQ     Residual    Condition
     0.1088E+05    0.6579E+05    0.6119E+05    0.6579E+05     4850.        0.1097E+15


 => Conventional Rietveld Rp,Rwp,Re and Chi2:   20.4      31.2      21.2      2.164    
 => (Values obtained using Ynet, but true sigma(y))
 =>  SumYnet, Sum(w Ynet**2):     0.5339E+05    0.4977E+05


 => Global user-weigthed Chi2 (Bragg contrib.):   2.16    

 => ---------> Pattern#  1
 => Phase:  1
 =>    Bragg R-factor:  13.7    
 =>    RF-factor     :  10.9    
 ++++++++++++++++++++++++++++++++++++++++++++++++++++++++++++++++++++++++++++++++++++++++++++++++++++++++++++++++++++++++

 => CYCLE No.:    3
 ---------------------------------------------------------------------------------------
 => Phase  1 Name: Cr2O3                                                                 
 ---------------------------------------------------------------------------------------
 => New parameters, shifts, and standard deviations

 Atom        x       dx      sx       y       dy      sy       z       dz      sz       B       dB      sB      occ.    docc.   socc.

 Cr       0.00000 0.00000 0.00000  0.00000 0.00000 0.00000  0.34737 0.00000 0.00018  0.39262-0.00244 0.06948  0.33333 0.00000 0.00000
 O        0.30757-0.00000 0.00130  0.00000 0.00000 0.00000  0.25000 0.00000 0.00000  0.86395 0.00731 0.28208  0.52856 0.00037 0.01149

 ==> PROFILE PARAMETERS FOR PATTERN#  1

 => Overall scale factor:      0.000116537    -0.000000020     0.000001510
 => Eta(p-Voigt) or m(Pearson VII):   0.000000  0.000000  0.000000
 => Overall tem. factor:     0.000000    0.000000    0.000000
 => Halfwidth parameters: 
         0.004391    0.000000    0.000000
        -0.000389    0.000000    0.000000
         0.009813    0.000000    0.000000
 => Cell parameters: 
        4.958899    0.000001    0.000088
        4.958899    0.000001    0.000088
       13.594720   -0.000010    0.000323
       90.000000    0.000000    0.000000
       90.000000    0.000000    0.000000
      120.000000    0.000000    0.000000
 => Preferred orientation: 
         1.000000    0.000000    0.000000
         1.000000    0.000000    0.000000
 => Asymmetry parameters: 
         0.000000    0.000000    0.000000
         0.000000    0.000000    0.000000
         0.000000    0.000000    0.000000
         0.000000    0.000000    0.000000
 => X and Y parameters: 
         0.099327   -0.000022    0.010425
         0.031323   -0.000044    0.004047
 => Strain parameters: 
         0.000000    0.000000    0.000000
         0.000000    0.000000    0.000000
         0.000000    0.000000    0.000000
 => Size   parameters (G,L): 
         0.000040    0.000000    0.000000
         0.000000    0.000000    0.000000
 => Further shape parameters (S_L and D_L): 
       0.000000  0.000000  0.000000
       0.000000  0.000000  0.000000

 ==> GLOBAL PARAMETERS FOR PATTERN#  1


 => Zero-point:     0.0000    0.0000    0.0000
 => Background Polynomial Parameters ==>
       2.1661    -0.12537E-02 0.12957    
       7.7453    -0.10678E-01 0.88846    
       36.557    -0.16133E-01  1.4960    
       0.0000      0.0000      0.0000    
       0.0000      0.0000      0.0000    
       0.0000      0.0000      0.0000    

 => Cos( theta)-shift parameter :   0.0357 -0.0000  0.0016
 => Sin(2theta)-shift parameter :   0.0000  0.0000  0.0000

 ==> RELIABILITY FACTORS WITH ALL NON-EXCLUDED POINTS FOR PATTERN:  1

 => R-Factors:   17.0      27.5     Chi2:  2.17     DW-Stat.:  1.2425   Patt#:  1
 => Expected :            18.6                                1.8847
 => Deviance : 0.652E+04     Dev*:   2.667    
 => GoF-index:  1.5         Sqrt(Residual/N)
 => N-P+C:  2380

 =>    SumYdif       SumYobs      SumYcal      SumwYobsSQ     Residual    Condition
     0.1165E+05    0.6844E+05    0.6330E+05    0.6844E+05     5170.        0.1099E+15


 => Conventional Rietveld Rp,Rwp,Re and Chi2:   21.6      32.1      21.8      2.172    
 => (Values obtained using Ynet, but true sigma(y))
 =>  SumYnet, Sum(w Ynet**2):     0.5395E+05    0.5009E+05


 ==> RELIABILITY FACTORS FOR POINTS WITH BRAGG CONTRIBUTIONS FOR PATTERN:  1

 => R-Factors:   16.5      27.2     Chi2:  2.16     DW-Stat.:  1.3244   Patt#:
 => Expected :            18.5                                1.8815
 => Deviance : 0.613E+04     Dev*:   2.663    
 => GoF-index:  1.5         Sqrt(Residual/N)
 => N-P+C:  2241

 =>    SumYdif       SumYobs      SumYcal      SumwYobsSQ     Residual    Condition
     0.1088E+05    0.6579E+05    0.6120E+05    0.6579E+05     4850.        0.1099E+15


 => Conventional Rietveld Rp,Rwp,Re and Chi2:   20.4      31.2      21.2      2.164    
 => (Values obtained using Ynet, but true sigma(y))
 =>  SumYnet, Sum(w Ynet**2):     0.5339E+05    0.4977E+05


 => Global user-weigthed Chi2 (Bragg contrib.):   2.16    

 => ---------> Pattern#  1
 => Phase:  1
 =>    Bragg R-factor:  13.7    
 =>    RF-factor     :  10.8    


   Standard deviations have to be multiplied by: 2.1105
   (correlated residuals) See references:
  -J.F.Berar & P.Lelann, J. Appl. Cryst. 24, 1-5 (1991) 
  -J.F.Berar, Acc. in Pow. Diff. II,NIST Sp.Pub. 846, 63(1992) 

 ++++++++++++++++++++++++++++++++++++++++++++++++++++++++++++++++++++++++++++++++++++++++++++++++++++++++++++++++++++++++

 => CYCLE No.:    3
 =>  Convergence reached at this CYCLE !!!!
 =>  Parameter shifts set to zero
 ---------------------------------------------------------------------------------------
 => Phase  1 Name: Cr2O3                                                                 
 ---------------------------------------------------------------------------------------
 => New parameters, shifts, and standard deviations

 Atom        x       dx      sx       y       dy      sy       z       dz      sz       B       dB      sB      occ.    docc.   socc.

 Cr       0.00000 0.00000 0.00000  0.00000 0.00000 0.00000  0.34737 0.00000 0.00018  0.39262 0.00000 0.06948  0.33333 0.00000 0.00000
 O        0.30757 0.00000 0.00130  0.00000 0.00000 0.00000  0.25000 0.00000 0.00000  0.86395 0.00000 0.28208  0.52856 0.00000 0.01149

 ==> PROFILE PARAMETERS FOR PATTERN#  1

 => Overall scale factor:      0.000116537     0.000000000     0.000001510
 => Eta(p-Voigt) or m(Pearson VII):   0.000000  0.000000  0.000000
 => Overall tem. factor:     0.000000    0.000000    0.000000
 => Halfwidth parameters: 
         0.004391    0.000000    0.000000
        -0.000389    0.000000    0.000000
         0.009813    0.000000    0.000000
 => Cell parameters: 
        4.958899    0.000000    0.000088
        4.958899    0.000000    0.000088
       13.594720    0.000000    0.000323
       90.000000    0.000000    0.000000
       90.000000    0.000000    0.000000
      120.000000    0.000000    0.000000
 => Preferred orientation: 
         1.000000    0.000000    0.000000
         1.000000    0.000000    0.000000
 => Asymmetry parameters: 
         0.000000    0.000000    0.000000
         0.000000    0.000000    0.000000
         0.000000    0.000000    0.000000
         0.000000    0.000000    0.000000
 => X and Y parameters: 
         0.099327    0.000000    0.010425
         0.031323    0.000000    0.004047
 => Strain parameters: 
         0.000000    0.000000    0.000000
         0.000000    0.000000    0.000000
         0.000000    0.000000    0.000000
 => Size   parameters (G,L): 
         0.000040    0.000000    0.000000
         0.000000    0.000000    0.000000
 => Further shape parameters (S_L and D_L): 
       0.000000  0.000000  0.000000
       0.000000  0.000000  0.000000

 ==> GLOBAL PARAMETERS FOR PATTERN#  1


 => Zero-point:     0.0000    0.0000    0.0000
 => Background Polynomial Parameters ==>
       2.1661      0.0000     0.12957    
       7.7453      0.0000     0.88846    
       36.557      0.0000      1.4960    
       0.0000      0.0000      0.0000    
       0.0000      0.0000      0.0000    
       0.0000      0.0000      0.0000    

 => Cos( theta)-shift parameter :   0.0357  0.0000  0.0016
 => Sin(2theta)-shift parameter :   0.0000  0.0000  0.0000

 ==> RELIABILITY FACTORS WITH ALL NON-EXCLUDED POINTS FOR PATTERN:  1

 => R-Factors:   17.0      27.5     Chi2:  2.17     DW-Stat.:  1.2425   Patt#:  1
 => Expected :            18.6                                1.8847
 => Deviance : 0.652E+04     Dev*:   2.667    
 => GoF-index:  1.5         Sqrt(Residual/N)
 => N-P+C:  2380

 =>    SumYdif       SumYobs      SumYcal      SumwYobsSQ     Residual    Condition
     0.1165E+05    0.6844E+05    0.6330E+05    0.6844E+05     5170.        0.1099E+15


 => Conventional Rietveld Rp,Rwp,Re and Chi2:   21.6      32.1      21.8      2.172    
 => (Values obtained using Ynet, but true sigma(y))
 =>  SumYnet, Sum(w Ynet**2):     0.5395E+05    0.5009E+05

 => N-sigma of the GoF:       40.433

 ==> RELIABILITY FACTORS FOR POINTS WITH BRAGG CONTRIBUTIONS FOR PATTERN:  1

 => R-Factors:   16.5      27.2     Chi2:  2.16     DW-Stat.:  1.3244   Patt#:
 => Expected :            18.5                                1.8815
 => Deviance : 0.613E+04     Dev*:   2.663    
 => GoF-index:  1.5         Sqrt(Residual/N)
 => N-P+C:  2241

 =>    SumYdif       SumYobs      SumYcal      SumwYobsSQ     Residual    Condition
     0.1088E+05    0.6579E+05    0.6120E+05    0.6579E+05     4850.        0.1099E+15


 => Conventional Rietveld Rp,Rwp,Re and Chi2:   20.4      31.2      21.2      2.164    
 => (Values obtained using Ynet, but true sigma(y))
 =>  SumYnet, Sum(w Ynet**2):     0.5339E+05    0.4977E+05

 => N-sigma of the GoF:       38.969

 => Global user-weigthed Chi2 (Bragg contrib.):   2.31    

 => ---------> Pattern#  1
 => Phase:  1
 =>    Bragg R-factor:  13.7    
 =>    RF-factor     :  10.8    


 => Parameters with Correlation greater that 50% ==>
 -> Correlation of parameter:                                     Scale_ph1_pat1      with:                                        Biso_Cr_ph1  ->   81%
 -> Correlation of parameter:                                         Bck_1_pat1      with:                                         Bck_2_pat1  ->   91%
 -> Correlation of parameter:                                         Biso_O_ph1      with:                                          Occ_O_ph1  ->   84%

 --------------------------------------------------------------------------------------------------------------
 Pattern#  1 Phase No.:   1 Phase name: Cr2O3                         
 --------------------------------------------------------------------------------------------------------------

     -----------------------------------------------------
     BRAGG R-Factors and weight fractions for Pattern #  1
     -----------------------------------------------------

 => Phase:  1     Cr2O3
 => Bragg R-factor:   13.7       Vol:  289.515( 0.010)  Fract(%):  100.00( 1.83)
 => Rf-factor=  10.7             ATZ:         928.377   Brindley:  1.0000

     -----------------------------------------------------------------
      SYMBOLIC NAMES AND FINAL VALUES AND SIGMA OF REFINED PARAMETERS:
     -----------------------------------------------------------------

      ->  Parameter number    1 :                                     Scale_ph1_pat1    0.11653681E-03( +/-    0.15095137E-05 )
      ->  Parameter number    2 :                                         Bck_0_pat1     2.1661487    ( +/-    0.12957257     )
      ->  Parameter number    3 :                                    Cell_A_ph1_pat1     4.9588990    ( +/-    0.88096531E-04 )
      ->  Parameter number    4 :                                    Cell_C_ph1_pat1     13.594720    ( +/-    0.32318517E-03 )
      ->  Parameter number    5 :                                         Bck_1_pat1     7.7452955    ( +/-    0.88846254     )
      ->  Parameter number    6 :                                         Bck_2_pat1     36.557304    ( +/-     1.4959744     )
      ->  Parameter number    7 :                                         SyCos_pat1    0.35667159E-01( +/-    0.16467065E-02 )
      ->  Parameter number    8 :                                     X-tan_ph1_pat1    0.99326983E-01( +/-    0.10424569E-01 )
      ->  Parameter number    9 :                                     Y-cos_ph1_pat1    0.31322811E-01( +/-    0.40466334E-02 )
      ->  Parameter number   10 :                                           Z_Cr_ph1    0.34737328    ( +/-    0.18110219E-03 )
      ->  Parameter number   11 :                                            X_O_ph1    0.30757093    ( +/-    0.12999543E-02 )
      ->  Parameter number   12 :                                        Biso_Cr_ph1    0.39261633    ( +/-    0.69483519E-01 )
      ->  Parameter number   13 :                                         Biso_O_ph1    0.86395186    ( +/-    0.28208292     )
      ->  Parameter number   14 :                                          Occ_O_ph1    0.52856261    ( +/-    0.11488178E-01 )

 ------------------------------------------------------------------
 => Number of bytes for floating point variables: 4
 => Dimensions of dynamic allocated arrays in this run of FullProf:
 ------------------------------------------------------------------

 => Total approximate array memory (dynamic + static): 128415065 bytes

    MaxPOINT=    60000 Max.num. of points(+int. Inten.)/diffraction pattern       
    MaxREFLT=    20000 Max.num. of reflections/diffraction pattern               
    MaxPARAM=      300 Max.num. of refinable parameters                          
    MaxOVERL=    18096 Max.num. of overlapping reflections                       

 ----------------------------------------------------------
 => Number of bytes for floating point arrays: 4
 => Dimensions of fixed arrays in this release of FullProf:
 ----------------------------------------------------------

    NPATT   =       80 Max.num. of powder diffraction patterns                    
    NATS    =      830 Max.num. of atoms (all kind) in asymmetric unit            
    MPAR    =     1800 Max.num. of non atomic parameters/phase                    
    IEXCL   =       30 Max.num. of excluded regions                               
    IBACP   =      377 Max.num. of background points for interpolation            
    NPHT    =       16 Max.num. of phases                                         
    NMAGM   =        8 Max.num. of rotation-matrices sets for magnetic structure  
    NBASIS  =       12 Max.num. of basis functions associated to a single atom    
    NIREPS  =        9 Max.num. of irreducible representations to be combined     
    N_EQ    =      384 Max.num. of user-supplied symmetry operators/propagation vectors
    NGL     =      400 Max.num. of global parameters/diffraction pattern          
    N_LINC  =       30 Max.num. of global linear restraints                        
    NAT_P   =       68 Max.num. of atomic parameters per atom                     
    NCONST  =      500 Max.num. of slack constraints per phase                    
    N_SPE   =       30 Max.num. of different chemical species                     
    N_FORM  =       60 Max.num. of scattering factor values in a table            
    NPR     =      150 Max.num. of points defining a numerical profile            
    INPR    =       25 Max.num. of different numerical peak shapes                
    NPRC    =      150 Max.num. of terms in the table for correcting intensities  
    NSOL    =       10 Max.num. of solutions to be stored in Montecarlo searchs   

 
              CPU Time:     1.531 seconds
                            0.026 minutes

 => Run finished at:     Date: 12/10/2021  Time: 16:17:53.447

File: Dane/Grupa02/ochra_10.out (part 1 of 4)


        **********************************************************
        ** PROGRAM FullProf.2k (Version 7.20 - Oct2019-ILL JRC) **
        **********************************************************
                       M U L T I -- P A T T E R N                 
            Rietveld, Profile Matching & Integrated Intensity     
                 Refinement of X-ray and/or Neutron Data


    Date: 19/10/2021  Time: 16:29:25.677                              

 => PCR file code: ochra_10
 => DAT file code: ochra_1000rpm_10min. -> Relative contribution: 1.0000                                                            

 ==> CONDITIONS OF THIS RUN FOR PATTERN No.:  1

 => Global Refinement of X-ray powder diffraction data                                                                              
 => Global Refinement of X-ray powder diffraction data                                                                              
    Bragg-Brentano(X-rays) or Debye-Scherrer geometry(Neutrons)
 => Title:Ochra

 => Number of phases:    3
 => Number of excluded regions:    1
 => Number of scattering factors supplied:    0
 => March-Dollase model for preferred orientation
 => Conventional weights: w=1.0/Variance(yobs)
 => Asymmetry correction as in J.Appl.Cryst. 26,128(1993)
 => Background refined by polynomial function
 => The    7th default profile function was selected
 => T-C-H Pseudo-Voigt function 
    This function is convoluted with asymmetry due to axial 
    divergence as formulated by: 
    van Laar and Yelon, J. Appl. Cryst. 17, 47(1984).
    and using the method of:
    Finger, Cox and Jephcoat, J. Appl. Cryst. 27, 892 (1994).
    Fortran 90 module adapted from function PROFVAL (in F77) : 
    L.W. Finger, J. Appl. Cryst. 31, 111 (1998).


 ==> INPUT/OUTPUT OPTIONS:

 => Generate bacground file *.bac
 => Generate file *.PRF for plot
 => Output Correlation Matrix
 => Generate new input file *.PCR
 => Plot pattern at each cycle
 => Wavelengths:  1.54060 1.54439
 => Alpha2/Alpha1 ratio:   0.5000
 => Cos(Monochromator angle)=   0.9000
 => Asymmetry correction for angles lower than   90.000 degrees
 => Absorption correction (AC), muR-eff =   0.0000  0.0000
 => Base of peaks: 2.0*HW*   25.00

 => Number of cycles:   10
 => Relaxation factors ==>    for coordinates:  0.90
 => for anisotropic temperature factors:  0.90
 => for halfwidth/strain/size parameters:  0.90
 => for lattice constants and propagation vectors:  0.90
 => EPS-value for convergence:    0.3

 => Excluded regions for Pattern#  1
    From     to
      0.0000     10.0000

 => Number of Least-Squares parameters varied:    41

 =>--------------------------->
 =>------->  PATTERN number:  1
 =>--------------------------->
 => Global parameters and codes ==>
 => Zero-point:     0.0000    0.0000
 => Background parameters and codes ==>
 => Origin of polynomial at 2theta/TOF/E(KeV):   90.000  
  9.0110     -19.875     -69.706     -176.32      0.0000      0.0000    
       31.00       41.00       51.00      371.00        0.00        0.00
 => Displacement peak-shift parameter and code:    -0.07   21.00
 => Transparency peak-shift parameter and code:     0.00    0.00

 => Reading Intensity data  =>>

      Data from PANalytical formats
      Extension:  .xrdml
 ==> Angular range, step and number of points:
     2Thmin:      10.016711  2Thmax:      99.990181  Step:       0.033423  No. of points:   2693
 --------------------------------------------------------------------------------
 => Phase  No. 1
      SiO2 hexagonal (No 152)                                               
 --------------------------------------------------------------------------------
 =>-------> Pattern#  1
 => Crystal Structure Refinement
 => Preferred orientation vector:   1.0000  0.0000  1.0000

 =>-------> Data for PHASE: 1
 => Number of atoms:    2
 => Number of distance  constraints:    0
 => Number of angle     constraints:    0

 => Symmetry information on space group: P 31 2 1            
 -> The multiplicity of the general position is:   6
 -> The space group is Acentric                 
 -> Lattice type  P: { 000 }                                       
 -> Reduced set of symmetry operators:

  No.  IT   Symmetry symbol    Rotation part     Associated Translation
   1: ( 1)   1            --> ( x  ,   y, z) + {  0.0000  0.0000  0.0000}
   2: ( 2)  3+ ( 0, 0, z) --> (  -y, x-y, z) + {  0.0000  0.0000  0.3333}
   3: ( 3)  3- ( 0, 0, z) --> (-x+y,-x  , z) + {  0.0000  0.0000  0.6667}
   4: ( 7)   2 ( x, x, 0) --> (   y, x  ,-z) + {  0.0000  0.0000  0.0000}
   5: ( 8)   2 ( x, 0, 0) --> ( x-y,  -y,-z) + {  0.0000  0.0000  0.6667}
   6: ( 9)   2 ( 0, y, 0) --> (-x  ,-x+y,-z) + {  0.0000  0.0000  0.3333}


        Information on Space Group: 
        --------------------------- 

 =>   Number of Space group: 152
 =>  Hermann-Mauguin Symbol: P 31 2 1
 =>             Hall Symbol: P 31 2"
 =>            Setting Type: IT (Generated from Hermann-Mauguin symbol)
 =>          Crystal System: Trigonal
 =>              Laue Class: -3m1
 =>             Point Group: 32
 =>         Bravais Lattice: P
 =>          Lattice Symbol: hP
 =>  Reduced Number of S.O.:   6
 =>    General multiplicity:   6
 =>          Centrosymmetry: Acentric
 =>  Generators (exc. -1&L):   2
 =>         Asymmetric unit:  0.000 <= x <=  1.000
                              0.000 <= y <=  1.000
                              0.000 <= z <=  0.167

 => List of S.O. without inversion and lattice centring translations
 => SYMM(  1): x,y,z                               => SYMM(  2): -y,x-y,z+1/3
 => SYMM(  3): -x+y,-x,z+2/3                       => SYMM(  4): y,x,-z
 => SYMM(  5): x-y,-y,-z+2/3                       => SYMM(  6): -x,-x+y,-z+1/3


 => Initial parameters ==>
 Atom    Ntyp                  X         Y         Z         B         occ.         in  fin  Spc  Mult
                             B11       B22       B33       B12       B13       B23
 Si     SI                 0.47628   0.00000   0.33333   0.16667   0.50000           0    0    0    3
                 Codes:  381.00000   0.00000   0.00000   0.00000   0.00000
 O      O                  0.41558   0.25525   0.20656   0.20000   1.00000           0    0    0    6
                 Codes:  391.00000 401.00000 411.00000   0.00000   0.00000

 => IT IS ASSUMED THAT THE FIRST GIVEN SITE IS FULLY OCCUPIED 
    OR THE FIRST AND SECOND ATOMS ARE IN THE SAME SITE WITH TOTAL FULL OCCUPATION
  (If this is not the case, change the order of atoms to obtain correct values for the content of the unit cell)
    The given occupation factors have been obtained mutiplying m/M by   1.0000
      -> Atom: SI  ,  Chemical element: SI  Atomic Mass:    28.0860
      -> Atom: O   ,  Chemical element: O   Atomic Mass:    15.9994
 => The given value of ATZ is        180.25 the program has calculated:         180.25
    The value of ATZ given in the input PCR file will be used for quantitative analysis
 => The chemical content of the unit cell is: 
       3.0000 SI   +   6.0000 O      
 => The normalized site occupation numbers in % are: 
     100.0000 Si     :      100.0000 O        
 => The density (volumic mass) of the compound is:    2.647 g/cm3

 =>-------> PROFILE PARAMETERS FOR PATTERN:  1

 => Overall scale factor:   0.782740E-03
 => ETA (p-Voigt) OR M (Pearson VII):   0.0000
 => Overall temperature factor:      0.00000
 => Halfwidth U,V,W:      0.00439    -0.00039     0.00981
 => X and Y parameters:       0.2778      0.0594
 => Direct cell parameters:    4.9149   4.9149   5.4048  90.0000  90.0000 120.0000
 => Preferred orientation parameters:   1.0000  0.0000
 => Asymmetry parameters     :      0.00000     0.00000     0.00000     0.00000
 => Strain parameters        :      0.00000     0.00000     0.00000
 => Size   parameters        :      0.00000     0.00000
 => Further shape parameters (S_L and D_L):   0.00000   0.00000
    S_L is source width/detector distance
    D_L is detector width/detector distance

 ==> CODEWORDS FOR PROFILE PARAMETERS of PATTERN#  1

 => Overall scale factor:   11.000
 => ETA (p-Voigt) OR M (Pearson VII):    0.000
 => Overall temperature factor:    0.000
 => Halfwidth U,V,W:    0.000   0.000   0.000
 => X and Y parameters:  351.000 361.000
 => Direct cell parameters:   61.000  61.000  71.000   0.000   0.000  61.000
 => Preferred orientation parameters:    0.000   0.000
 => Asymmetry parameters     :    0.000   0.000   0.000   0.000
 => Strain parameters        :    0.000   0.000   0.000
 => Size   parameters        :    0.000   0.000

 => Cell constraints according to Laue symmetry: -3m1 

        Metric information:
        -------------------

 => Direct cell parameters:

         a =       4.9149      b =       4.9149      c =       5.4048
     alpha =       90.000   beta =       90.000  gamma =      120.000
                        Direct Cell Volume =     113.0664

 => Reciprocal cell parameters:

         a*=     0.234940      b*=     0.234940      c*=     0.185021
     alpha*=       90.000   beta*=       90.000  gamma*=       60.000
                    Reciprocal Cell Volume =   0.00884436

 => Direct and Reciprocal Metric Tensors:

                   GD                                       GR
     24.1560    -12.0780      0.0000          0.055197    0.027598    0.000000
    -12.0780     24.1560      0.0000          0.027598    0.055197    0.000000
      0.0000      0.0000     29.2117          0.000000    0.000000    0.034233

 =>  Cartesian frame: z // c; y is in the bc-plane; x is y ^ z = a*  

     Crystal_to_Orthonormal_Matrix              Orthonormal_to_Crystal Matrix
              Cr_Orth_cel                               Orth_Cr_cel  
      4.9149     -2.4574      0.0000          0.203464    0.117470   -0.000000
      0.0000      4.2564      0.0000          0.000000    0.234940   -0.000000
      0.0000      0.0000      5.4048          0.000000    0.000000    0.185021

     Busing-Levy B-matrix: Hc=B.H            Inverse of the Busing-Levy B-matrix
                BL_M                                      BL_Minv  
    0.234940    0.117470    0.000000            4.2564     -2.4574     -0.0000
    0.000000    0.203464   -0.000000            0.0000      4.9149      0.0000
    0.000000    0.000000    0.185021            0.0000      0.0000      5.4048

 => Laue symmetry -3m1  will be used to generate HKL for pattern#   1
 => Reflections generated between S(1/d)min:  0.1131 A-1 and S(1/d)max:  1.1132 A-1
 =>                                    dmax:  8.8452 A   and      dmin:  0.8983 A
 => The number of reflections generated is:     75
 => The max. scatt. variable (gen.ref.) is:       118.0809
 => Scattering coefficients from internal table


 => X-ray scattering coeff. (A1, B1, A2,...C, f(0), Z, Dfp,Dfpp)

 SI      6.2915   2.4386   3.0353  32.3337   1.9891   0.6785   1.5410  81.6937   1.1407  13.9976  14.0000   0.2440   0.3300
 O       3.0485  13.2771   2.2868   5.7011   1.5463   0.3239   0.8670  32.9089   0.2508   7.9994   8.0000   0.0470   0.0320
 --------------------------------------------------------------------------------
 => Phase  No. 2
      Al2Si2O5(OH)4 monoclinic (No 9)                                       
 --------------------------------------------------------------------------------
 =>-------> Pattern#  1
 => Crystal Structure Refinement
 => Preferred orientation vector:   1.0000  0.0000  1.0000

 =>-------> Data for PHASE: 2
 => Number of atoms:   13
 => Number of distance  constraints:    0
 => Number of angle     constraints:    0

 => Symmetry information on space group: C 1 c 1             
 -> The multiplicity of the general position is:   4
 -> The space group is Acentric                 
 -> Lattice type  C: { 000; 1/2 1/2  0  }+                         
 -> Reduced set of symmetry operators:

  No.  IT   Symmetry symbol    Rotation part     Associated Translation
   1: ( 1)   1            -->     ( x, y, z) + {  0.0000  0.0000  0.0000}
   2: (27)   m ( x, 0, z) -->     ( x,-y, z) + {  0.0000  0.0000  0.5000}


        Information on Space Group: 
        --------------------------- 

 =>   Number of Space group:   9
 =>  Hermann-Mauguin Symbol: C 1 c 1
 =>             Hall Symbol: C -2yc
 =>    Table Setting Choice: b1
 =>            Setting Type: IT (Generated from Hermann-Mauguin symbol)
 =>          Crystal System: Monoclinic
 =>              Laue Class: 2/m
 =>             Point Group: m
 =>         Bravais Lattice: C
 =>          Lattice Symbol: mC
 =>  Reduced Number of S.O.:   2
 =>    General multiplicity:   4
 =>          Centrosymmetry: Acentric
 =>  Generators (exc. -1&L):   1
 =>         Asymmetric unit:  0.000 <= x <=  1.000
                              0.000 <= y <=  0.250
                              0.000 <= z <=  1.000

 => List of S.O. without inversion and lattice centring translations
 => SYMM(  1): x,y,z                               => SYMM(  2): x,-y,z+1/2


 => Initial parameters ==>
 Atom    Ntyp                  X         Y         Z         B         occ.         in  fin  Spc  Mult
                             B11       B22       B33       B12       B13       B23
 Al1    AL                 0.25000  -0.10342   0.00000   0.16667   1.00000           0    0    0    4
                 Codes:    0.00000-121.00000   0.00000   0.00000   0.00000
 Al2    AL                 0.25000   0.10342   0.00000   0.16667   1.00000           0    0    0    4
                 Codes:    0.00000 121.00000   0.00000   0.00000   0.00000
 Si1    SI                -0.05410   0.50000   0.21852   0.16667   1.00000           0    0    0    4
                 Codes:  201.00000   0.00000 131.00000   0.00000   0.00000
 Si2    SI                -0.05410   0.06321   0.21852   0.16667   1.00000           0    0    0    4
                 Codes:  201.00000 141.00000 131.00000   0.00000   0.00000
 O1     O                 -0.08976   0.50000   0.02685   0.20000   1.00000           0    0    0    4
                 Codes:  211.00000   0.00000 221.00000   0.00000   0.00000
 O2     O                 -0.08976   0.14280   0.02685   0.20000   1.00000           0    0    0    4
                 Codes:  211.00000 231.00000 221.00000   0.00000   0.00000
 O3     O                 -0.08976  -0.14280   0.02685   0.20000   1.00000           0    0    0    4
                 Codes:  211.00000-231.00000 221.00000   0.00000   0.00000
 O4     O                  0.00880   0.27988   0.21042   0.20000   1.00000           0    0    0    4
                 Codes:  231.00000 241.00000 251.00000   0.00000   0.00000
 O5     O                  0.67414  -0.35908   0.23680   0.20000   1.00000           0    0    0    4
                 Codes:  261.00000 271.00000 281.00000   0.00000   0.00000
 O6     O                  0.67414   0.19784   0.17735   0.20000   1.00000           0    0    0    4
                 Codes:  261.00000 291.00000 301.00000   0.00000   0.00000
 O7     O                 -0.11475   0.00000   0.49702   0.20000   1.00000           0    0    0    4
                 Codes:  311.00000   0.00000 321.00000   0.00000   0.00000
 O8     O                 -0.40208   0.04716   0.49702   0.20000   1.00000           0    0    0    4
                 Codes:  341.00000 331.00000 321.00000   0.00000   0.00000
 O9     O                 -0.11475   0.27988   0.49702   0.20000   1.00000           0    0    0    4
                 Codes:  311.00000 241.00000 321.00000   0.00000   0.00000

 => IT IS ASSUMED THAT THE FIRST GIVEN SITE IS FULLY OCCUPIED 
    OR THE FIRST AND SECOND ATOMS ARE IN THE SAME SITE WITH TOTAL FULL OCCUPATION
  (If this is not the case, change the order of atoms to obtain correct values for the content of the unit cell)
    The given occupation factors have been obtained mutiplying m/M by   1.0000
      -> Atom: AL  ,  Chemical element: AL  Atomic Mass:    26.9815
      -> Atom: AL  ,  Chemical element: AL  Atomic Mass:    26.9815
      -> Atom: SI  ,  Chemical element: SI  Atomic Mass:    28.0860
      -> Atom: SI  ,  Chemical element: SI  Atomic Mass:    28.0860
      -> Atom: O   ,  Chemical element: O   Atomic Mass:    15.9994
      -> Atom: O   ,  Chemical element: O   Atomic Mass:    15.9994
      -> Atom: O   ,  Chemical element: O   Atomic Mass:    15.9994
      -> Atom: O   ,  Chemical element: O   Atomic Mass:    15.9994
      -> Atom: O   ,  Chemical element: O   Atomic Mass:    15.9994
      -> Atom: O   ,  Chemical element: O   Atomic Mass:    15.9994
      -> Atom: O   ,  Chemical element: O   Atomic Mass:    15.9994
      -> Atom: O   ,  Chemical element: O   Atomic Mass:    15.9994
      -> Atom: O   ,  Chemical element: O   Atomic Mass:    15.9994
 => The given value of ATZ is       1016.52 the program has calculated:        1016.52
    The value of ATZ given in the input PCR file will be used for quantitative analysis
 => The chemical content of the unit cell is: 
       4.0000 AL   +   4.0000 AL   +   4.0000 SI   +   4.0000 SI   +   4.0000 O    +   4.0000 O    +   4.0000 O    +   4.0000 O    +   4.0000 O    +   4.0000 O    + 
       4.0000 O    +   4.0000 O    +   4.0000 O      
 => The normalized site occupation numbers in % are: 
     100.0000 Al1    :      100.0000 Al2    :      100.0000 Si1    :      100.0000 Si2    :      100.0000 O1     :      100.0000 O2     :      100.0000 O3     :      100.0000 O4     :      100.0000 O5     :      100.0000 O6     : 
     100.0000 O7     :      100.0000 O8     :      100.0000 O9       
 => The density (volumic mass) of the compound is:    2.601 g/cm3

 =>-------> PROFILE PARAMETERS FOR PATTERN:  1

 => Overall scale factor:   0.145870E-04
 => ETA (p-Voigt) OR M (Pearson VII):   0.0000
 => Overall temperature factor:      0.00000
 => Halfwidth U,V,W:      0.00439    -0.00039     0.00981
 => X and Y parameters:       0.2778      0.0594
 => Direct cell parameters:    5.0833   8.9223  14.5334  90.0000 100.0771  90.0000
 => Preferred orientation parameters:   1.0000  0.0000
 => Asymmetry parameters     :      0.00000     0.00000     0.00000     0.00000
 => Strain parameters        :      0.00000     0.00000     0.00000
 => Size   parameters        :      0.00000     0.00000
 => Further shape parameters (S_L and D_L):   0.00000   0.00000
    S_L is source width/detector distance
    D_L is detector width/detector distance

 ==> CODEWORDS FOR PROFILE PARAMETERS of PATTERN#  1

 => Overall scale factor:   81.000
 => ETA (p-Voigt) OR M (Pearson VII):    0.000
 => Overall temperature factor:    0.000
 => Halfwidth U,V,W:    0.000   0.000   0.000
 => X and Y parameters:  351.000 361.000
 => Direct cell parameters:   91.000 101.000 111.000   0.000   0.000   0.000
 => Preferred orientation parameters:    0.000   0.000
 => Asymmetry parameters     :    0.000   0.000   0.000   0.000
 => Strain parameters        :    0.000   0.000   0.000
 => Size   parameters        :    0.000   0.000

 => Cell constraints according to Laue symmetry: 2/m  

        Metric information:
        -------------------

 => Direct cell parameters:

         a =       5.0833      b =       8.9223      c =      14.5334
     alpha =       90.000   beta =      100.077  gamma =       90.000
                        Direct Cell Volume =     648.9862

 => Reciprocal cell parameters:

         a*=     0.199806      b*=     0.112078      c*=     0.069885
     alpha*=       90.000   beta*=       79.923  gamma*=       90.000
                    Reciprocal Cell Volume =   0.00154086

 => Direct and Reciprocal Metric Tensors:

                   GD                                       GR
     25.8397      0.0000    -12.9265          0.039922    0.000000    0.002443
      0.0000     79.6078      0.0000          0.000000    0.012562    0.000000
    -12.9265      0.0000    211.2186          0.002443    0.000000    0.004884

 =>  Cartesian frame: z // c; y is in the bc-plane; x is y ^ z = a*  

     Crystal_to_Orthonormal_Matrix              Orthonormal_to_Crystal Matrix
              Cr_Orth_cel                               Orth_Cr_cel  
      5.0833      0.0000     -2.5429          0.196724   -0.000000    0.034961
      0.0000      8.9223      0.0000          0.000000    0.112078   -0.000000
      0.0000      0.0000     14.3092          0.000000    0.000000    0.069885

     Busing-Levy B-matrix: Hc=B.H            Inverse of the Busing-Levy B-matrix
                BL_M                                      BL_Minv  
    0.199806    0.000000    0.012228            5.0049     -0.0000     -0.8894
    0.000000    0.112078   -0.000000            0.0000      8.9223      0.0000
    0.000000    0.000000    0.068807            0.0000      0.0000     14.5334

 => Laue symmetry 2/m   will be used to generate HKL for pattern#   1
 => Reflections generated between S(1/d)min:  0.1131 A-1 and S(1/d)max:  1.1132 A-1
 =>                                    dmax:  8.8452 A   and      dmin:  0.8983 A
 => The number of reflections generated is:    469
 => The max. scatt. variable (gen.ref.) is:       118.0809
 => Scattering coefficients from internal table


 => X-ray scattering coeff. (A1, B1, A2,...C, f(0), Z, Dfp,Dfpp)

 AL      6.4202   3.0387   1.9002   0.7426   1.5936  31.5472   1.9646  85.0886   1.1151  12.9937  13.0000   0.2040   0.2460
 --------------------------------------------------------------------------------
 => Phase  No. 3
      Fe2O3 hexagonal                                                       
 --------------------------------------------------------------------------------
 =>-------> Pattern#  1
 => Crystal Structure Refinement
 => Preferred orientation vector:   0.0000  0.0000  1.0000

 =>-------> Data for PHASE: 3
 => Number of atoms:    3
 => Number of distance  constraints:    0
 => Number of angle     constraints:    0

 => Symmetry information on space group: R -3 C              
 -> The multiplicity of the general position is:  36
 -> The space group is Centric (-1 at origin)   
 -> Lattice type  R: { 000; 2/3 1/3 1/3; 1/3 2/3 2/3   }+          
 -> Reduced set of symmetry operators:

  No.  IT   Symmetry symbol    Rotation part     Associated Translation
   1: ( 1)   1            --> ( x  ,   y, z) + {  0.0000  0.0000  0.0000}
   2: ( 2)  3+ ( 0, 0, z) --> (  -y, x-y, z) + {  0.0000  0.0000  0.0000}
   3: ( 3)  3- ( 0, 0, z) --> (-x+y,-x  , z) + {  0.0000  0.0000  0.0000}
   4: ( 7)   2 ( x, x, 0) --> (   y, x  ,-z) + {  0.0000  0.0000  0.5000}
   5: ( 8)   2 ( x, 0, 0) --> ( x-y,  -y,-z) + {  0.0000  0.0000  0.5000}
   6: ( 9)   2 ( 0, y, 0) --> (-x  ,-x+y,-z) + {  0.0000  0.0000  0.5000}


        Information on Space Group: 
        --------------------------- 

 =>   Number of Space group: 167
 =>  Hermann-Mauguin Symbol: R -3 c
 =>             Hall Symbol: -R 3 2"c
 =>            Setting Type: IT (Generated from Hermann-Mauguin symbol)
 =>          Crystal System: Trigonal
 =>              Laue Class: -3m1
 =>             Point Group: -3m
 =>         Bravais Lattice: R
 =>          Lattice Symbol: hR
 =>  Reduced Number of S.O.:   6
 =>    General multiplicity:  36
 =>          Centrosymmetry: Centric (-1 at origin)
 =>  Generators (exc. -1&L):   2
 =>         Asymmetric unit:  0.000 <= x <=  0.667
                              0.000 <= y <=  0.667
                              0.000 <= z <=  0.083

 => List of S.O. without inversion and lattice centring translations
 => SYMM(  1): x,y,z                               => SYMM(  2): -y,x-y,z
 => SYMM(  3): -x+y,-x,z                           => SYMM(  4): -y,-x,z+1/2
 => SYMM(  5): -x+y,y,z+1/2                        => SYMM(  6): x,x-y,z+1/2


 => Initial parameters ==>
 Atom    Ntyp                  X         Y         Z         B         occ.         in  fin  Spc  Mult
                             B11       B22       B33       B12       B13       B23
 Feh    FE                 0.00000   0.00000   0.35403   0.22305   0.16667           0    0    0   12
                 Codes:    0.00000   0.00000 181.00000 130.00000   0.00000
 Feh    FE                 0.00000   0.00000   0.35403   0.22305   0.16667           0    0    0   12
                 Codes:    0.00000   0.00000 181.00000 130.00000   0.00000
 Oh     O                 -1.70285   0.00000   0.25000   0.39757   0.50000           0    0    0   18
                 Codes:  191.00000   0.00000   0.00000 140.00000   0.00000

 => IT IS ASSUMED THAT THE FIRST GIVEN SITE IS FULLY OCCUPIED 
    OR THE FIRST AND SECOND ATOMS ARE IN THE SAME SITE WITH TOTAL FULL OCCUPATION
  (If this is not the case, change the order of atoms to obtain correct values for the content of the unit cell)
    The phase contains sites partially occupied
      -> Atom: FE  ,  Chemical element: FE  Atomic Mass:    55.8470
      -> Atom: FE  ,  Chemical element: FE  Atomic Mass:    55.8470
      -> Atom: O   ,  Chemical element: O   Atomic Mass:    15.9994
 => The given value of ATZ is        958.19 the program has calculated:         958.19
    The value of ATZ given in the input PCR file will be used for quantitative analysis
 => The chemical content of the unit cell is: 
       6.0000 FE   +   6.0000 FE   +  17.9996 O      
 => The normalized site occupation numbers in % are: 
      50.0000 Feh    :       50.0000 Feh    :       99.9980 Oh       
 => The density (volumic mass) of the compound is:    5.353 g/cm3

 =>-------> PROFILE PARAMETERS FOR PATTERN:  1

 => Overall scale factor:   0.418790E-04
 => ETA (p-Voigt) OR M (Pearson VII):   0.0000
 => Overall temperature factor:      0.00000
 => Halfwidth U,V,W:      0.00439    -0.00039     0.00981
 => X and Y parameters:       0.2778      0.5787
 => Direct cell parameters:    5.0064   5.0064  13.6948  90.0000  90.0000 120.0000
 => Preferred orientation parameters:   1.0000  0.0000
 => Asymmetry parameters     :      0.00000     0.00000     0.00000     0.00000
 => Strain parameters        :      0.00000     0.00000     0.00000
 => Size   parameters        :      0.00004     0.00000
 => Further shape parameters (S_L and D_L):   0.00000   0.00000
    S_L is source width/detector distance
    D_L is detector width/detector distance

 ==> CODEWORDS FOR PROFILE PARAMETERS of PATTERN#  1

 => Overall scale factor:  151.000
 => ETA (p-Voigt) OR M (Pearson VII):    0.000
 => Overall temperature factor:    0.000
 => Halfwidth U,V,W:    0.000   0.000   0.000
 => X and Y parameters:  351.000 120.100
 => Direct cell parameters:  171.000 171.000 161.000   0.000   0.000 171.000
 => Preferred orientation parameters:    0.000   0.000
 => Asymmetry parameters     :    0.000   0.000   0.000   0.000
 => Strain parameters        :    0.000   0.000   0.000
 => Size   parameters        :    0.000   0.000

 => Cell constraints according to Laue symmetry: -3m1 

        Metric information:
        -------------------

 => Direct cell parameters:

         a =       5.0064      b =       5.0064      c =      13.6948
     alpha =       90.000   beta =       90.000  gamma =      120.000
                        Direct Cell Volume =     297.2583

 => Reciprocal cell parameters:

         a*=     0.230646      b*=     0.230646      c*=     0.073020
     alpha*=       90.000   beta*=       90.000  gamma*=       60.000
                    Reciprocal Cell Volume =   0.00336408

 => Direct and Reciprocal Metric Tensors:

                   GD                                       GR
     25.0638    -12.5319      0.0000          0.053198    0.026599    0.000000
    -12.5319     25.0638      0.0000          0.026599    0.053198    0.000000
      0.0000      0.0000    187.5485          0.000000    0.000000    0.005332

 =>  Cartesian frame: z // c; y is in the bc-plane; x is y ^ z = a*  

     Crystal_to_Orthonormal_Matrix              Orthonormal_to_Crystal Matrix
              Cr_Orth_cel                               Orth_Cr_cel  
      5.0064     -2.5032      0.0000          0.199745    0.115323   -0.000000
      0.0000      4.3356      0.0000          0.000000    0.230646   -0.000000
      0.0000      0.0000     13.6948          0.000000    0.000000    0.073020

     Busing-Levy B-matrix: Hc=B.H            Inverse of the Busing-Levy B-matrix
                BL_M                                      BL_Minv  
    0.230646    0.115323    0.000000            4.3356     -2.5032     -0.0000
    0.000000    0.199745   -0.000000            0.0000      5.0064      0.0000
    0.000000    0.000000    0.073020            0.0000      0.0000     13.6948

 => Laue symmetry -3m1  will be used to generate HKL for pattern#   1
 => Reflections generated between S(1/d)min:  0.1131 A-1 and S(1/d)max:  1.2758 A-1
 =>                                    dmax:  8.8452 A   and      dmin:  0.7838 A
 => The number of reflections generated is:     75
 => The max. scatt. variable (gen.ref.) is:       158.6811
 => Scattering coefficients from internal table


 => X-ray scattering coeff. (A1, B1, A2,...C, f(0), Z, Dfp,Dfpp)

 FE     11.7695   4.7611   7.3573   0.3072   3.5222  15.3535   2.3045  76.8805   1.0369  25.9904  26.0000  -1.1790   3.2040

     --------------------------------------------------------------
      SYMBOLIC NAMES AND INITIAL VALUES OF PARAMETERS TO BE VARIED:
     --------------------------------------------------------------

      ->  Parameter number    1   -> Symbolic Name:                                     Scale_ph1_pat1    0.78274001E-03
      ->  Parameter number    2   -> Symbolic Name:                                         SyCos_pat1   -0.66330001E-01
      ->  Parameter number    3   -> Symbolic Name:                                         Bck_0_pat1     9.0109997    
      ->  Parameter number    4   -> Symbolic Name:                                         Bck_1_pat1    -19.875000    
      ->  Parameter number    5   -> Symbolic Name:                                         Bck_2_pat1    -69.706001    
      ->  Parameter number    6   -> Symbolic Name:                                    Cell_A_ph1_pat1     4.9148731    
      ->  Parameter number    7   -> Symbolic Name:                                    Cell_C_ph1_pat1     5.4047842    
      ->  Parameter number    8   -> Symbolic Name:                                     Scale_ph2_pat1    0.14587000E-04
      ->  Parameter number    9   -> Symbolic Name:                                    Cell_A_ph2_pat1     5.0832739    
      ->  Parameter number   10   -> Symbolic Name:                                    Cell_B_ph2_pat1     8.9223204    
      ->  Parameter number   11   -> Symbolic Name:                                    Cell_C_ph2_pat1     14.533363    
      ->  Parameter number   12   -> Symbolic Name:                                          Y_Al1_ph2    0.10342000    
      ->  Parameter number   13   -> Symbolic Name:                                          Z_Si1_ph2    0.21852000    
      ->  Parameter number   14   -> Symbolic Name:                                          Y_Si2_ph2    0.63210003E-01
      ->  Parameter number   15   -> Symbolic Name:                                     Scale_ph3_pat1    0.41879000E-04
      ->  Parameter number   16   -> Symbolic Name:                                    Cell_C_ph3_pat1     13.694835    
      ->  Parameter number   17   -> Symbolic Name:                                    Cell_A_ph3_pat1     5.0063739    
      ->  Parameter number   18   -> Symbolic Name:                                          Z_Feh_ph3    0.35403001    
      ->  Parameter number   19   -> Symbolic Name:                                           X_Oh_ph3    -1.7028500    
      ->  Parameter number   20   -> Symbolic Name:                                          X_Si1_ph2   -0.54099999E-01
      ->  Parameter number   21   -> Symbolic Name:                                           X_O1_ph2   -0.89759998E-01
      ->  Parameter number   22   -> Symbolic Name:                                           Z_O1_ph2    0.26850000E-01
      ->  Parameter number   23   -> Symbolic Name:                                           Y_O2_ph2    0.14280000    
      ->  Parameter number   24   -> Symbolic Name:                                           Y_O4_ph2    0.27987999    
      ->  Parameter number   25   -> Symbolic Name:                                           Z_O4_ph2    0.21042000    
      ->  Parameter number   26   -> Symbolic Name:                                           X_O5_ph2    0.67413998    
      ->  Parameter number   27   -> Symbolic Name:                                           Y_O5_ph2   -0.35907999    
      ->  Parameter number   28   -> Symbolic Name:                                           Z_O5_ph2    0.23680000    
      ->  Parameter number   29   -> Symbolic Name:                                           Y_O6_ph2    0.19784001    
      ->  Parameter number   30   -> Symbolic Name:                                           Z_O6_ph2    0.17735000    
      ->  Parameter number   31   -> Symbolic Name:                                           X_O7_ph2   -0.11475000    
      ->  Parameter number   32   -> Symbolic Name:                                           Z_O7_ph2    0.49702001    
      ->  Parameter number   33   -> Symbolic Name:                                           Y_O8_ph2    0.47160000E-01
      ->  Parameter number   34   -> Symbolic Name:                                           X_O8_ph2   -0.40208000    
      ->  Parameter number   35   -> Symbolic Name:                                     X-tan_ph1_pat1    0.27776599    
      ->  Parameter number   36   -> Symbolic Name:                                     Y-cos_ph1_pat1    0.59416998E-01
      ->  Parameter number   37   -> Symbolic Name:                                         Bck_3_pat1    -176.32401    
      ->  Parameter number   38   -> Symbolic Name:                                           X_Si_ph1    0.47628000    
      ->  Parameter number   39   -> Symbolic Name:                                            X_O_ph1    0.41558000    
      ->  Parameter number   40   -> Symbolic Name:                                            Y_O_ph1    0.25525001    
      ->  Parameter number   41   -> Symbolic Name:                                            Z_O_ph1    0.20656000    
  
 
 => No optimization for routine tasks
 ++++++++++++++++++++++++++++++++++++++++++++++++++++++++++++++++++++++++++++++++++++++++++++++++++++++++++++++++++++++++

 => CYCLE No.:    1
 ---------------------------------------------------------------------------------------
 => Phase  1 Name: SiO2 hexagonal (No 152)                                               
 ---------------------------------------------------------------------------------------
 => New parameters, shifts, and standard deviations

 Atom        x       dx      sx       y       dy      sy       z       dz      sz       B       dB      sB      occ.    docc.   socc.

 Si       0.47380-0.00248 0.00434  0.00000 0.00000 0.00000  0.33333 0.00000 0.00000  0.16667 0.00000 0.00000  0.50000 0.00000 0.00000
 O        0.41361-0.00197 0.00376  0.25956 0.00431 0.00490  0.21287 0.00631 0.00477  0.20000 0.00000 0.00000  1.00000 0.00000 0.00000

 ==> PROFILE PARAMETERS FOR PATTERN#  1

 => Overall scale factor:      0.000794883     0.000012143     0.000019715
 => Eta(p-Voigt) or m(Pearson VII):   0.000000  0.000000  0.000000
 => Overall tem. factor:     0.000000    0.000000    0.000000
 => Halfwidth parameters: 
         0.004391    0.000000    0.000000
        -0.000389    0.000000    0.000000
         0.009813    0.000000    0.000000
 => Cell parameters: 
        4.913689   -0.001184    0.000572
        4.913689   -0.001184    0.000572
        5.404574   -0.000210    0.000939
       90.000000    0.000000    0.000000
       90.000000    0.000000    0.000000
      120.000000    0.000000    0.000000
 => Preferred orientation: 
         1.000000    0.000000    0.000000
         0.000000    0.000000    0.000000
 => Asymmetry parameters: 
         0.000000    0.000000    0.000000
         0.000000    0.000000    0.000000
         0.000000    0.000000    0.000000
         0.000000    0.000000    0.000000
 => X and Y parameters: 
         0.250228   -0.027537    0.044624
         0.121073    0.061656    0.010576
 => Strain parameters: 
         0.000000    0.000000    0.000000
         0.000000    0.000000    0.000000
         0.000000    0.000000    0.000000
 => Size   parameters (G,L): 
         0.000000    0.000000    0.000000
         0.000000    0.000000    0.000000
 => Further shape parameters (S_L and D_L): 
       0.000000  0.000000  0.000000
       0.000000  0.000000  0.000000
 ---------------------------------------------------------------------------------------
 => Phase  2 Name: Al2Si2O5(OH)4 monoclinic (No 9)                                       
 ---------------------------------------------------------------------------------------
 => New parameters, shifts, and standard deviations

 Atom        x       dx      sx       y       dy      sy       z       dz      sz       B       dB      sB      occ.    docc.   socc.

 Al1      0.25000 0.00000 0.00000 -0.10099 0.00243 0.00858  0.00000 0.00000 0.00000  0.16667 0.00000 0.00000  1.00000 0.00000 0.00000
 Al2      0.25000 0.00000 0.00000  0.10099-0.00243 0.00858  0.00000 0.00000 0.00000  0.16667 0.00000 0.00000  1.00000 0.00000 0.00000
 Si1     -0.02824 0.02586 0.03386  0.50000 0.00000 0.00000  0.21693-0.00159 0.01106  0.16667 0.00000 0.00000  1.00000 0.00000 0.00000
 Si2     -0.02824 0.02586 0.03386  0.06093-0.00228 0.01269  0.21693-0.00159 0.01106  0.16667 0.00000 0.00000  1.00000 0.00000 0.00000
 O1      -0.08768 0.00208 0.03033  0.50000 0.00000 0.00000  0.02421-0.00264 0.01419  0.20000 0.00000 0.00000  1.00000 0.00000 0.00000
 O2      -0.08768 0.00208 0.03033  0.14293 0.00013 0.01460  0.02421-0.00264 0.01419  0.20000 0.00000 0.00000  1.00000 0.00000 0.00000
 O3      -0.08768 0.00208 0.03033 -0.14293-0.00013 0.01460  0.02421-0.00264 0.01419  0.20000 0.00000 0.00000  1.00000 0.00000 0.00000
 O4       0.00893 0.00013 0.01460  0.26450-0.01538 0.01970  0.23257 0.02215 0.02045  0.20000 0.00000 0.00000  1.00000 0.00000 0.00000
 O5       0.74831 0.07417 0.06027 -0.34146 0.01762 0.02475  0.23952 0.00272 0.02011  0.20000 0.00000 0.00000  1.00000 0.00000 0.00000
 O6       0.74831 0.07417 0.06027  0.24047 0.04263 0.02431  0.17374-0.00361 0.01668  0.20000 0.00000 0.00000  1.00000 0.00000 0.00000
 O7      -0.10235 0.01240 0.03792  0.00000 0.00000 0.00000  0.49726 0.00024 0.02204  0.20000 0.00000 0.00000  1.00000 0.00000 0.00000
 O8      -0.32739 0.07469 0.07216  0.01551-0.03165 0.02703  0.49726 0.00024 0.02204  0.20000 0.00000 0.00000  1.00000 0.00000 0.00000
 O9      -0.10235 0.01240 0.03792  0.26450-0.01538 0.01970  0.49726 0.00024 0.02204  0.20000 0.00000 0.00000  1.00000 0.00000 0.00000

 ==> PROFILE PARAMETERS FOR PATTERN#  1

 => Overall scale factor:      0.000012985    -0.000001602     0.000000683
 => Eta(p-Voigt) or m(Pearson VII):   0.000000  0.000000  0.000000
 => Overall tem. factor:     0.000000    0.000000    0.000000
 => Halfwidth parameters: 
         0.004391    0.000000    0.000000
        -0.000389    0.000000    0.000000
         0.009813    0.000000    0.000000
 => Cell parameters: 
        5.082777   -0.000497    0.001701
        8.924177    0.001857    0.003307
       14.533652    0.000289    0.002185
       90.000000    0.000000    0.000000
      100.076363   -0.000740    0.000000
       90.000000    0.000000    0.000000
 => Preferred orientation: 
         1.000000    0.000000    0.000000
         0.000000    0.000000    0.000000
 => Asymmetry parameters: 
         0.000000    0.000000    0.000000
         0.000000    0.000000    0.000000
         0.000000    0.000000    0.000000
         0.000000    0.000000    0.000000
 => X and Y parameters: 
         0.250228   -0.027537    0.044624
         0.121073    0.061656    0.010576
 => Strain parameters: 
         0.000000    0.000000    0.000000
         0.000000    0.000000    0.000000
         0.000000    0.000000    0.000000
 => Size   parameters (G,L):
