Repository: natkurdz/XRD-AI

File: Dane/Grupa03/magnetyt_miel.out (part 1 of 2)


        **********************************************************
        ** PROGRAM FullProf.2k (Version 7.20 - Oct2019-ILL JRC) **
        **********************************************************
                       M U L T I -- P A T T E R N                 
            Rietveld, Profile Matching & Integrated Intensity     
                 Refinement of X-ray and/or Neutron Data


    Date: 26/10/2021  Time: 16:45:31.963                              

 => PCR file code: magnetyt_miel
 => DAT file code: Magnetyt_oil_700+100 -> Relative contribution: 1.0000                                                            

 ==> CONDITIONS OF THIS RUN FOR PATTERN No.:  1

 => Global Refinement of X-ray powder diffraction data                                                                              
 => Global Refinement of X-ray powder diffraction data                                                                              
    Bragg-Brentano(X-rays) or Debye-Scherrer geometry(Neutrons)
 => Title: Fe3O4

 => Number of phases:    1
 => Number of excluded regions:    1
 => Number of scattering factors supplied:    0
 => March-Dollase model for preferred orientation
 => Conventional weights: w=1.0/Variance(yobs)
 => Asymmetry correction as in J.Appl.Cryst. 26,128(1993)
 => Background linearly interpolated between the   37 points given
 => The    7th default profile function was selected
 => T-C-H Pseudo-Voigt function 
    This function is convoluted with asymmetry due to axial 
    divergence as formulated by: 
    van Laar and Yelon, J. Appl. Cryst. 17, 47(1984).
    and using the method of:
    Finger, Cox and Jephcoat, J. Appl. Cryst. 27, 892 (1994).
    Fortran 90 module adapted from function PROFVAL (in F77) : 
    L.W. Finger, J. Appl. Cryst. 31, 111 (1998).


 ==> INPUT/OUTPUT OPTIONS:

 => Generate bacground file *.bac
 => Generate file *.PRF for plot
 => Output Correlation Matrix
 => Generate new input file *.PCR
 => Plot pattern at each cycle
 => Wavelengths:  1.54060 1.54439
 => Alpha2/Alpha1 ratio:   0.5000
 => Cos(Monochromator angle)=   0.9000
 => Asymmetry correction for angles lower than   90.000 degrees
 => Absorption correction (AC), muR-eff =   0.0000  0.0000
 => Base of peaks: 2.0*HW*   25.00

 => Number of cycles:   10
 => Relaxation factors ==>    for coordinates:  0.90
 => for anisotropic temperature factors:  0.90
 => for halfwidth/strain/size parameters:  0.90
 => for lattice constants and propagation vectors:  0.90
 => EPS-value for convergence:    0.3
 => Background ==> 
    Position   Intensity
       27.77     3285.22        0.00
       29.04     2941.58        0.00
       29.78     2804.12        0.00
       30.74     2632.30        0.00
       32.01     2529.21        0.00
       33.28     2460.48        0.00
       34.45     2563.57        0.00
       35.40     2632.30        0.00
       36.46     2597.94        0.00
       37.42     2426.12        0.00
       38.90     2426.12        0.00
       40.18     2391.75        0.00
       41.24     2391.75        0.00
       42.40     2254.30        0.00
       43.78     2082.47        0.00
       45.27     1876.29        0.00
       47.28     1635.74        0.00
       48.56     1463.92        0.00
       50.47     1360.83        0.00
       52.16     1223.37        0.00

       53.97     1189.00        0.00
       55.24     1120.28        0.00
       57.57     1085.91        0.00
       59.06     1017.18        0.00
       60.76      948.45        0.00
       62.77      914.09        0.00
       65.00      879.73        0.00
       67.12      811.00        0.00
       72.21      776.63        0.00
       76.88      673.54        0.00
       79.85      639.18        0.00
       82.72      570.45        0.00
       85.16      570.45        0.00
       87.70      570.45        0.00
       92.16      570.45        0.00
       95.66      536.08        0.00
       98.84      501.72        0.00

 

 => Excluded regions for Pattern#  1
    From     to
      0.0000     28.0000

 => Number of Least-Squares parameters varied:     8

 =>--------------------------->
 =>------->  PATTERN number:  1
 =>--------------------------->
 => Global parameters and codes ==>
 => Zero-point:     0.0000    0.0000
 => Displacement peak-shift parameter and code:     0.02   21.00
 => Transparency peak-shift parameter and code:     0.00    0.00

 => Reading Intensity data  =>>

      Data from PANalytical formats
      Extension:  .xrdml
 ==> Angular range, step and number of points:
     2Thmin:      10.016711  2Thmax:      99.990181  Step:       0.033423  No. of points:   2693
 --------------------------------------------------------------------------------
 => Phase  No. 1
      Fe3O4                                                                 
 --------------------------------------------------------------------------------
 => Schakal File (*.sch) is output for phase: 1
 =>-------> Pattern#  1
 => Crystal Structure Refinement
 => Preferred orientation vector:   1.0000  0.0000  1.0000

 =>-------> Data for PHASE: 1
 => Number of atoms:    3
 => Number of distance  constraints:    0
 => Number of angle     constraints:    0

 => Symmetry information on space group: 227:1               
 -> The multiplicity of the general position is: 192
 -> The space group is Centric (-1 not at origin
 -> Lattice type  F: { 000;  0  1/2 1/2; 1/2  0  1/2; 1/2 1/2  0 }+
 -> Reduced set of symmetry operators:

  No.  IT   Symmetry symbol    Rotation part     Associated Translation
   1: ( 1)   1            -->     ( x, y, z) + {  0.0000  0.0000  0.0000}
   2: (16)  4+ ( 0, 0, z) -->     (-y, x, z) + {  0.2500  0.2500  0.2500}
   3: ( 4)   2 ( x, 0, 0) -->     ( x,-y,-z) + {  0.0000  0.0000  0.0000}
   4: ( 5)  3+ ( x, x, x) -->     ( z, x, y) + {  0.0000  0.0000  0.0000}
   5: ( 2)   2 ( 0, 0, z) -->     (-x,-y, z) + {  0.0000  0.0000  0.0000}
   6: (13)   2 ( x, x, 0) -->     ( y, x,-z) + {  0.2500  0.2500  0.2500}
   7: (18)   2 ( 0, y, y) -->     (-x, z, y) + {  0.2500  0.2500  0.2500}
   8: ( 6)  3+ (-x, x,-x) -->     ( z,-x,-y) + {  0.0000  0.0000  0.0000}
   9: ( 9)  3- ( x, x, x) -->     ( y, z, x) + {  0.0000  0.0000  0.0000}
  10: (15)  4- ( 0, 0, z) -->     ( y,-x, z) + {  0.2500  0.2500  0.2500}
  11: ( 3)   2 ( 0, y, 0) -->     (-x, y,-z) + {  0.0000  0.0000  0.0000}
  12: ( 7)  3+ ( x,-x,-x) -->     (-z,-x, y) + {  0.0000  0.0000  0.0000}
  13: (17)  4- ( x, 0, 0) -->     ( x, z,-y) + {  0.2500  0.2500  0.2500}
  14: (23)  4- ( 0, y, 0) -->     (-z, y, x) + {  0.2500  0.2500  0.2500}
  15: (19)   2 ( 0, y,-y) -->     (-x,-z,-y) + {  0.2500  0.2500  0.2500}
  16: (11)  3- (-x,-x, x) -->     ( y,-z,-x) + {  0.0000  0.0000  0.0000}
  17: (10)  3- ( x,-x,-x) -->     (-y, z,-x) + {  0.0000  0.0000  0.0000}
  18: (14)   2 ( x,-x, 0) -->     (-y,-x,-z) + {  0.2500  0.2500  0.2500}
  19: (20)  4+ ( x, 0, 0) -->     ( x,-z, y) + {  0.2500  0.2500  0.2500}
  20: ( 8)  3+ (-x,-x, x) -->     (-z, x,-y) + {  0.0000  0.0000  0.0000}
  21: (12)  3- (-x, x,-x) -->     (-y,-z, x) + {  0.0000  0.0000  0.0000}
  22: (21)  4+ ( 0, y, 0) -->     ( z, y,-x) + {  0.2500  0.2500  0.2500}
  23: (24)   2 (-x, 0, x) -->     (-z,-y,-x) + {  0.2500  0.2500  0.2500}
  24: (22)   2 ( x, 0, x) -->     ( z,-y, x) + {  0.2500  0.2500  0.2500}
  25: (25)  -1            -->     (-x,-y,-z) + {  0.2500  0.2500  0.2500}
  26: (40) -4+ ( 0, 0, z) -->     ( y,-x,-z) + {  0.0000  0.0000  0.0000}
  27: (28)   m ( 0, y, z) -->     (-x, y, z) + {  0.2500  0.2500  0.2500}
  28: (29) -3+ ( x, x, x) -->     (-z,-x,-y) + {  0.2500  0.2500  0.2500}
  29: (26)   m ( x, y, 0) -->     ( x, y,-z) + {  0.2500  0.2500  0.2500}
  30: (37)   m ( x,-x, z) -->     (-y,-x, z) + {  0.0000  0.0000  0.0000}
  31: (42)   m ( x, y,-y) -->     ( x,-z,-y) + {  0.0000  0.0000  0.0000}
  32: (30) -3+ (-x, x,-x) -->     (-z, x, y) + {  0.2500  0.2500  0.2500}
  33: (33) -3- ( x, x, x) -->     (-y,-z,-x) + {  0.2500  0.2500  0.2500}
  34: (39) -4- ( 0, 0, z) -->     (-y, x,-z) + {  0.0000  0.0000  0.0000}
  35: (27)   m ( x, 0, z) -->     ( x,-y, z) + {  0.2500  0.2500  0.2500}
  36: (31) -3+ ( x,-x,-x) -->     ( z, x,-y) + {  0.2500  0.2500  0.2500}
  37: (41) -4- ( x, 0, 0) -->     (-x,-z, y) + {  0.0000  0.0000  0.0000}
  38: (47) -4- ( 0, y, 0) -->     ( z,-y,-x) + {  0.0000  0.0000  0.0000}
  39: (43)   m ( x, y, y) -->     ( x, z, y) + {  0.0000  0.0000  0.0000}
  40: (35) -3- (-x,-x, x) -->     (-y, z, x) + {  0.2500  0.2500  0.2500}
  41: (34) -3- ( x,-x,-x) -->     ( y,-z, x) + {  0.2500  0.2500  0.2500}
  42: (38)   m ( x, x, z) -->     ( y, x, z) + {  0.0000  0.0000  0.0000}
  43: (44) -4+ ( x, 0, 0) -->     (-x, z,-y) + {  0.0000  0.0000  0.0000}
  44: (32) -3+ (-x,-x, x) -->     ( z,-x, y) + {  0.2500  0.2500  0.2500}
  45: (36) -3- (-x, x,-x) -->     ( y, z,-x) + {  0.2500  0.2500  0.2500}
  46: (45) -4+ ( 0, y, 0) -->     (-z,-y, x) + {  0.0000  0.0000  0.0000}
  47: (48)   m ( x, y, x) -->     ( z, y, x) + {  0.0000  0.0000  0.0000}
  48: (46)   m (-x, y, x) -->     (-z, y,-x) + {  0.0000  0.0000  0.0000}
  49: ( 1)   1            -->     ( x, y, z) + {  0.5000  0.5000  0.0000}
  50: (16)  4+ ( 0, 0, z) -->     (-y, x, z) + {  0.7500  0.7500  0.2500}
  51: ( 4)   2 ( x, 0, 0) -->     ( x,-y,-z) + {  0.5000  0.5000  0.0000}
  52: ( 5)  3+ ( x, x, x) -->     ( z, x, y) + {  0.5000  0.5000  0.0000}
  53: ( 2)   2 ( 0, 0, z) -->     (-x,-y, z) + {  0.5000  0.5000  0.0000}
  54: (13)   2 ( x, x, 0) -->     ( y, x,-z) + {  0.7500  0.7500  0.2500}
  55: (18)   2 ( 0, y, y) -->     (-x, z, y) + {  0.7500  0.7500  0.2500}
  56: ( 6)  3+ (-x, x,-x) -->     ( z,-x,-y) + {  0.5000  0.5000  0.0000}
  57: ( 9)  3- ( x, x, x) -->     ( y, z, x) + {  0.5000  0.5000  0.0000}
  58: (15)  4- ( 0, 0, z) -->     ( y,-x, z) + {  0.7500  0.7500  0.2500}
  59: ( 3)   2 ( 0, y, 0) -->     (-x, y,-z) + {  0.5000  0.5000  0.0000}
  60: ( 7)  3+ ( x,-x,-x) -->     (-z,-x, y) + {  0.5000  0.5000  0.0000}
  61: (17)  4- ( x, 0, 0) -->     ( x, z,-y) + {  0.7500  0.7500  0.2500}
  62: (23)  4- ( 0, y, 0) -->     (-z, y, x) + {  0.7500  0.7500  0.2500}
  63: (19)   2 ( 0, y,-y) -->     (-x,-z,-y) + {  0.7500  0.7500  0.2500}
  64: (11)  3- (-x,-x, x) -->     ( y,-z,-x) + {  0.5000  0.5000  0.0000}
  65: (10)  3- ( x,-x,-x) -->     (-y, z,-x) + {  0.5000  0.5000  0.0000}
  66: (14)   2 ( x,-x, 0) -->     (-y,-x,-z) + {  0.7500  0.7500  0.2500}
  67: (20)  4+ ( x, 0, 0) -->     ( x,-z, y) + {  0.7500  0.7500  0.2500}
  68: ( 8)  3+ (-x,-x, x) -->     (-z, x,-y) + {  0.5000  0.5000  0.0000}
  69: (12)  3- (-x, x,-x) -->     (-y,-z, x) + {  0.5000  0.5000  0.0000}
  70: (21)  4+ ( 0, y, 0) -->     ( z, y,-x) + {  0.7500  0.7500  0.2500}
  71: (24)   2 (-x, 0, x) -->     (-z,-y,-x) + {  0.7500  0.7500  0.2500}
  72: (22)   2 ( x, 0, x) -->     ( z,-y, x) + {  0.7500  0.7500  0.2500}
  73: (25)  -1            -->     (-x,-y,-z) + {  0.7500  0.7500  0.2500}
  74: (40) -4+ ( 0, 0, z) -->     ( y,-x,-z) + {  0.5000  0.5000  0.0000}
  75: (28)   m ( 0, y, z) -->     (-x, y, z) + {  0.7500  0.7500  0.2500}
  76: (29) -3+ ( x, x, x) -->     (-z,-x,-y) + {  0.7500  0.7500  0.2500}
  77: (26)   m ( x, y, 0) -->     ( x, y,-z) + {  0.7500  0.7500  0.2500}
  78: (37)   m ( x,-x, z) -->     (-y,-x, z) + {  0.5000  0.5000  0.0000}
  79: (42)   m ( x, y,-y) -->     ( x,-z,-y) + {  0.5000  0.5000  0.0000}
  80: (30) -3+ (-x, x,-x) -->     (-z, x, y) + {  0.7500  0.7500  0.2500}
  81: (33) -3- ( x, x, x) -->     (-y,-z,-x) + {  0.7500  0.7500  0.2500}
  82: (39) -4- ( 0, 0, z) -->     (-y, x,-z) + {  0.5000  0.5000  0.0000}
  83: (27)   m ( x, 0, z) -->     ( x,-y, z) + {  0.7500  0.7500  0.2500}
  84: (31) -3+ ( x,-x,-x) -->     ( z, x,-y) + {  0.7500  0.7500  0.2500}
  85: (41) -4- ( x, 0, 0) -->     (-x,-z, y) + {  0.5000  0.5000  0.0000}
  86: (47) -4- ( 0, y, 0) -->     ( z,-y,-x) + {  0.5000  0.5000  0.0000}
  87: (43)   m ( x, y, y) -->     ( x, z, y) + {  0.5000  0.5000  0.0000}
  88: (35) -3- (-x,-x, x) -->     (-y, z, x) + {  0.7500  0.7500  0.2500}
  89: (34) -3- ( x,-x,-x) -->     ( y,-z, x) + {  0.7500  0.7500  0.2500}
  90: (38)   m ( x, x, z) -->     ( y, x, z) + {  0.5000  0.5000  0.0000}
  91: (44) -4+ ( x, 0, 0) -->     (-x, z,-y) + {  0.5000  0.5000  0.0000}
  92: (32) -3+ (-x,-x, x) -->     ( z,-x, y) + {  0.7500  0.7500  0.2500}
  93: (36) -3- (-x, x,-x) -->     ( y, z,-x) + {  0.7500  0.7500  0.2500}
  94: (45) -4+ ( 0, y, 0) -->     (-z,-y, x) + {  0.5000  0.5000  0.0000}
  95: (48)   m ( x, y, x) -->     ( z, y, x) + {  0.5000  0.5000  0.0000}
  96: (46)   m (-x, y, x) -->     (-z, y,-x) + {  0.5000  0.5000  0.0000}
  97: ( 1)   1            -->     ( x, y, z) + {  0.5000  0.0000  0.5000}
  98: (16)  4+ ( 0, 0, z) -->     (-y, x, z) + {  0.7500  0.2500  0.7500}
  99: ( 4)   2 ( x, 0, 0) -->     ( x,-y,-z) + {  0.5000  0.0000  0.5000}
 100: ( 5)  3+ ( x, x, x) -->     ( z, x, y) + {  0.5000  0.0000  0.5000}
 101: ( 2)   2 ( 0, 0, z) -->     (-x,-y, z) + {  0.5000  0.0000  0.5000}
 102: (13)   2 ( x, x, 0) -->     ( y, x,-z) + {  0.7500  0.2500  0.7500}
 103: (18)   2 ( 0, y, y) -->     (-x, z, y) + {  0.7500  0.2500  0.7500}
 104: ( 6)  3+ (-x, x,-x) -->     ( z,-x,-y) + {  0.5000  0.0000  0.5000}
 105: ( 9)  3- ( x, x, x) -->     ( y, z, x) + {  0.5000  0.0000  0.5000}
 106: (15)  4- ( 0, 0, z) -->     ( y,-x, z) + {  0.7500  0.2500  0.7500}
 107: ( 3)   2 ( 0, y, 0) -->     (-x, y,-z) + {  0.5000  0.0000  0.5000}
 108: ( 7)  3+ ( x,-x,-x) -->     (-z,-x, y) + {  0.5000  0.0000  0.5000}
 109: (17)  4- ( x, 0, 0) -->     ( x, z,-y) + {  0.7500  0.2500  0.7500}
 110: (23)  4- ( 0, y, 0) -->     (-z, y, x) + {  0.7500  0.2500  0.7500}
 111: (19)   2 ( 0, y,-y) -->     (-x,-z,-y) + {  0.7500  0.2500  0.7500}
 112: (11)  3- (-x,-x, x) -->     ( y,-z,-x) + {  0.5000  0.0000  0.5000}
 113: (10)  3- ( x,-x,-x) -->     (-y, z,-x) + {  0.5000  0.0000  0.5000}
 114: (14)   2 ( x,-x, 0) -->     (-y,-x,-z) + {  0.7500  0.2500  0.7500}
 115: (20)  4+ ( x, 0, 0) -->     ( x,-z, y) + {  0.7500  0.2500  0.7500}
 116: ( 8)  3+ (-x,-x, x) -->     (-z, x,-y) + {  0.5000  0.0000  0.5000}
 117: (12)  3- (-x, x,-x) -->     (-y,-z, x) + {  0.5000  0.0000  0.5000}
 118: (21)  4+ ( 0, y, 0) -->     ( z, y,-x) + {  0.7500  0.2500  0.7500}
 119: (24)   2 (-x, 0, x) -->     (-z,-y,-x) + {  0.7500  0.2500  0.7500}
 120: (22)   2 ( x, 0, x) -->     ( z,-y, x) + {  0.7500  0.2500  0.7500}
 121: (25)  -1            -->     (-x,-y,-z) + {  0.7500  0.2500  0.7500}
 122: (40) -4+ ( 0, 0, z) -->     ( y,-x,-z) + {  0.5000  0.0000  0.5000}
 123: (28)   m ( 0, y, z) -->     (-x, y, z) + {  0.7500  0.2500  0.7500}
 124: (29) -3+ ( x, x, x) -->     (-z,-x,-y) + {  0.7500  0.2500  0.7500}
 125: (26)   m ( x, y, 0) -->     ( x, y,-z) + {  0.7500  0.2500  0.7500}
 126: (37)   m ( x,-x, z) -->     (-y,-x, z) + {  0.5000  0.0000  0.5000}
 127: (42)   m ( x, y,-y) -->     ( x,-z,-y) + {  0.5000  0.0000  0.5000}
 128: (30) -3+ (-x, x,-x) -->     (-z, x, y) + {  0.7500  0.2500  0.7500}
 129: (33) -3- ( x, x, x) -->     (-y,-z,-x) + {  0.7500  0.2500  0.7500}
 130: (39) -4- ( 0, 0, z) -->     (-y, x,-z) + {  0.5000  0.0000  0.5000}
 131: (27)   m ( x, 0, z) -->     ( x,-y, z) + {  0.7500  0.2500  0.7500}
 132: (31) -3+ ( x,-x,-x) -->     ( z, x,-y) + {  0.7500  0.2500  0.7500}
 133: (41) -4- ( x, 0, 0) -->     (-x,-z, y) + {  0.5000  0.0000  0.5000}
 134: (47) -4- ( 0, y, 0) -->     ( z,-y,-x) + {  0.5000  0.0000  0.5000}
 135: (43)   m ( x, y, y) -->     ( x, z, y) + {  0.5000  0.0000  0.5000}
 136: (35) -3- (-x,-x, x) -->     (-y, z, x) + {  0.7500  0.2500  0.7500}
 137: (34) -3- ( x,-x,-x) -->     ( y,-z, x) + {  0.7500  0.2500  0.7500}
 138: (38)   m ( x, x, z) -->     ( y, x, z) + {  0.5000  0.0000  0.5000}
 139: (44) -4+ ( x, 0, 0) -->     (-x, z,-y) + {  0.5000  0.0000  0.5000}
 140: (32) -3+ (-x,-x, x) -->     ( z,-x, y) + {  0.7500  0.2500  0.7500}
 141: (36) -3- (-x, x,-x) -->     ( y, z,-x) + {  0.7500  0.2500  0.7500}
 142: (45) -4+ ( 0, y, 0) -->     (-z,-y, x) + {  0.5000  0.0000  0.5000}
 143: (48)   m ( x, y, x) -->     ( z, y, x) + {  0.5000  0.0000  0.5000}
 144: (46)   m (-x, y, x) -->     (-z, y,-x) + {  0.5000  0.0000  0.5000}
 145: ( 1)   1            -->     ( x, y, z) + {  0.0000  0.5000  0.5000}
 146: (16)  4+ ( 0, 0, z) -->     (-y, x, z) + {  0.2500  0.7500  0.7500}
 147: ( 4)   2 ( x, 0, 0) -->     ( x,-y,-z) + {  0.0000  0.5000  0.5000}
 148: ( 5)  3+ ( x, x, x) -->     ( z, x, y) + {  0.0000  0.5000  0.5000}
 149: ( 2)   2 ( 0, 0, z) -->     (-x,-y, z) + {  0.0000  0.5000  0.5000}
 150: (13)   2 ( x, x, 0) -->     ( y, x,-z) + {  0.2500  0.7500  0.7500}
 151: (18)   2 ( 0, y, y) -->     (-x, z, y) + {  0.2500  0.7500  0.7500}
 152: ( 6)  3+ (-x, x,-x) -->     ( z,-x,-y) + {  0.0000  0.5000  0.5000}
 153: ( 9)  3- ( x, x, x) -->     ( y, z, x) + {  0.0000  0.5000  0.5000}
 154: (15)  4- ( 0, 0, z) -->     ( y,-x, z) + {  0.2500  0.7500  0.7500}
 155: ( 3)   2 ( 0, y, 0) -->     (-x, y,-z) + {  0.0000  0.5000  0.5000}
 156: ( 7)  3+ ( x,-x,-x) -->     (-z,-x, y) + {  0.0000  0.5000  0.5000}
 157: (17)  4- ( x, 0, 0) -->     ( x, z,-y) + {  0.2500  0.7500  0.7500}
 158: (23)  4- ( 0, y, 0) -->     (-z, y, x) + {  0.2500  0.7500  0.7500}
 159: (19)   2 ( 0, y,-y) -->     (-x,-z,-y) + {  0.2500  0.7500  0.7500}
 160: (11)  3- (-x,-x, x) -->     ( y,-z,-x) + {  0.0000  0.5000  0.5000}
 161: (10)  3- ( x,-x,-x) -->     (-y, z,-x) + {  0.0000  0.5000  0.5000}
 162: (14)   2 ( x,-x, 0) -->     (-y,-x,-z) + {  0.2500  0.7500  0.7500}
 163: (20)  4+ ( x, 0, 0) -->     ( x,-z, y) + {  0.2500  0.7500  0.7500}
 164: ( 8)  3+ (-x,-x, x) -->     (-z, x,-y) + {  0.0000  0.5000  0.5000}
 165: (12)  3- (-x, x,-x) -->     (-y,-z, x) + {  0.0000  0.5000  0.5000}
 166: (21)  4+ ( 0, y, 0) -->     ( z, y,-x) + {  0.2500  0.7500  0.7500}
 167: (24)   2 (-x, 0, x) -->     (-z,-y,-x) + {  0.2500  0.7500  0.7500}
 168: (22)   2 ( x, 0, x) -->     ( z,-y, x) + {  0.2500  0.7500  0.7500}
 169: (25)  -1            -->     (-x,-y,-z) + {  0.2500  0.7500  0.7500}
 170: (40) -4+ ( 0, 0, z) -->     ( y,-x,-z) + {  0.0000  0.5000  0.5000}
 171: (28)   m ( 0, y, z) -->     (-x, y, z) + {  0.2500  0.7500  0.7500}
 172: (29) -3+ ( x, x, x) -->     (-z,-x,-y) + {  0.2500  0.7500  0.7500}
 173: (26)   m ( x, y, 0) -->     ( x, y,-z) + {  0.2500  0.7500  0.7500}
 174: (37)   m ( x,-x, z) -->     (-y,-x, z) + {  0.0000  0.5000  0.5000}
 175: (42)   m ( x, y,-y) -->     ( x,-z,-y) + {  0.0000  0.5000  0.5000}
 176: (30) -3+ (-x, x,-x) -->     (-z, x, y) + {  0.2500  0.7500  0.7500}
 177: (33) -3- ( x, x, x) -->     (-y,-z,-x) + {  0.2500  0.7500  0.7500}
 178: (39) -4- ( 0, 0, z) -->     (-y, x,-z) + {  0.0000  0.5000  0.5000}
 179: (27)   m ( x, 0, z) -->     ( x,-y, z) + {  0.2500  0.7500  0.7500}
 180: (31) -3+ ( x,-x,-x) -->     ( z, x,-y) + {  0.2500  0.7500  0.7500}
 181: (41) -4- ( x, 0, 0) -->     (-x,-z, y) + {  0.0000  0.5000  0.5000}
 182: (47) -4- ( 0, y, 0) -->     ( z,-y,-x) + {  0.0000  0.5000  0.5000}
 183: (43)   m ( x, y, y) -->     ( x, z, y) + {  0.0000  0.5000  0.5000}
 184: (35) -3- (-x,-x, x) -->     (-y, z, x) + {  0.2500  0.7500  0.7500}
 185: (34) -3- ( x,-x,-x) -->     ( y,-z, x) + {  0.2500  0.7500  0.7500}
 186: (38)   m ( x, x, z) -->     ( y, x, z) + {  0.0000  0.5000  0.5000}
 187: (44) -4+ ( x, 0, 0) -->     (-x, z,-y) + {  0.0000  0.5000  0.5000}
 188: (32) -3+ (-x,-x, x) -->     ( z,-x, y) + {  0.2500  0.7500  0.7500}
 189: (36) -3- (-x, x,-x) -->     ( y, z,-x) + {  0.2500  0.7500  0.7500}
 190: (45) -4+ ( 0, y, 0) -->     (-z,-y, x) + {  0.0000  0.5000  0.5000}
 191: (48)   m ( x, y, x) -->     ( z, y, x) + {  0.0000  0.5000  0.5000}
 192: (46)   m (-x, y, x) -->     (-z, y,-x) + {  0.0000  0.5000  0.5000}


        Information on Space Group: 
        --------------------------- 

 =>   Number of Space group: 227
 =>  Hermann-Mauguin Symbol: F d -3 m:1
 =>             Hall Symbol: F 4d 2 3 -1d
 =>            Setting Type: Generated from Hall symbol
 =>          Crystal System: Cubic
 =>              Laue Class: m-3m
 =>             Point Group: m-3m
 =>         Bravais Lattice: F
 =>          Lattice Symbol: cF
 =>  Reduced Number of S.O.:  24
 =>    General multiplicity: 192
 =>          Centrosymmetry: Centric (-1 not at origin)  Gen(-1):-x+1/4,-y+1/4,-z+1/4
 =>  Generators (exc. -1&L):   3
 =>         Asymmetric unit:  0.000 <= x <=  0.500
                              0.000 <= y <=  0.125
                             -0.125 <= z <=  0.125
 =>               Centre at: (1/8,1/8,1/8)

 => List of S.O. without inversion and lattice centring translations
 => SYMM(  1): x,y,z                               => SYMM(  2): -y+1/4,x+1/4,z+1/4
 => SYMM(  3): x,-y,-z                             => SYMM(  4): z,x,y
 => SYMM(  5): -x,-y,z                             => SYMM(  6): y+1/4,x+1/4,-z+1/4
 => SYMM(  7): -x+1/4,z+1/4,y+1/4                  => SYMM(  8): z,-x,-y
 => SYMM(  9): y,z,x                               => SYMM( 10): y+1/4,-x+1/4,z+1/4
 => SYMM( 11): -x,y,-z                             => SYMM( 12): -z,-x,y
 => SYMM( 13): x+1/4,z+1/4,-y+1/4                  => SYMM( 14): -z+1/4,y+1/4,x+1/4
 => SYMM( 15): -x+1/4,-z+1/4,-y+1/4                => SYMM( 16): y,-z,-x
 => SYMM( 17): -y,z,-x                             => SYMM( 18): -y+1/4,-x+1/4,-z+1/4
 => SYMM( 19): x+1/4,-z+1/4,y+1/4                  => SYMM( 20): -z,x,-y
 => SYMM( 21): -y,-z,x                             => SYMM( 22): z+1/4,y+1/4,-x+1/4
 => SYMM( 23): -z+1/4,-y+1/4,-x+1/4                => SYMM( 24): z+1/4,-y+1/4,x+1/4


 => Initial parameters ==>
 Atom    Ntyp                  X         Y         Z         B         occ.         in  fin  Spc  Mult
                             B11       B22       B33       B12       B13       B23
 Fe1    FE                 0.50000   0.50000   0.50000   0.17508   0.04167           0    0    0    8
                 Codes:    0.00000   0.00000   0.00000  41.00000   0.00000
 Fe2    FE                 0.12500   0.12500   0.12500   0.17508   0.08333           0    0    0   16
                 Codes:    0.00000   0.00000   0.00000  41.00000   0.00000
 O      O                  0.36918   0.36918   0.36918  -0.64580   0.16667           0    0    0   32
                 Codes:   61.00000  61.00000  61.00000  81.00000   0.00000

 => IT IS ASSUMED THAT THE FIRST GIVEN SITE IS FULLY OCCUPIED 
    OR THE FIRST AND SECOND ATOMS ARE IN THE SAME SITE WITH TOTAL FULL OCCUPATION
  (If this is not the case, change the order of atoms to obtain correct values for the content of the unit cell)
    The given occupation factors have been obtained mutiplying m/M by   1.0001
      -> Atom: FE  ,  Chemical element: FE  Atomic Mass:    55.8470
      -> Atom: FE  ,  Chemical element: FE  Atomic Mass:    55.8470
      -> Atom: O   ,  Chemical element: O   Atomic Mass:    15.9994
 => The given value of ATZ is       1852.47 the program has calculated:        1852.47
    The value of ATZ given in the input PCR file will be used for quantitative analysis
 => The chemical content of the unit cell is: 
       8.0000 FE   +  15.9981 FE   +  31.9981 O      
 => The normalized site occupation numbers in % are: 
     100.0000 Fe1    :       99.9880 Fe2    :       99.9940 O        
 => The density (volumic mass) of the compound is:    5.192 g/cm3

 =>-------> PROFILE PARAMETERS FOR PATTERN:  1

 => Overall scale factor:   0.181380E-03
 => ETA (p-Voigt) OR M (Pearson VII):   0.0000
 => Overall temperature factor:      0.00000
 => Halfwidth U,V,W:      0.00439    -0.00039     0.00981
 => X and Y parameters:       0.6929      0.0816
 => Direct cell parameters:    8.3987   8.3987   8.3987  90.0000  90.0000  90.0000
 => Preferred orientation parameters:   1.0000  0.0000
 => Asymmetry parameters     :      0.00000     0.00000     0.00000     0.00000
 => Strain parameters        :      0.00000     0.00000     0.00000
 => Size   parameters        :      0.00000     0.00000
 => Further shape parameters (S_L and D_L):   0.00000   0.00000
    S_L is source width/detector distance
    D_L is detector width/detector distance

 ==> CODEWORDS FOR PROFILE PARAMETERS of PATTERN#  1

 => Overall scale factor:   11.000
 => ETA (p-Voigt) OR M (Pearson VII):    0.000
 => Overall temperature factor:    0.000
 => Halfwidth U,V,W:    0.000   0.000   0.000
 => X and Y parameters:   50.500  70.500
 => Direct cell parameters:   31.000  31.000  31.000   0.000   0.000   0.000
 => Preferred orientation parameters:    0.000   0.000
 => Asymmetry parameters     :    0.000   0.000   0.000   0.000
 => Strain parameters        :    0.000   0.000   0.000
 => Size   parameters        :    0.000   0.000

 => Cell constraints according to Laue symmetry: m-3m 

        Metric information:
        -------------------

 => Direct cell parameters:

         a =       8.3987      b =       8.3987      c =       8.3987
     alpha =       90.000   beta =       90.000  gamma =       90.000
                        Direct Cell Volume =     592.4385

 => Reciprocal cell parameters:

         a*=     0.119065      b*=     0.119065      c*=     0.119065
     alpha*=       90.000   beta*=       90.000  gamma*=       90.000
                    Reciprocal Cell Volume =   0.00168794

 => Direct and Reciprocal Metric Tensors:

                   GD                                       GR
     70.5389      0.0000      0.0000          0.014177    0.000000    0.000000
      0.0000     70.5389      0.0000          0.000000    0.014177    0.000000
      0.0000      0.0000     70.5389          0.000000    0.000000    0.014177

 =>  Cartesian frame: z // c; y is in the bc-plane; x is y ^ z = a*  

     Crystal_to_Orthonormal_Matrix              Orthonormal_to_Crystal Matrix
              Cr_Orth_cel                               Orth_Cr_cel  
      8.3987      0.0000      0.0000          0.119065   -0.000000   -0.000000
      0.0000      8.3987      0.0000          0.000000    0.119065   -0.000000
      0.0000      0.0000      8.3987          0.000000    0.000000    0.119065

     Busing-Levy B-matrix: Hc=B.H            Inverse of the Busing-Levy B-matrix
                BL_M                                      BL_Minv  
    0.119065    0.000000    0.000000            8.3987     -0.0000     -0.0000
    0.000000    0.119065   -0.000000            0.0000      8.3987      0.0000
    0.000000    0.000000    0.119065            0.0000      0.0000      8.3987

 => Laue symmetry m-3m  will be used to generate HKL for pattern#   1
 => Reflections generated between S(1/d)min:  0.1131 A-1 and S(1/d)max:  1.1899 A-1
 =>                                    dmax:  8.8452 A   and      dmin:  0.8404 A
 => The number of reflections generated is:     39
 => The max. scatt. variable (gen.ref.) is:       132.8684
 => Scattering coefficients from internal table


 => X-ray scattering coeff. (A1, B1, A2,...C, f(0), Z, Dfp,Dfpp)

 FE     11.7695   4.7611   7.3573   0.3072   3.5222  15.3535   2.3045  76.8805   1.0369  25.9904  26.0000  -1.1790   3.2040
 O       3.0485  13.2771   2.2868   5.7011   1.5463   0.3239   0.8670  32.9089   0.2508   7.9994   8.0000   0.0470   0.0320

     --------------------------------------------------------------
      SYMBOLIC NAMES AND INITIAL VALUES OF PARAMETERS TO BE VARIED:
     --------------------------------------------------------------

      ->  Parameter number    1   -> Symbolic Name:                                     Scale_ph1_pat1    0.18138000E-03
      ->  Parameter number    2   -> Symbolic Name:                                         SyCos_pat1    0.20830000E-01
      ->  Parameter number    3   -> Symbolic Name:                                    Cell_A_ph1_pat1     8.3987455    
      ->  Parameter number    4   -> Symbolic Name:                                       Biso_Fe1_ph1    0.17508000    
      ->  Parameter number    5   -> Symbolic Name:                                     X-tan_ph1_pat1    0.69291103    
      ->  Parameter number    6   -> Symbolic Name:                                            X_O_ph1    0.36917999    
      ->  Parameter number    7   -> Symbolic Name:                                     Y-cos_ph1_pat1    0.81591003E-01
      ->  Parameter number    8   -> Symbolic Name:                                         Biso_O_ph1   -0.64579999    
  
 
 => No optimization for routine tasks
 ++++++++++++++++++++++++++++++++++++++++++++++++++++++++++++++++++++++++++++++++++++++++++++++++++++++++++++++++++++++++

 => CYCLE No.:    1
 ---------------------------------------------------------------------------------------
 => Phase  1 Name: Fe3O4                                                                 
 ---------------------------------------------------------------------------------------
 => New parameters, shifts, and standard deviations

 Atom        x       dx      sx       y       dy      sy       z       dz      sz       B       dB      sB      occ.    docc.   socc.

 Fe1      0.50000 0.00000 0.00000  0.50000 0.00000 0.00000  0.50000 0.00000 0.00000  0.16135-0.01373 0.05558  0.04167 0.00000 0.00000
 Fe2      0.12500 0.00000 0.00000  0.12500 0.00000 0.00000  0.12500 0.00000 0.00000  0.16135-0.01373 0.05558  0.08333 0.00000 0.00000
 O        0.36902-0.00016 0.00067  0.36902-0.00016 0.00067  0.36902-0.00016 0.00067 -0.68246-0.03666 0.13653  0.16667 0.00000 0.00000

 ==> PROFILE PARAMETERS FOR PATTERN#  1

 => Overall scale factor:      0.000181553     0.000000173     0.000001708
 => Eta(p-Voigt) or m(Pearson VII):   0.000000  0.000000  0.000000
 => Overall tem. factor:     0.000000    0.000000    0.000000
 => Halfwidth parameters: 
         0.004391    0.000000    0.000000
        -0.000389    0.000000    0.000000
         0.009813    0.000000    0.000000
 => Cell parameters: 
        8.398731   -0.000014    0.000311
        8.398731   -0.000014    0.000311
        8.398731   -0.000014    0.000311
       90.000000    0.000000    0.000000
       90.000000    0.000000    0.000000
       90.000000    0.000000    0.000000
 => Preferred orientation: 
         1.000000    0.000000    0.000000
         0.000000    0.000000    0.000000
 => Asymmetry parameters: 
         0.000000    0.000000    0.000000
         0.000000    0.000000    0.000000
         0.000000    0.000000    0.000000
         0.000000    0.000000    0.000000
 => X and Y parameters: 
         0.701913    0.009002    0.014776
         0.078298   -0.003293    0.005389
 => Strain parameters: 
         0.000000    0.000000    0.000000
         0.000000    0.000000    0.000000
         0.000000    0.000000    0.000000
 => Size   parameters (G,L): 
         0.000000    0.000000    0.000000
         0.000000    0.000000    0.000000
 => Further shape parameters (S_L and D_L): 
       0.000000  0.000000  0.000000
       0.000000  0.000000  0.000000

 ==> GLOBAL PARAMETERS FOR PATTERN#  1


 => Zero-point:     0.0000    0.0000    0.0000

 => Cos( theta)-shift parameter :   0.0208 -0.0000  0.0036
 => Sin(2theta)-shift parameter :   0.0000  0.0000  0.0000

 ==> RELIABILITY FACTORS WITH ALL NON-EXCLUDED POINTS FOR PATTERN:  1

 => R-Factors:   3.07      4.12     Chi2:  2.38     DW-Stat.:  0.8927   Patt#:  1
 => Expected :            2.67                                1.8734
 => Deviance : 0.515E+04     Dev*:   2.399    
 => GoF-index:  1.5         Sqrt(Residual/N)
 => N-P+C:  2146

 =>    SumYdif       SumYobs      SumYcal      SumwYobsSQ     Residual    Condition
     0.9255E+05    0.3011E+07    0.2999E+07    0.3011E+07     5108.        0.1506E+12


 => Conventional Rietveld Rp,Rwp,Re and Chi2:   26.5      19.5      12.6      2.380    
 => (Values obtained using Ynet, but true sigma(y))
 =>  SumYnet, Sum(w Ynet**2):     0.3495E+06    0.1346E+06


 ==> RELIABILITY FACTORS FOR POINTS WITH BRAGG CONTRIBUTIONS FOR PATTERN:  1

 => R-Factors:   3.07      4.12     Chi2:  2.38     DW-Stat.:  0.8927   Patt#:
 => Expected :            2.67                                1.8734
 => Deviance : 0.515E+04     Dev*:   2.399    
 => GoF-index:  1.5         Sqrt(Residual/N)
 => N-P+C:  2146

 =>    SumYdif       SumYobs      SumYcal      SumwYobsSQ     Residual    Condition
     0.9255E+05    0.3011E+07    0.2999E+07    0.3011E+07     5108.        0.1506E+12


 => Conventional Rietveld Rp,Rwp,Re and Chi2:   26.5      19.5      12.6      2.380    
 => (Values obtained using Ynet, but true sigma(y))
 =>  SumYnet, Sum(w Ynet**2):     0.3495E+06    0.1346E+06


 => Global user-weigthed Chi2 (Bragg contrib.):   2.38    

 => ---------> Pattern#  1
 => Phase:  1
 =>    Bragg R-factor:  15.2    
 =>    RF-factor     :  20.0    
 ++++++++++++++++++++++++++++++++++++++++++++++++++++++++++++++++++++++++++++++++++++++++++++++++++++++++++++++++++++++++

 => CYCLE No.:    2
 ---------------------------------------------------------------------------------------
 => Phase  1 Name: Fe3O4                                                                 
 ---------------------------------------------------------------------------------------
 => New parameters, shifts, and standard deviations

 Atom        x       dx      sx       y       dy      sy       z       dz      sz       B       dB      sB      occ.    docc.   socc.

 Fe1      0.50000 0.00000 0.00000  0.50000 0.00000 0.00000  0.50000 0.00000 0.00000  0.15408-0.00727 0.05532  0.04167 0.00000 0.00000
 Fe2      0.12500 0.00000 0.00000  0.12500 0.00000 0.00000  0.12500 0.00000 0.00000  0.15408-0.00727 0.05532  0.08333 0.00000 0.00000
 O        0.36893-0.00009 0.00066  0.36893-0.00009 0.00066  0.36893-0.00009 0.00066 -0.70242-0.01996 0.13589  0.16667 0.00000 0.00000

 ==> PROFILE PARAMETERS FOR PATTERN#  1

 => Overall scale factor:      0.000181583     0.000000030     0.000001703
 => Eta(p-Voigt) or m(Pearson VII):   0.000000  0.000000  0.000000
 => Overall tem. factor:     0.000000    0.000000    0.000000
 => Halfwidth parameters: 
         0.004391    0.000000    0.000000
        -0.000389    0.000000    0.000000
         0.009813    0.000000    0.000000
 => Cell parameters: 
        8.398723   -0.000009    0.000310
        8.398723   -0.000009    0.000310
        8.398723   -0.000009    0.000310
       90.000000    0.000000    0.000000
       90.000000    0.000000    0.000000
       90.000000    0.000000    0.000000
 => Preferred orientation: 
         1.000000    0.000000    0.000000
         0.000000    0.000000    0.000000
 => Asymmetry parameters: 
         0.000000    0.000000    0.000000
         0.000000    0.000000    0.000000
         0.000000    0.000000    0.000000
         0.000000    0.000000    0.000000
 => X and Y parameters: 
         0.706645    0.004732    0.014731
         0.075786   -0.002512    0.005369
 => Strain parameters: 
         0.000000    0.000000    0.000000
         0.000000    0.000000    0.000000
         0.000000    0.000000    0.000000
 => Size   parameters (G,L): 
         0.000000    0.000000    0.000000
         0.000000    0.000000    0.000000
 => Further shape parameters (S_L and D_L): 
       0.000000  0.000000  0.000000
       0.000000  0.000000  0.000000

 ==> GLOBAL PARAMETERS FOR PATTERN#  1


 => Zero-point:     0.0000    0.0000    0.0000

 => Cos( theta)-shift parameter :   0.0208 -0.0000  0.0035
 => Sin(2theta)-shift parameter :   0.0000  0.0000  0.0000

 ==> RELIABILITY FACTORS WITH ALL NON-EXCLUDED POINTS FOR PATTERN:  1

 => R-Factors:   3.07      4.11     Chi2:  2.38     DW-Stat.:  0.8947   Patt#:  1
 => Expected :            2.67                                1.8734
 => Deviance : 0.513E+04     Dev*:   2.392    
 => GoF-index:  1.5         Sqrt(Residual/N)
 => N-P+C:  2146

 =>    SumYdif       SumYobs      SumYcal      SumwYobsSQ     Residual    Condition
     0.9241E+05    0.3011E+07    0.3000E+07    0.3011E+07     5099.        0.1503E+12


 => Conventional Rietveld Rp,Rwp,Re and Chi2:   26.4      19.5      12.6      2.376    
 => (Values obtained using Ynet, but true sigma(y))
 =>  SumYnet, Sum(w Ynet**2):     0.3495E+06    0.1346E+06


 ==> RELIABILITY FACTORS FOR POINTS WITH BRAGG CONTRIBUTIONS FOR PATTERN:  1

 => R-Factors:   3.07      4.11     Chi2:  2.38     DW-Stat.:  0.8947   Patt#:
 => Expected :            2.67                                1.8734
 => Deviance : 0.513E+04     Dev*:   2.392    
 => GoF-index:  1.5         Sqrt(Residual/N)
 => N-P+C:  2146

 =>    SumYdif       SumYobs      SumYcal      SumwYobsSQ     Residual    Condition
     0.9241E+05    0.3011E+07    0.3000E+07    0.3011E+07     5099.        0.1503E+12


 => Conventional Rietveld Rp,Rwp,Re and Chi2:   26.4      19.5      12.6      2.376    
 => (Values obtained using Ynet, but true sigma(y))
 =>  SumYnet, Sum(w Ynet**2):     0.3495E+06    0.1346E+06


 => Global user-weigthed Chi2 (Bragg contrib.):   2.38    

 => ---------> Pattern#  1
 => Phase:  1
 =>    Bragg R-factor:  15.1    
 =>    RF-factor     :  20.0    
 ++++++++++++++++++++++++++++++++++++++++++++++++++++++++++++++++++++++++++++++++++++++++++++++++++++++++++++++++++++++++

 => CYCLE No.:    3
 ---------------------------------------------------------------------------------------
 => Phase  1 Name: Fe3O4                                                                 
 ---------------------------------------------------------------------------------------
 => New parameters, shifts, and standard deviations

 Atom        x       dx      sx       y       dy      sy       z       dz      sz       B       dB      sB      occ.    docc.   socc.

 Fe1      0.50000 0.00000 0.00000  0.50000 0.00000 0.00000  0.50000 0.00000 0.00000  0.15019-0.00388 0.05516  0.04167 0.00000 0.00000
 Fe2      0.12500 0.00000 0.00000  0.12500 0.00000 0.00000  0.12500 0.00000 0.00000  0.15019-0.00388 0.05516  0.08333 0.00000 0.00000
 O        0.36888-0.00005 0.00066  0.36888-0.00005 0.00066  0.36888-0.00005 0.00066 -0.71338-0.01096 0.13549  0.16667 0.00000 0.00000

 ==> PROFILE PARAMETERS FOR PATTERN#  1

 => Overall scale factor:      0.000181594     0.000000012     0.000001699
 => Eta(p-Voigt) or m(Pearson VII):   0.000000  0.000000  0.000000
 => Overall tem. factor:     0.000000    0.000000    0.000000
 => Halfwidth parameters: 
         0.004391    0.000000    0.000000
        -0.000389    0.000000    0.000000
         0.009813    0.000000    0.000000
 => Cell parameters: 
        8.398719   -0.000004    0.000309
        8.398719   -0.000004    0.000309
        8.398719   -0.000004    0.000309
       90.000000    0.000000    0.000000
       90.000000    0.000000    0.000000
       90.000000    0.000000    0.000000
 => Preferred orientation: 
         1.000000    0.000000    0.000000
         0.000000    0.000000    0.000000
 => Asymmetry parameters: 
         0.000000    0.000000    0.000000
         0.000000    0.000000    0.000000
         0.000000    0.000000    0.000000
         0.000000    0.000000    0.000000
 => X and Y parameters: 
         0.709172    0.002526    0.014676
         0.073860   -0.001926    0.005347
 => Strain parameters: 
         0.000000    0.000000    0.000000
         0.000000    0.000000    0.000000
         0.000000    0.000000    0.000000
 => Size   parameters (G,L): 
         0.000000    0.000000    0.000000
         0.000000    0.000000    0.000000
 => Further shape parameters (S_L and D_L): 
       0.000000  0.000000  0.000000
       0.000000  0.000000  0.000000

 ==> GLOBAL PARAMETERS FOR PATTERN#  1


 => Zero-point:     0.0000    0.0000    0.0000

 => Cos( theta)-shift parameter :   0.0207 -0.0000  0.0035
 => Sin(2theta)-shift parameter :   0.0000  0.0000  0.0000

 ==> RELIABILITY FACTORS WITH ALL NON-EXCLUDED POINTS FOR PATTERN:  1

 => R-Factors:   3.07      4.11     Chi2:  2.37     DW-Stat.:  0.8961   Patt#:  1
 => Expected :            2.67                                1.8734
 => Deviance : 0.513E+04     Dev*:   2.388    
 => GoF-index:  1.5         Sqrt(Residual/N)
 => N-P+C:  2146

 =>    SumYdif       SumYobs      SumYcal      SumwYobsSQ     Residual    Condition
