Repository: natkurdz/XRD-AI

File: Dane/Grupa01/cr2o3_raw.pcr
COMM Cr2O3
! Current global Chi2 (Bragg contrib.) =      2.309    
! Files => DAT-file: cr2o3_raw.xrdml,  PCR-file: cr2o3_raw
!Job Npr Nph Nba Nex Nsc Nor Dum Iwg Ilo Ias Res Ste Nre Cry Uni Cor Opt Aut
   0   7   1   0   1   0   1   0   0   0   0   0   0   0   0   0   0   0   1
!
!Ipr Ppl Ioc Mat Pcr Ls1 Ls2 Ls3 NLI Prf Ins Rpa Sym Hkl Fou Sho Ana
   0   2   0   1   2   0   4   0   0   3  13   0   1   2   0   0   0
!
! Lambda1  Lambda2    Ratio    Bkpos    Wdt    Cthm     muR   AsyLim   Rpolarz  2nd-muR -> Patt# 1
 1.540600 1.544390  0.50000   90.000 25.0000  0.9000  0.0000   90.00    0.0000  0.0000
!
!NCY  Eps  R_at  R_an  R_pr  R_gl     Thmin       Step       Thmax    PSD    Sent0
 10  0.30  0.90  0.90  0.90  0.90     20.0167   0.033423    99.9968   0.000   0.000
!
! Excluded regions (LowT  HighT) for Pattern#  1
        0.00       20.00
! 
!
      13    !Number of refined parameters
!
!  Zero    Code    SyCos    Code   SySin    Code  Lambda     Code MORE ->Patt# 1
  0.00000    0.0  0.03572   71.0  0.00000    0.0 0.000000    0.00   0
!   Background coefficients/codes  for Pattern#  1  (Polynomial of 6th degree)
       2.174       7.806      36.650       0.000       0.000       0.000
       21.00       51.00       61.00        0.00        0.00        0.00
!-------------------------------------------------------------------------------
!  Data for PHASE number:   1  ==> Current R_Bragg for Pattern#  1:  13.6056
!-------------------------------------------------------------------------------
Cr2O3
!
!Nat Dis Ang Pr1 Pr2 Pr3 Jbt Irf Isy Str Furth       ATZ    Nvk Npr More
   2   0   0 0.0 0.0 1.0   0   0   0   0   0        911.926   0   7   1
!
!Jvi Jdi Hel Sol Mom Ter  Brind   RMua    RMub    RMuc   Jtyp  Nsp_Ref Ph_Shift N_Domains
   1   3   0   0   0   0  1.0000  0.0000  0.0000  0.0000    0      0      0      0
!
! Max_dst(dist) (angles)  Bond-Valence Calc.
      4.5000      0.0000        1  
!
R -3 c                   <--Space group symbol
!Atom   Typ       X        Y        Z     Biso       Occ     In Fin N_t Spc /Codes
Cr     CR      0.00000  0.00000  0.34733  0.40760   0.33333   0   0   0    0  
                  0.00     0.00   101.00   121.00      0.00
O      O       0.30748  0.00000  0.25000  0.29952   0.50000   0   0   0    0  
                111.00     0.00     0.00   131.00      141.00
!-------> Profile Parameters for Pattern #  1
!  Scale        Shape1      Bov      Str1      Str2      Str3   Strain-Model
 0.11666E-03   0.00000   0.00000   0.00000   0.00000   0.00000       0
    11.00000     0.000     0.000     0.000     0.000     0.000
!       U         V          W           X          Y        GauSiz   LorSiz Size-Model
   0.004391  -0.000389   0.009813   0.099328   0.031590   0.000040   0.000000    0
      0.000      0.000      0.000     81.000     91.000      0.000      0.000
!     a          b         c        alpha      beta       gamma      #Cell Info
   4.958896   4.958896  13.594759  90.000000  90.000000 120.000000   
   31.00000   31.00000   41.00000    0.00000    0.00000   31.00000
!  Pref1    Pref2      Asy1     Asy2     Asy3     Asy4      S_L      D_L
  1.00000  1.00000  0.00000  0.00000  0.00000  0.00000  0.00000  0.00000
     0.00     0.00     0.00     0.00     0.00     0.00     0.00     0.00
!  2Th1/TOF1    2Th2/TOF2  Pattern to plot
      20.017      99.997       1

File: Dane/Grupa02/ochra_1000rpm_10min.pcr
Ochra
! Current global Chi2 (Bragg contrib.) =      2.953    
NPATT      1       1 <- Flags for patterns (1:refined, 0: excluded)
W_PAT   1.000
!Nph Dum Ias Nre Cry Opt Aut
   3   0   0   0   0   0   1
!Job Npr Nba Nex Nsc Nor Iwg Ilo Res Ste Uni Cor Anm Int
   0   7   0   1   0   1   0   0   0   0   0   0   0   0  !-> Patt#: 1
!
!File names of data(patterns) files
ochra_raw.xrdml
!
!Mat Pcr NLI Rpa Sym Sho
   1   2   0   0   1   0
!Ipr Ppl Ioc Ls1 Ls2 Ls3 Prf Ins Hkl Fou Ana
   0   2   0   0   4   0   3  13   2   0   0  !-> Patt#: 1
!
! Lambda1  Lambda2    Ratio    Bkpos    Wdt    Cthm     muR   AsyLim   Rpolarz  2nd-muR -> Patt# 1
 1.540600 1.544390  0.50000   90.000 25.0000  0.9000  0.0000   90.00    0.0000  0.0000
!
!NCY  Eps  R_at  R_an  R_pr  R_gl
 10  0.30  0.90  0.90  0.90  0.90
!     Thmin       Step       Thmax    PSD    Sent0  -> Patt#: 1
    10.0167   0.033423    99.9902   0.000   0.000
!
! Excluded regions (LowT  HighT) for Pattern#  1
        0.00       10.00
! 
!
      41    !Number of refined parameters
!
!  Zero    Code    SyCos    Code   SySin    Code  Lambda     Code MORE ->Patt# 1
  0.00000    0.0  0.06325   21.0  0.00000    0.0 0.000000    0.00   0
!   Background coefficients/codes  for Pattern#  1  (Polynomial of 6th degree)
      10.401     -37.045    -118.870    -209.719       0.000       0.000
       31.00       41.00       51.00      371.00        0.00        0.00
!-------------------------------------------------------------------------------
!  Data for PHASE number:   1  ==> Current R_Bragg for Pattern#  1:   9.7101
!-------------------------------------------------------------------------------
SiO2 hexagonal (No 152)
!
!Nat Dis Ang Jbt Isy Str Furth        ATZ     Nvk More
   2   0   0   0   0   0   0        180.2544   0   0
!Contributions (0/1) of this phase to the  1 patterns
 1
!Irf Npr Jtyp  Nsp_Ref Ph_Shift for Pattern#  1
   0   7    0      0      0
! Pr1    Pr2    Pr3   Brind.   Rmua   Rmub   Rmuc     for Pattern#  1
  1.000  0.000  1.000  1.000  0.000  0.000  0.000
!
!
P 31 2 1                 <--Space group symbol
!Atom   Typ       X        Y        Z     Biso       Occ     In Fin N_t Spc /Codes
Si     SI      0.47605  0.00000  0.33333  0.16667   0.50000   0   0   0    0  
                381.00     0.00     0.00     0.00      0.00
O      O       0.42196  0.27254  0.21330  0.20000   1.00000   0   0   0    0  
                391.00   401.00   411.00     0.00      0.00
!-------> Profile Parameters for Pattern #  1
!  Scale        Shape1      Bov      Str1      Str2      Str3   Strain-Model
 0.11300E-02   0.00000   0.00000   0.00000   0.00000   0.00000       0
    11.00000     0.000     0.000     0.000     0.000     0.000
!       U         V          W           X          Y        GauSiz   LorSiz Size-Model
   0.004391  -0.000389   0.009813   0.074731   0.053449   0.000000   0.000000    0
      0.000      0.000      0.000    351.000    361.000      0.000      0.000
!     a          b         c        alpha      beta       gamma      #Cell Info
   4.915694   4.915694   5.405714  90.000000  90.000000 120.000000   
   61.00000   61.00000   71.00000    0.00000    0.00000   61.00000
!  Pref1    Pref2      Asy1     Asy2     Asy3     Asy4      S_L      D_L
  1.00000  0.00000  0.00000  0.00000  0.00000  0.00000  0.00000  0.00000
     0.00     0.00     0.00     0.00     0.00     0.00     0.00     0.00
!-------------------------------------------------------------------------------
!  Data for PHASE number:   2  ==> Current R_Bragg for Pattern#  1:  26.0106
!-------------------------------------------------------------------------------
Al2Si2O5(OH)4 monoclinic (No 9)
!
!Nat Dis Ang Jbt Isy Str Furth        ATZ     Nvk More
  13   0   0   0   0   0   0       1016.5189   0   0
!Contributions (0/1) of this phase to the  1 patterns
 1
!Irf Npr Jtyp  Nsp_Ref Ph_Shift for Pattern#  1
   0   7    0      0      0
! Pr1    Pr2    Pr3   Brind.   Rmua   Rmub   Rmuc     for Pattern#  1
  1.000  0.000  1.000  1.000  0.000  0.000  0.000
!
!
C 1 c 1                  <--Space group symbol
!Atom   Typ       X        Y        Z     Biso       Occ     In Fin N_t Spc /Codes
Al1    AL      0.25000 -0.11300  0.00000  0.16667   1.00000   0   0   0    0  
                  0.00  -121.00     0.00     0.00      0.00
Al2    AL      0.25000  0.11300  0.00000  0.16667   1.00000   0   0   0    0  
                  0.00   121.00     0.00     0.00      0.00
Si1    SI     -0.06835  0.50000  0.21809  0.16667   1.00000   0   0   0    0  
                201.00     0.00   131.00     0.00      0.00
Si2    SI     -0.06835  0.06127  0.21809  0.16667   1.00000   0   0   0    0  
                201.00   141.00   131.00     0.00      0.00
O1     O      -0.08993  0.50000  0.05902  0.20000   1.00000   0   0   0    0  
                211.00     0.00   221.00     0.00      0.00
O2     O      -0.08993  0.13788  0.05902  0.20000   1.00000   0   0   0    0  
                211.00   231.00   221.00     0.00      0.00
O3     O      -0.08993 -0.13788  0.05902  0.20000   1.00000   0   0   0    0  
                211.00  -231.00   221.00     0.00      0.00
O4     O       0.00388  0.26649  0.24002  0.20000   1.00000   0   0   0    0  
                231.00   241.00   251.00     0.00      0.00
O5     O       0.63147 -0.39163  0.23708  0.20000   1.00000   0   0   0    0  
                261.00   271.00   281.00     0.00      0.00
O6     O       0.63147  0.21277  0.19116  0.20000   1.00000   0   0   0    0  
                261.00   291.00   301.00     0.00      0.00
O7     O      -0.09899  0.00000  0.50518  0.20000   1.00000   0   0   0    0  
                311.00     0.00   321.00     0.00      0.00
O8     O      -0.37605  0.00049  0.50518  0.20000   1.00000   0   0   0    0  
                341.00   331.00   321.00     0.00      0.00
O9     O      -0.09899  0.26649  0.50518  0.20000   1.00000   0   0   0    0  
                311.00   241.00   321.00     0.00      0.00
!-------> Profile Parameters for Pattern #  1
!  Scale        Shape1      Bov      Str1      Str2      Str3   Strain-Model
 0.20872E-04   0.00000   0.00000   0.00000   0.00000   0.00000       0
    81.00000     0.000     0.000     0.000     0.000     0.000
!       U         V          W           X          Y        GauSiz   LorSiz Size-Model
   0.004391  -0.000389   0.009813   0.074731   0.053449   0.000000   0.000000    0
      0.000      0.000      0.000    351.000    361.000      0.000      0.000
!     a          b         c        alpha      beta       gamma      #Cell Info
   5.084575   8.930921  14.536194  90.000000 100.081413  90.000000   
   91.00000  101.00000  111.00000    0.00000    0.00000    0.00000
!  Pref1    Pref2      Asy1     Asy2     Asy3     Asy4      S_L      D_L
  1.00000  0.00000  0.00000  0.00000  0.00000  0.00000  0.00000  0.00000
     0.00     0.00     0.00     0.00     0.00     0.00     0.00     0.00
!-------------------------------------------------------------------------------
!  Data for PHASE number:   3  ==> Current R_Bragg for Pattern#  1:  11.5432
!-------------------------------------------------------------------------------
Fe2O3 hexagonal
!
!Nat Dis Ang Jbt Isy Str Furth        ATZ     Nvk More
   3   0   0   0   0   0   0        958.1856   0   0
!Contributions (0/1) of this phase to the  1 patterns
 1
!Irf Npr Jtyp  Nsp_Ref Ph_Shift for Pattern#  1
   0   7    0      0      0
! Pr1    Pr2    Pr3   Brind.   Rmua   Rmub   Rmuc     for Pattern#  1
  0.000  0.000  1.000  1.000  0.000  0.000  0.000
!
!
R -3 C                   <--Space group symbol
!Atom   Typ       X        Y        Z     Biso       Occ     In Fin N_t Spc /Codes
Feh    FE      0.00000  0.00000  0.35252  0.22305   0.16667   0   0   0    0  
                  0.00     0.00   181.00   130.00      0.00
Feh    FE      0.00000  0.00000  0.35252  0.22305   0.16667   0   0   0    0  
                  0.00     0.00   181.00   130.00      0.00
Oh     O      -1.70284  0.00000  0.25000  0.39757   0.50000   0   0   0    0  
                191.00     0.00     0.00   140.00      0.00
!-------> Profile Parameters for Pattern #  1
!  Scale        Shape1      Bov      Str1      Str2      Str3   Strain-Model
 0.55493E-04   0.00000   0.00000   0.00000   0.00000   0.00000       0
   151.00000     0.000     0.000     0.000     0.000     0.000
!       U         V          W           X          Y        GauSiz   LorSiz Size-Model
   0.004391  -0.000389   0.009813   0.074731   0.579690   0.000040   0.000000    0
      0.000      0.000      0.000    351.000    120.100      0.000      0.000
!     a          b         c        alpha      beta       gamma      #Cell Info
   5.006531   5.006531  13.691904  90.000000  90.000000 120.000000   
  171.00000  171.00000  161.00000    0.00000    0.00000  171.00000
!  Pref1    Pref2      Asy1     Asy2     Asy3     Asy4      S_L      D_L
  1.00000  0.00000  0.00000  0.00000  0.00000  0.00000  0.00000  0.00000
     0.00     0.00     0.00     0.00     0.00     0.00     0.00     0.00
!  2Th1/TOF1    2Th2/TOF2  Pattern to plot
      10.017      99.990       1

File: Dane/Grupa02/ochra_15.pcr
Ochra
! Current global Chi2 (Bragg contrib.) =      2.053    
NPATT      1       1 <- Flags for patterns (1:refined, 0: excluded)
W_PAT   1.000
!Nph Dum Ias Nre Cry Opt Aut
   3   0   0   0   0   0   1
!Job Npr Nba Nex Nsc Nor Iwg Ilo Res Ste Uni Cor Anm Int
   0   7   0   1   0   1   0   0   0   0   0   0   0   0  !-> Patt#: 1
!
!File names of data(patterns) files
ochra_1000rpm_15min.xrdml
!
!Mat Pcr NLI Rpa Sym Sho
   1   2   0   0   1   0
!Ipr Ppl Ioc Ls1 Ls2 Ls3 Prf Ins Hkl Fou Ana
   0   2   0   0   4   0   3  13   2   0   0  !-> Patt#: 1
!
! Lambda1  Lambda2    Ratio    Bkpos    Wdt    Cthm     muR   AsyLim   Rpolarz  2nd-muR -> Patt# 1
 1.540600 1.544390  0.50000   90.000 25.0000  0.9000  0.0000   90.00    0.0000  0.0000
!
!NCY  Eps  R_at  R_an  R_pr  R_gl
 10  0.30  0.90  0.90  0.90  0.90
!     Thmin       Step       Thmax    PSD    Sent0  -> Patt#: 1
    10.0167   0.033423    99.9902   0.000   0.000
!
! Excluded regions (LowT  HighT) for Pattern#  1
        0.00       10.00
! 
!
      41    !Number of refined parameters
!
!  Zero    Code    SyCos    Code   SySin    Code  Lambda     Code MORE ->Patt# 1
  0.00000    0.0  0.04830   21.0  0.00000    0.0 0.000000    0.00   0
!   Background coefficients/codes  for Pattern#  1  (Polynomial of 6th degree)
      14.157     -31.887     -32.093    -120.073       0.000       0.000
       31.00       41.00       51.00      371.00        0.00        0.00
!-------------------------------------------------------------------------------
!  Data for PHASE number:   1  ==> Current R_Bragg for Pattern#  1:  14.9316
!-------------------------------------------------------------------------------
SiO2 hexagonal (No 152)
!
!Nat Dis Ang Jbt Isy Str Furth        ATZ     Nvk More
   2   0   0   0   0   0   0        180.2544   0   0
!Contributions (0/1) of this phase to the  1 patterns
 1
!Irf Npr Jtyp  Nsp_Ref Ph_Shift for Pattern#  1
   0   7    0      0      0
! Pr1    Pr2    Pr3   Brind.   Rmua   Rmub   Rmuc     for Pattern#  1
  1.000  0.000  1.000  1.000  0.000  0.000  0.000
!
!
P 31 2 1                 <--Space group symbol
!Atom   Typ       X        Y        Z     Biso       Occ     In Fin N_t Spc /Codes
Si     SI      0.46798  0.00000  0.33333  0.16667   0.50000   0   0   0    0  
                381.00     0.00     0.00     0.00      0.00
O      O       0.41898  0.25730  0.21033  0.20000   1.00000   0   0   0    0  
                391.00   401.00   411.00     0.00      0.00
!-------> Profile Parameters for Pattern #  1
!  Scale        Shape1      Bov      Str1      Str2      Str3   Strain-Model
 0.83534E-03   0.00000   0.00000   0.00000   0.00000   0.00000       0
    11.00000     0.000     0.000     0.000     0.000     0.000
!       U         V          W           X          Y        GauSiz   LorSiz Size-Model
   0.004391  -0.000389   0.009813   0.230287   0.116828   0.000000   0.000000    0
      0.000      0.000      0.000    351.000    361.000      0.000      0.000
!     a          b         c        alpha      beta       gamma      #Cell Info
   4.915765   4.915765   5.406416  90.000000  90.000000 120.000000   
   61.00000   61.00000   71.00000    0.00000    0.00000   61.00000
!  Pref1    Pref2      Asy1     Asy2     Asy3     Asy4      S_L      D_L
  1.00000  0.00000  0.00000  0.00000  0.00000  0.00000  0.00000  0.00000
     0.00     0.00     0.00     0.00     0.00     0.00     0.00     0.00
!-------------------------------------------------------------------------------
!  Data for PHASE number:   2  ==> Current R_Bragg for Pattern#  1:  23.7772
!-------------------------------------------------------------------------------
Al2Si2O5(OH)4 monoclinic (No 9)
!
!Nat Dis Ang Jbt Isy Str Furth        ATZ     Nvk More
  13   0   0   0   0   0   0       1016.5189   0   0
!Contributions (0/1) of this phase to the  1 patterns
 1
!Irf Npr Jtyp  Nsp_Ref Ph_Shift for Pattern#  1
   0   7    0      0      0
! Pr1    Pr2    Pr3   Brind.   Rmua   Rmub   Rmuc     for Pattern#  1
  1.000  0.000  1.000  1.000  0.000  0.000  0.000
!
!
C 1 c 1                  <--Space group symbol
!Atom   Typ       X        Y        Z     Biso       Occ     In Fin N_t Spc /Codes
Al1    AL      0.25000 -0.09375  0.00000  0.16667   1.00000   0   0   0    0  
                  0.00  -121.00     0.00     0.00      0.00
Al2    AL      0.25000  0.09375  0.00000  0.16667   1.00000   0   0   0    0  
                  0.00   121.00     0.00     0.00      0.00
Si1    SI      0.03123  0.50000  0.26027  0.16667   1.00000   0   0   0    0  
                201.00     0.00   131.00     0.00      0.00
Si2    SI      0.03123  0.14602  0.26027  0.16667   1.00000   0   0   0    0  
                201.00   141.00   131.00     0.00      0.00
O1     O       0.03973  0.50000  0.07211  0.20000   1.00000   0   0   0    0  
                211.00     0.00   221.00     0.00      0.00
O2     O       0.03973  0.07936  0.07211  0.20000   1.00000   0   0   0    0  
                211.00   231.00   221.00     0.00      0.00
O3     O       0.03973 -0.07936  0.07211  0.20000   1.00000   0   0   0    0  
                211.00  -231.00   221.00     0.00      0.00
O4     O      -0.05464  0.12424  0.17274  0.20000   1.00000   0   0   0    0  
                231.00   241.00   251.00     0.00      0.00
O5     O       1.02272 -0.40330  0.29065  0.20000   1.00000   0   0   0    0  
                261.00   271.00   281.00     0.00      0.00
O6     O       1.02272  0.32828  0.21884  0.20000   1.00000   0   0   0    0  
                261.00   291.00   301.00     0.00      0.00
O7     O      -0.30367  0.00000  0.51900  0.20000   1.00000   0   0   0    0  
                311.00     0.00   321.00     0.00      0.00
O8     O      -0.96258  0.12184  0.51900  0.20000   1.00000   0   0   0    0  
                341.00   331.00   321.00     0.00      0.00
O9     O      -0.30367  0.12424  0.51900  0.20000   1.00000   0   0   0    0  
                311.00   241.00   321.00     0.00      0.00
!-------> Profile Parameters for Pattern #  1
!  Scale        Shape1      Bov      Str1      Str2      Str3   Strain-Model
 0.82198E-05   0.00000   0.00000   0.00000   0.00000   0.00000       0
    81.00000     0.000     0.000     0.000     0.000     0.000
!       U         V          W           X          Y        GauSiz   LorSiz Size-Model
   0.004391  -0.000389   0.009813   0.230287   0.116828   0.000000   0.000000    0
      0.000      0.000      0.000    351.000    361.000      0.000      0.000
!     a          b         c        alpha      beta       gamma      #Cell Info
   5.076629   8.928163  14.524789  90.000000 100.058945  90.000000   
   91.00000  101.00000  111.00000    0.00000    421.00000    0.00000
!  Pref1    Pref2      Asy1     Asy2     Asy3     Asy4      S_L      D_L
  1.00000  0.00000  0.00000  0.00000  0.00000  0.00000  0.00000  0.00000
     0.00     0.00     0.00     0.00     0.00     0.00     0.00     0.00
!-------------------------------------------------------------------------------
!  Data for PHASE number:   3  ==> Current R_Bragg for Pattern#  1:  10.2880
!-------------------------------------------------------------------------------
Fe2O3 hexagonal
!
!Nat Dis Ang Jbt Isy Str Furth        ATZ     Nvk More
   3   0   0   0   0   0   0        958.1856   0   0
!Contributions (0/1) of this phase to the  1 patterns
 1
!Irf Npr Jtyp  Nsp_Ref Ph_Shift for Pattern#  1
   0   7    0      0      0
! Pr1    Pr2    Pr3   Brind.   Rmua   Rmub   Rmuc     for Pattern#  1
  0.000  0.000  1.000  1.000  0.000  0.000  0.000
!
!
R -3 C                   <--Space group symbol
!Atom   Typ       X        Y        Z     Biso       Occ     In Fin N_t Spc /Codes
Feh    FE      0.00000  0.00000  0.35378  0.22305   0.16667   0   0   0    0  
                  0.00     0.00   181.00   130.00      0.00
Feh    FE      0.00000  0.00000  0.35378  0.22305   0.16667   0   0   0    0  
                  0.00     0.00   181.00   130.00      0.00
Oh     O      -1.70341  0.00000  0.25000  0.39757   0.50000   0   0   0    0  
                191.00     0.00     0.00   140.00      0.00
!-------> Profile Parameters for Pattern #  1
!  Scale        Shape1      Bov      Str1      Str2      Str3   Strain-Model
 0.48536E-04   0.00000   0.00000   0.00000   0.00000   0.00000       0
   151.00000     0.000     0.000     0.000     0.000     0.000
!       U         V          W           X          Y        GauSiz   LorSiz Size-Model
   0.004391  -0.000389   0.009813   0.230287   0.577766   0.000040   0.000000    0
      0.000      0.000      0.000    351.000    120.100      0.000      0.000
!     a          b         c        alpha      beta       gamma      #Cell Info
   5.009016   5.009016  13.674453  90.000000  90.000000 120.000000   
  171.00000  171.00000  161.00000    0.00000    0.00000  171.00000
!  Pref1    Pref2      Asy1     Asy2     Asy3     Asy4      S_L      D_L
  1.00000  0.00000  0.00000  0.00000  0.00000  0.00000  0.00000  0.00000
     0.00     0.00     0.00     0.00     0.00     0.00     0.00     0.00
!  2Th1/TOF1    2Th2/TOF2  Pattern to plot
      10.017      99.990       1

File: Dane/Grupa03/magnetyt_miel.pcr
COMM Fe3O4
! Current global Chi2 (Bragg contrib.) =      2.401    
! Files => DAT-file: Magnetyt_oil_700+1000rpm_10+10min_long.xrdml,  PCR-file: magnetyt_miel
!Job Npr Nph Nba Nex Nsc Nor Dum Iwg Ilo Ias Res Ste Nre Cry Uni Cor Opt Aut
   0   7   1  37   1   0   1   0   0   0   0   0   0   0   0   0   0   0   1
!
!Ipr Ppl Ioc Mat Pcr Ls1 Ls2 Ls3 NLI Prf Ins Rpa Sym Hkl Fou Sho Ana
   0   2   0   1   2   0   4   0   0   3  13   0   1   2   0   0   0
!
! Lambda1  Lambda2    Ratio    Bkpos    Wdt    Cthm     muR   AsyLim   Rpolarz  2nd-muR -> Patt# 1
 1.540600 1.544390  0.50000   90.000 25.0000  0.9000  0.0000   90.00    0.0000  0.0000
!
!NCY  Eps  R_at  R_an  R_pr  R_gl     Thmin       Step       Thmax    PSD    Sent0
 10  0.30  0.90  0.90  0.90  0.90     10.0167   0.033423    99.9902   0.000   0.000
!
!2Theta/TOF/E(Kev)   Background  for Pattern#  1
        27.7652      3285.2236          0.00
        29.0382      2941.5813          0.00
        29.7808      2804.1248          0.00
        30.7355      2632.3035          0.00
        32.0085      2529.2102          0.00
        33.2815      2460.4812          0.00
        34.4484      2563.5747          0.00
        35.4031      2632.3035          0.00
        36.4639      2597.9392          0.00
        37.4187      2426.1179          0.00
        38.9038      2426.1179          0.00
        40.1768      2391.7534          0.00
        41.2376      2391.7534          0.00
        42.4045      2254.2957          0.00
        43.7836      2082.4746          0.00
        45.2687      1876.2889          0.00
        47.2843      1635.7389          0.00
        48.5573      1463.9178          0.00
        50.4668      1360.8256          0.00
        52.1641      1223.3678          0.00
        53.9675      1189.0045          0.00
        55.2405      1120.2755          0.00
        57.5743      1085.9111          0.00
        59.0594      1017.1822          0.00
        60.7567       948.4544          0.00
        62.7723       914.0900          0.00
        65.0000       879.7255          0.00
        67.1216       810.9966          0.00
        72.2136       776.6333          0.00
        76.8812       673.5399          0.00
        79.8515       639.1755          0.00
        82.7157       570.4477          0.00
        85.1556       570.4477          0.00
        87.7016       570.4477          0.00
        92.1570       570.4477          0.00
        95.6577       536.0833          0.00
        98.8402       501.7188          0.00
! 
! Excluded regions (LowT  HighT) for Pattern#  1
        0.00       28.00
! 
!
       8    !Number of refined parameters
!
!  Zero    Code    SyCos    Code   SySin    Code  Lambda     Code MORE ->Patt# 1
  0.00000    0.0  0.02083   21.0  0.00000    0.0 0.000000    0.00   0
!-------------------------------------------------------------------------------
!  Data for PHASE number:   1  ==> Current R_Bragg for Pattern#  1:  10.8386
!-------------------------------------------------------------------------------
Fe3O4
!
!Nat Dis Ang Pr1 Pr2 Pr3 Jbt Irf Isy Str Furth       ATZ    Nvk Npr More
   3   0   0 1.0 0.0 1.0   0   0   0   0   0       1852.467   0   7   1
!
!Jvi Jdi Hel Sol Mom Ter  Brind   RMua    RMub    RMuc   Jtyp  Nsp_Ref Ph_Shift N_Domains
   1   3   0   0   0   0  1.0000  0.0000  0.0000  0.0000    0      0      0      0
!
! Max_dst(dist) (angles)  Bond-Valence Calc.
      4.0000      0.0000        1  
!
227:1                    <--Space group symbol
!Atom   Typ       X        Y        Z     Biso       Occ     In Fin N_t Spc /Codes
Fe1    FE      0.50000  0.50000  0.50000  0.17508   0.04167   0   0   0    0  
                  0.00     0.00     0.00    41.00      0.00
Fe2    FE      0.12500  0.12500  0.12500  0.17508   0.08333   0   0   0    0  
                  0.00     0.00     0.00    41.00      0.00
O      O       0.36918  0.36918  0.36918 -0.64580   0.16667   0   0   0    0  
                 61.00    61.00    61.00    81.00      0.00
!-------> Profile Parameters for Pattern #  1
!  Scale        Shape1      Bov      Str1      Str2      Str3   Strain-Model
 0.18138E-03   0.00000   0.00000   0.00000   0.00000   0.00000       0
    11.00000     0.000     0.000     0.000     0.000     0.000
!       U         V          W           X          Y        GauSiz   LorSiz Size-Model
   0.004391  -0.000389   0.009813   0.692911   0.081591   0.000000   0.000000    0
      0.000      0.000      0.000     50.500     70.500      0.000      0.000
!     a          b         c        alpha      beta       gamma      #Cell Info
   8.398746   8.398746   8.398746  90.000000  90.000000  90.000000   
   31.00000   31.00000   31.00000    0.00000    0.00000    0.00000
!  Pref1    Pref2      Asy1     Asy2     Asy3     Asy4      S_L      D_L
  1.00000  0.00000  0.00000  0.00000  0.00000  0.00000  0.00000  0.00000
     0.00     0.00     0.00     0.00     0.00     0.00     0.00     0.00
!  2Th1/TOF1    2Th2/TOF2  Pattern to plot
      28.000      79.977       1

File: Dane/Grupa04/ni_raw_oil.pcr
COMM Ni
! Current global Chi2 (Bragg contrib.) =      2.724    
! Files => DAT-file: ni_raw.xrdml,  PCR-file: ni_raw
!Job Npr Nph Nba Nex Nsc Nor Dum Iwg Ilo Ias Res Ste Nre Cry Uni Cor Opt Aut
   0   7   1   0   1   0   0   0   0   0   0   0   0   0   0   0   0   0   1
!
!Ipr Ppl Ioc Mat Pcr Ls1 Ls2 Ls3 NLI Prf Ins Rpa Sym Hkl Fou Sho Ana
   0   2   0   1   2   0   4   0   0   3  13   0   1   2   0   0   0
!
! Lambda1  Lambda2    Ratio    Bkpos    Wdt    Cthm     muR   AsyLim   Rpolarz  2nd-muR -> Patt# 1
 1.540600 1.544390  0.50000   90.000 25.0000  0.9000  0.0000   90.00    0.0000  0.0000
!
!NCY  Eps  R_at  R_an  R_pr  R_gl     Thmin       Step       Thmax    PSD    Sent0
 20  0.10  0.90  0.90  0.90  0.90     20.0231   0.033423   129.9833   0.000   0.000
!
! Excluded regions (LowT  HighT) for Pattern#  1
        0.00       35.00
! 
!
      10    !Number of refined parameters
!
!  Zero    Code    SyCos    Code   SySin    Code  Lambda     Code MORE ->Patt# 1
  0.00000    0.0  0.03378   51.0  0.00000    0.0 0.000000    0.00   0
!   Background coefficients/codes  for Pattern#  1  (Polynomial of 6th degree)
     272.519       0.000       0.000       0.000       0.000       0.000
       21.00       60.00       70.00       80.00        0.00        0.00
!-------------------------------------------------------------------------------
!  Data for PHASE number:   1  ==> Current R_Bragg for Pattern#  1:   2.0760
!-------------------------------------------------------------------------------
Ni
!
!Nat Dis Ang Pr1 Pr2 Pr3 Jbt Irf Isy Str Furth       ATZ    Nvk Npr More
   1   0   0 0.0 0.0 2.0   0   0   0   0   0        234.725   0   7   0
!
!
225                      <--Space group symbol
!Atom   Typ       X        Y        Z     Biso       Occ     In Fin N_t Spc /Codes
NI     Ni      0.00000  0.00000  0.00000  0.40444   0.02083   0   0   0    0  
                  0.00     0.00     0.00    41.00      0.00
!-------> Profile Parameters for Pattern #  1
!  Scale        Shape1      Bov      Str1      Str2      Str3   Strain-Model
 0.10049E-01   0.00000   0.00000   0.00000   0.00000   0.00000       0
    11.00000     0.000     0.000     0.000     0.000     0.000
!       U         V          W           X          Y        GauSiz   LorSiz Size-Model
   0.003047  -0.004667   0.005915   0.220737   0.002104   0.000040   0.000000    0
      0.000      0.000      0.000    101.000     91.000      0.000      0.000
!     a          b         c        alpha      beta       gamma      #Cell Info
   3.524434   3.524434   3.524434  90.000000  90.000000  90.000000   
   31.00000   31.00000   31.00000    0.00000    0.00000    0.00000
!  Pref1    Pref2      Asy1     Asy2     Asy3     Asy4      S_L      D_L
  0.00000  0.00000  0.00000  0.00000  0.00000  0.00000  0.00000  0.00000
     0.00     0.00     0.00     0.00     0.00     0.00     0.00     0.00
!  2Th1/TOF1    2Th2/TOF2  Pattern to plot
      35.000     104.985       1

File: Dane/Grupa05/zno_800rpm_120min.pcr
COMM ZnO
! Current global Chi2 (Bragg contrib.) =      11.65    
! Files => DAT-file: zno_800rpm_120min.xrdml,  PCR-file: zno_800rpm_120min
!Job Npr Nph Nba Nex Nsc Nor Dum Iwg Ilo Ias Res Ste Nre Cry Uni Cor Opt Aut
   0   7   1   0   1   0   1   0   0   0   0   0   0   0   0   0   0   0   1
!
!Ipr Ppl Ioc Mat Pcr Ls1 Ls2 Ls3 NLI Prf Ins Rpa Sym Hkl Fou Sho Ana
   0   2   0   1   2   0   4   0   0   3  13   0   1   2   0   0   0
!
! Lambda1  Lambda2    Ratio    Bkpos    Wdt    Cthm     muR   AsyLim   Rpolarz  2nd-muR -> Patt# 1
 1.540600 1.544390  0.50000   90.000 25.0000  0.9000  0.0000   90.00    0.0000  0.0000
!
!NCY  Eps  R_at  R_an  R_pr  R_gl     Thmin       Step       Thmax    PSD    Sent0
 20  0.30  0.90  0.90  0.90  0.90     20.0030   0.033423   149.9833   0.000   0.000
!
! Excluded regions (LowT  HighT) for Pattern#  1
        0.00       15.00
! 
!
      13    !Number of refined parameters
!
!  Zero    Code    SyCos    Code   SySin    Code  Lambda     Code MORE ->Patt# 1
  0.00000    0.0 -0.08055   21.0  0.00000    0.0 0.000000    0.00   0
!   Background coefficients/codes  for Pattern#  1  (Polynomial of 6th degree)
     323.102    -141.703       0.000       0.000       0.000       0.000
       51.00       81.00       90.00      100.00        0.00        0.00
!-------------------------------------------------------------------------------
!  Data for PHASE number:   1  ==> Current R_Bragg for Pattern#  1:  18.6387
!-------------------------------------------------------------------------------
ZnO
!
!Nat Dis Ang Pr1 Pr2 Pr3 Jbt Irf Isy Str Furth       ATZ    Nvk Npr More
   2   0   0 0.0 0.0 1.0   0   0   0   0   0        162.765   0   7   0
!
!
P 63 m c                 <--Space group symbol
!Atom   Typ       X        Y        Z     Biso       Occ     In Fin N_t Spc /Codes
Zn     ZN      0.33333  0.66667  0.00000  0.22305   0.16667   0   0   0    0  
                  0.00     0.00     0.00   120.00      0.00
O      O       0.33333  0.66667  0.38  0.39757   0.16667   0   0   0    0  
                  0.00     0.00   111.00   130.00      0.00
!-------> Profile Parameters for Pattern #  1
!  Scale        Shape1      Bov      Str1      Str2      Str3   Strain-Model
 0.51040E-01   0.00000   0.00000   0.00000   0.00000   0.00000       0
    11.00000     0.000     0.000     0.000     0.000     0.000
!       U         V          W           X          Y        GauSiz   LorSiz Size-Model
   0.008768  -0.001210   0.012021   0.870660   0.129440   0.000040   0.000000    0
      0.000      0.000      0.000     60.500     70.500      0.000      0.000
!     a          b         c        alpha      beta       gamma      #Cell Info
   3.250162   3.250162   5.207148  90.000000  90.000000 120.000000   
   31.00000   31.00000   41.00000    0.00000    0.00000   31.00000
!  Pref1    Pref2      Asy1     Asy2     Asy3     Asy4      S_L      D_L
  1.00000  0.00000  0.00000  0.00000  0.00000  0.00000  0.00000  0.00000
     0.00     0.00     0.00     0.00     0.00     0.00     0.00     0.00
!  2Th1/TOF1    2Th2/TOF2  Pattern to plot
      25.021      99.983       1

File: Dane/Grupa05/zno_800rpm_20min.pcr
COMM ZnO
! Current global Chi2 (Bragg contrib.) =      2.695    
! Files => DAT-file: zno_800rpm_20min.xrdml,  PCR-file: zno_800rpm_20min
!Job Npr Nph Nba Nex Nsc Nor Dum Iwg Ilo Ias Res Ste Nre Cry Uni Cor Opt Aut
   0   7   1   0   1   0   1   0   0   0   0   0   0   0   0   0   0   0   1
!
!Ipr Ppl Ioc Mat Pcr Ls1 Ls2 Ls3 NLI Prf Ins Rpa Sym Hkl Fou Sho Ana
   0   2   0   1   2   0   4   0   0   3  13   0   1   2   0   0   0
!
! Lambda1  Lambda2    Ratio    Bkpos    Wdt    Cthm     muR   AsyLim   Rpolarz  2nd-muR -> Patt# 1
 1.540600 1.544390  0.50000   90.000 25.0000  0.9000  0.0000   90.00    0.0000  0.0000
!
!NCY  Eps  R_at  R_an  R_pr  R_gl     Thmin       Step       Thmax    PSD    Sent0
 20  0.30  0.90  0.90  0.90  0.90     20.0165   0.033423   119.9833   0.000   0.000
!
! Excluded regions (LowT  HighT) for Pattern#  1
        0.00       15.00
! 
!
      13    !Number of refined parameters
!
!  Zero    Code    SyCos    Code   SySin    Code  Lambda     Code MORE ->Patt# 1
  0.00000    0.0 -0.05948   21.0  0.00000    0.0 0.000000    0.00   0
!   Background coefficients/codes  for Pattern#  1  (Polynomial of 6th degree)
      18.167      -6.917       0.000       0.000       0.000       0.000
       51.00       81.00       90.00      100.00        0.00        0.00
!-------------------------------------------------------------------------------
!  Data for PHASE number:   1  ==> Current R_Bragg for Pattern#  1:   8.4145
!-------------------------------------------------------------------------------
ZnO
!
!Nat Dis Ang Pr1 Pr2 Pr3 Jbt Irf Isy Str Furth       ATZ    Nvk Npr More
   2   0   0 0.0 0.0 1.0   0   0   0   0   0        162.765   0   7   0
!
!
P 63 m c                 <--Space group symbol
!Atom   Typ       X        Y        Z     Biso       Occ     In Fin N_t Spc /Codes
Zn     ZN      0.33333  0.66667  0.00000  0.22305   0.16667   0   0   0    0  
                  0.00     0.00     0.00   120.00      0.00
O      O       0.33333  0.66667  0.38389  0.39757   0.16667   0   0   0    0  
                  0.00     0.00   111.00   130.00      0.00
!-------> Profile Parameters for Pattern #  1
!  Scale        Shape1      Bov      Str1      Str2      Str3   Strain-Model
 0.26511E-02   0.00000   0.00000   0.00000   0.00000   0.00000       0
    11.00000     0.000     0.000     0.000     0.000     0.000
!       U         V          W           X          Y        GauSiz   LorSiz Size-Model
   0.008768  -0.001210   0.012021   0.030092   0.107816   0.000040   0.000000    0
      0.000      0.000      0.000     61.000     71.000      0.000      0.000
!     a          b         c        alpha      beta       gamma      #Cell Info
   3.249934   3.249934   5.207150  90.000000  90.000000 120.000000   
   31.00000   31.00000   41.00000    0.00000    0.00000   31.00000
!  Pref1    Pref2      Asy1     Asy2     Asy3     Asy4      S_L      D_L
  1.00000  0.00000  0.00000  0.00000  0.00000  0.00000  0.00000  0.00000
     0.00     0.00     0.00     0.00     0.00     0.00     0.00     0.00
!  2Th1/TOF1    2Th2/TOF2  Pattern to plot
      25.021      99.983       1

File: Dane/Grupa05/zno_800rpm_5min.pcr
COMM ZnO
! Current global Chi2 (Bragg contrib.) =      3.231    
! Files => DAT-file: zno_800rpm_5min.xrdml,  PCR-file: zno_800rpm_5min
!Job Npr Nph Nba Nex Nsc Nor Dum Iwg Ilo Ias Res Ste Nre Cry Uni Cor Opt Aut
   0   7   1   0   1   0   1   0   0   0   0   0   0   0   0   0   0   0   1
!
!Ipr Ppl Ioc Mat Pcr Ls1 Ls2 Ls3 NLI Prf Ins Rpa Sym Hkl Fou Sho Ana
   0   2   0   1   2   0   4   0   0   3  13   0   1   2   0   0   0
!
! Lambda1  Lambda2    Ratio    Bkpos    Wdt    Cthm     muR   AsyLim   Rpolarz  2nd-muR -> Patt# 1
 1.540600 1.544390  0.50000   90.000 25.0000  0.9000  0.0000   90.00    0.0000  0.0000
!
!NCY  Eps  R_at  R_an  R_pr  R_gl     Thmin       Step       Thmax    PSD    Sent0
 20  0.30  0.90  0.90  0.90  0.90     20.0165   0.033423   119.9833   0.000   0.000
!
! Excluded regions (LowT  HighT) for Pattern#  1
        0.00       15.00
! 
!
      13    !Number of refined parameters
!
!  Zero    Code    SyCos    Code   SySin    Code  Lambda     Code MORE ->Patt# 1
  0.00000    0.0 -0.07489   21.0  0.00000    0.0 0.000000    0.00   0
!   Background coefficients/codes  for Pattern#  1  (Polynomial of 6th degree)
      13.177      -8.777       0.000       0.000       0.000       0.000
       51.00       81.00       90.00      100.00        0.00        0.00
!-------------------------------------------------------------------------------
!  Data for PHASE number:   1  ==> Current R_Bragg for Pattern#  1:  12.9731
!-------------------------------------------------------------------------------
ZnO
!
!Nat Dis Ang Pr1 Pr2 Pr3 Jbt Irf Isy Str Furth       ATZ    Nvk Npr More
   2   0   0 0.0 0.0 1.0   0   0   0   0   0        162.765   0   7   0
!
!
P 63 m c                 <--Space group symbol
!Atom   Typ       X        Y        Z     Biso       Occ     In Fin N_t Spc /Codes
Zn     ZN      0.33333  0.66667  0.00000  0.22305   0.16667   0   0   0    0  
                  0.00     0.00     0.00   120.00      0.00
O      O       0.33333  0.66667  0.37933  0.39757   0.16667   0   0   0    0  
                  0.00     0.00   111.00   130.00      0.00
!-------> Profile Parameters for Pattern #  1
!  Scale        Shape1      Bov      Str1      Str2      Str3   Strain-Model
 0.25973E-02   0.00000   0.00000   0.00000   0.00000   0.00000       0
    11.00000     0.000     0.000     0.000     0.000     0.000
!       U         V          W           X          Y        GauSiz   LorSiz Size-Model
   0.008768  -0.001210   0.012021   0.020026   0.082150   0.000040   0.000000    0
      0.000      0.000      0.000     61.000     71.000      0.000      0.000
!     a          b         c        alpha      beta       gamma      #Cell Info
   3.249794   3.249794   5.206627  90.000000  90.000000 120.000000   
   31.00000   31.00000   41.00000    0.00000    0.00000   31.00000
!  Pref1    Pref2      Asy1     Asy2     Asy3     Asy4      S_L      D_L
  1.00000  0.00000  0.00000  0.00000  0.00000  0.00000  0.00000  0.00000
     0.00     0.00     0.00     0.00     0.00     0.00     0.00     0.00
!  2Th1/TOF1    2Th2/TOF2  Pattern to plot
      25.021      99.983       1

File: Dane/Grupa05/zno_raw.pcr
COMM ZnO
! Current global Chi2 (Bragg contrib.) =      5.812    
! Files => DAT-file: zno_raw.xrdml,  PCR-file: zno_raw
!Job Npr Nph Nba Nex Nsc Nor Dum Iwg Ilo Ias Res Ste Nre Cry Uni Cor Opt Aut
   0   7   1   0   1   0   1   0   0   0   0   0   0   0   0   0   0   0   1
!
!Ipr Ppl Ioc Mat Pcr Ls1 Ls2 Ls3 NLI Prf Ins Rpa Sym Hkl Fou Sho Ana
   0   2   0   1   2   0   4   0   0   3  13   0   1   2   0   0   0
!
! Lambda1  Lambda2    Ratio    Bkpos    Wdt    Cthm     muR   AsyLim   Rpolarz  2nd-muR -> Patt# 1
 1.540600 1.544390  0.50000   90.000 25.0000  0.9000  0.0000   90.00    0.0000  0.0000
!
!NCY  Eps  R_at  R_an  R_pr  R_gl     Thmin       Step       Thmax    PSD    Sent0
 20  0.30  0.90  0.90  0.90  0.90     20.0031   0.033423    99.9832   0.000   0.000
!
! Excluded regions (LowT  HighT) for Pattern#  1
        0.00       15.00
! 
!
      13    !Number of refined parameters
!
!  Zero    Code    SyCos    Code   SySin    Code  Lambda     Code MORE ->Patt# 1
  0.00000    0.0  0.04978   21.0  0.00000    0.0 0.000000    0.00   0
!   Background coefficients/codes  for Pattern#  1  (Polynomial of 6th degree)
     25.972      0.218       0.000       0.000       0.000       0.000
       51.00       81.00       90.00      100.00        0.00        0.00
!-------------------------------------------------------------------------------
!  Data for PHASE number:   1  ==> Current R_Bragg for Pattern#  1:   8.0570
!-------------------------------------------------------------------------------
ZnO
!
!Nat Dis Ang Pr1 Pr2 Pr3 Jbt Irf Isy Str Furth       ATZ    Nvk Npr More
   2   0   0 0.0 0.0 1.0   0   0   0   0   0        162.765   0   7   0
!
!
P 63 m c                 <--Space group symbol
!Atom   Typ       X        Y        Z     Biso       Occ     In Fin N_t Spc /Codes
Zn     ZN      0.33333  0.66667  0.00000  0.22305   0.16667   0   0   0    0  
                  0.00     0.00     0.00   120.00      0.00
O      O       0.33333  0.66667  0.38328  0.39757   0.16667   0   0   0    0  
                  0.00     0.00   111.00   130.00      0.00
!-------> Profile Parameters for Pattern #  1
!  Scale        Shape1      Bov      Str1      Str2      Str3   Strain-Model
 0.16463E-01   0.00000   0.00000   0.00000   0.00000   0.00000       0
    11.00000     0.000     0.000     0.000     0.000     0.000
!       U         V          W           X          Y        GauSiz   LorSiz Size-Model
   0.008768  -0.001210   0.012021   0.000012   0.056897   0.000040   0.000000    0
      0.000      0.000      0.000     61.000     71.000      0.000      0.000
!     a          b         c        alpha      beta       gamma      #Cell Info
   3.250237   3.250237   5.206820  90.000000  90.000000 120.000000   
   31.00000   31.00000   41.00000    0.00000    0.00000   31.00000
!  Pref1    Pref2      Asy1     Asy2     Asy3     Asy4      S_L      D_L
  1.00000  0.00000  0.00000  0.00000  0.00000  0.00000  0.00000  0.00000
     0.00     0.00     0.00     0.00     0.00     0.00     0.00     0.00
!  2Th1/TOF1    2Th2/TOF2  Pattern to plot
      25.021      99.983       1
