Repository: natkurdz/XRD-AI

File: Dane/Grupa02/ochra_raw.prf (part 2 of 6)
  3   2693     1.54060     1.54439     0.00000     0.06309     0.00000    0
   133   862   145     0     0     0     1
       0.00000      10.00000
 2Theta	Yobs	Ycal	Yobs-Ycal	Backg	Posr	(hkl)	K
     37.0555	   55.00	   49.58	 -511.58	   32.67
     37.0890	   39.00	   48.79	 -526.79	   32.63
     37.1224	   46.00	   48.14	 -519.14	   32.59
     37.1558	   36.00	   47.66	 -528.66	   32.54
     37.1892	   46.00	   47.45	 -518.45	   32.50
     37.2227	   39.00	   47.72	 -525.72	   32.46
     37.2561	   42.00	   48.71	 -523.71	   32.41
     37.2895	   36.00	   50.53	 -531.53	   32.37
     37.3229	   47.00	   52.60	 -522.60	   32.33
     37.3563	   29.00	   53.45	 -541.45	   32.29
     37.3898	   49.00	   52.67	 -520.67	   32.25
     37.4232	   43.00	   51.42	 -525.42	   32.20
     37.4566	   44.00	   49.93	 -522.93	   32.16
     37.4900	   35.00	   48.38	 -530.38	   32.12
     37.5235	   52.00	   47.50	 -512.50	   32.08
     37.5569	   50.00	   47.83	 -514.83	   32.04
     37.5903	   57.00	   50.11	 -510.11	   31.99
     37.6237	   45.00	   55.81	 -527.81	   31.95
     37.6572	   66.00	   66.72	 -517.72	   31.91
     37.6906	   71.00	   83.00	 -529.00	   31.87
     37.7240	   83.00	   99.64	 -533.64	   31.83
     37.7574	   88.00	  105.64	 -534.64	   31.79
     37.7908	   80.00	   99.87	 -536.87	   31.74
     37.8243	   66.00	   90.81	 -541.81	   31.70
     37.8577	   58.00	   78.98	 -537.98	   31.66
     37.8911	   54.00	   65.71	 -528.71	   31.62
     37.9245	   49.00	   55.18	 -523.18	   31.58
     37.9580	   63.00	   48.50	 -502.50	   31.54
     37.9914	   38.00	   44.79	 -523.79	   31.50
     38.0248	   50.00	   42.86	 -509.86	   31.46
     38.0582	   49.00	   41.79	 -509.79	   31.42
     38.0916	   34.00	   41.13	 -524.13	   31.37
     38.1251	   34.00	   40.71	 -523.71	   31.33
     38.1585	   36.00	   40.47	 -521.47	   31.29
     38.1919	   39.00	   40.37	 -518.37	   31.25
     38.2253	   39.00	   40.46	 -518.46	   31.21
     38.2588	   49.00	   40.83	 -508.83	   31.17
     38.2922	   40.00	   41.74	 -518.74	   31.13
     38.3256	   44.00	   43.82	 -516.82	   31.09
     38.3590	   46.00	   48.01	 -519.01	   31.05
     38.3924	   58.00	   55.10	 -514.10	   31.01
     38.4259	   56.00	   64.39	 -525.39	   30.97
     38.4593	   57.00	   72.13	 -532.13	   30.93
     38.4927	   62.00	   73.01	 -528.01	   30.89
     38.5261	   66.00	   68.91	 -519.91	   30.85
     38.5596	   84.00	   63.70	 -496.70	   30.81
     38.5930	   96.00	   56.99	 -477.99	   30.77
     38.6264	   70.00	   50.09	 -497.09	   30.73
     38.6598	   63.00	   44.92	 -498.92	   30.69
     38.6932	   40.00	   41.76	 -518.76	   30.65
     38.7267	   54.00	   40.06	 -503.06	   30.61
     38.7601	   52.00	   39.20	 -504.20	   30.57
     38.7935	   38.00	   38.74	 -517.74	   30.53
     38.8269	   45.00	   38.47	 -510.47	   30.49
     38.8604	   48.00	   38.32	 -507.32	   30.45
     38.8938	   28.00	   38.26	 -527.26	   30.41
     38.9272	   28.00	   38.26	 -527.26	   30.38
     38.9606	   33.00	   38.33	 -522.33	   30.34
     38.9940	   32.00	   38.46	 -523.46	   30.30
     39.0275	   35.00	   38.65	 -520.65	   30.26
     39.0609	   34.00	   38.92	 -521.92	   30.22
     39.0943	   47.00	   39.26	 -509.26	   30.18
     39.1277	   24.00	   39.70	 -532.70	   30.14
     39.1612	   54.00	   40.26	 -503.26	   30.10
     39.1946	   56.00	   40.96	 -501.96	   30.06
     39.2280	   48.00	   41.86	 -510.86	   30.03
     39.2614	   48.00	   43.03	 -512.03	   29.99
     39.2949	   74.00	   44.65	 -487.65	   29.95
     39.3283	   59.00	   47.18	 -505.18	   29.91
     39.3617	   74.00	   51.77	 -494.77	   29.87
     39.3951	   60.00	   60.65	 -517.65	   29.83
     39.4285	   99.00	   76.63	 -494.63	   29.80
     39.4620	   99.00	  100.54	 -518.54	   29.76
     39.4954	  134.00	  126.54	 -509.54	   29.72
     39.5288	  155.00	  138.85	 -500.85	   29.68
     39.5622	  136.00	  132.18	 -513.18	   29.64
     39.5957	  115.00	  119.82	 -521.82	   29.61
     39.6291	   95.00	  104.71	 -526.71	   29.57
     39.6625	   59.00	   85.64	 -543.64	   29.53
     39.6959	   50.00	   68.62	 -535.62	   29.49
     39.7293	   42.00	   56.94	 -531.94	   29.46
     39.7628	   39.00	   50.06	 -528.06	   29.42
     39.7962	   37.00	   46.32	 -526.32	   29.38
     39.8296	   31.00	   44.24	 -530.24	   29.34
     39.8630	   42.00	   42.96	 -517.96	   29.31
     39.8965	   34.00	   42.10	 -525.10	   29.27
     39.9299	   47.00	   41.54	 -511.54	   29.23
     39.9633	   24.00	   41.21	 -534.21	   29.19
     39.9967	   40.00	   41.12	 -518.12	   29.16
     40.0302	   32.00	   41.33	 -526.33	   29.12
     40.0636	   40.00	   41.98	 -518.98	   29.08
     40.0970	   43.00	   43.28	 -517.28	   29.05
     40.1304	   28.00	   45.49	 -534.49	   29.01
     40.1638	   37.00	   48.91	 -528.91	   28.97
     40.1973	   43.00	   54.05	 -528.05	   28.94
     40.2307	   62.00	   62.44	 -517.44	   28.90
     40.2641	   46.00	   75.73	 -546.73	   28.86
     40.2975	   79.00	   91.82	 -529.82	   28.83
     40.3310	  101.00	  102.35	 -518.35	   28.79
     40.3644	  109.00	  100.60	 -508.60	   28.75
     40.3978	   80.00	   92.95	 -529.95	   28.72
     40.4312	   75.00	   84.38	 -526.38	   28.68
     40.4646	   73.00	   73.34	 -517.34	   28.64
     40.4981	   53.00	   62.11	 -526.11	   28.61
     40.5315	   38.00	   53.86	 -532.86	   28.57
     40.5649	   43.00	   49.01	 -523.01	   28.54
     40.5983	   62.00	   46.69	 -501.69	   28.50
     40.6318	   50.00	   45.88	 -512.88	   28.46
     40.6652	   39.00	   45.89	 -523.89	   28.43
     40.6986	   31.00	   46.39	 -532.39	   28.39
     40.7320	   38.00	   47.31	 -526.31	   28.36
     40.7654	   50.00	   48.69	 -515.69	   28.32
     40.7989	   44.00	   50.71	 -523.71	   28.29
     40.8323	   52.00	   53.49	 -518.49	   28.25
     40.8657	   59.00	   56.91	 -514.91	   28.21
     40.8991	   50.00	   60.29	 -527.29	   28.18
     40.9326	   55.00	   62.82	 -524.82	   28.14
     40.9660	   75.00	   64.46	 -506.46	   28.11
     40.9994	   59.00	   65.75	 -523.75	   28.07
     41.0328	   91.00	   66.80	 -492.80	   28.04
     41.0662	   88.00	   67.56	 -496.56	   28.00
     41.0997	  105.00	   68.19	 -480.19	   27.97
     41.1331	  121.00	   68.79	 -464.79	   27.93
     41.1665	  138.00	   69.30	 -448.30	   27.90
     41.1999	  134.00	   69.76	 -452.76	   27.86
     41.2334	  139.00	   70.46	 -448.46	   27.83
     41.2668	  131.00	   72.13	 -458.13	   27.79
     41.3002	  111.00	   75.58	 -481.58	   27.76
     41.3336	   98.00	   80.87	 -499.87	   27.72
     41.3671	   77.00	   85.87	 -525.87	   27.69
     41.4005	   65.00	   86.71	 -538.71	   27.66
     41.4339	   50.00	   83.30	 -550.30	   27.62
     41.4673	   59.00	   78.33	 -536.33	   27.59
     41.5007	   42.00	   72.68	 -547.68	   27.55
     41.5342	   55.00	   66.38	 -528.38	   27.52
     41.5676	   36.00	   60.36	 -541.36	   27.48
     41.6010	   42.00	   55.13	 -530.13	   27.45
     41.6344	   45.00	   50.93	 -522.93	   27.42
     41.6679	   39.00	   47.82	 -525.82	   27.38
     41.7013	   28.00	   45.38	 -534.38	   27.35
     41.7347	   32.00	   43.29	 -528.29	   27.31
     41.7681	   36.00	   41.59	 -522.59	   27.28
     41.8015	   27.00	   40.28	 -530.28	   27.25
     41.8350	   34.00	   39.28	 -522.28	   27.21
     41.8684	   33.00	   38.51	 -522.51	   27.18
     41.9018	   21.00	   37.91	 -533.91	   27.14
     41.9352	   29.00	   37.42	 -525.42	   27.11
     41.9687	   39.00	   37.03	 -515.03	   27.08
     42.0021	   42.00	   36.73	 -511.73	   27.04
     42.0355	   38.00	   36.53	 -515.53	   27.01
     42.0689	   32.00	   36.43	 -521.43	   26.98
     42.1023	   29.00	   36.44	 -524.44	   26.94
     42.1358	   42.00	   36.58	 -511.58	   26.91
     42.1692	   32.00	   36.89	 -521.89	   26.88
     42.2026	   45.00	   37.43	 -509.43	   26.85
     42.2360	   26.00	   38.36	 -529.36	   26.81
     42.2695	   42.00	   40.01	 -515.01	   26.78
     42.3029	   27.00	   43.17	 -533.17	   26.75
     42.3363	   52.00	   49.42	 -514.42	   26.71
     42.3697	   47.00	   61.09	 -531.09	   26.68
     42.4032	   63.00	   79.99	 -533.99	   26.65
     42.4366	   97.00	  104.29	 -524.29	   26.62
     42.4700	  141.00	  126.34	 -502.34	   26.58
     42.5034	  146.00	  133.40	 -504.40	   26.55
     42.5368	  131.00	  123.98	 -509.98	   26.52
     42.5703	  105.00	  110.67	 -522.67	   26.49
     42.6037	  105.00	   96.32	 -508.32	   26.45
     42.6371	   70.00	   78.43	 -525.43	   26.42
     42.6705	   47.00	   61.67	 -531.67	   26.39
     42.7040	   45.00	   49.78	 -521.78	   26.36
     42.7374	   29.00	   42.70	 -530.70	   26.32
     42.7708	   36.00	   39.01	 -520.01	   26.29
     42.8042	   40.00	   37.20	 -514.20	   26.26
     42.8376	   27.00	   36.29	 -526.29	   26.23
     42.8711	   28.00	   35.78	 -524.78	   26.20
     42.9045	   22.00	   35.68	 -530.68	   26.16
     42.9379	   33.00	   36.07	 -520.07	   26.13
     42.9713	   32.00	   36.76	 -521.76	   26.10
     43.0048	   24.00	   37.27	 -530.27	   26.07
     43.0382	   23.00	   36.90	 -530.90	   26.04
     43.0716	   27.00	   35.97	 -525.97	   26.01
     43.1050	   37.00	   35.10	 -515.10	   25.98
     43.1384	   21.00	   34.19	 -530.19	   25.94
     43.1719	   28.00	   33.15	 -522.15	   25.91
     43.2053	   25.00	   32.26	 -524.26	   25.88
     43.2387	   26.00	   31.65	 -522.65	   25.85
     43.2721	   34.00	   31.30	 -514.30	   25.82
     43.3056	   28.00	   31.11	 -520.11	   25.79
     43.3390	   36.00	   31.00	 -512.00	   25.76
     43.3724	   40.00	   30.96	 -507.96	   25.73
     43.4058	   25.00	   30.97	 -522.97	   25.69
     43.4393	   38.00	   31.00	 -510.00	   25.66
     43.4727	   45.00	   31.08	 -503.08	   25.63
     43.5061	   38.00	   31.18	 -510.18	   25.60
     43.5395	   29.00	   31.31	 -519.31	   25.57
     43.5729	   24.00	   31.47	 -524.47	   25.54
     43.6064	   36.00	   31.66	 -512.66	   25.51
     43.6398	   26.00	   31.85	 -522.85	   25.48
     43.6732	   27.00	   32.06	 -522.06	   25.45
     43.7066	   40.00	   32.26	 -509.26	   25.42
     43.7401	   26.00	   32.44	 -523.44	   25.39
     43.7735	   34.00	   32.58	 -515.58	   25.36
     43.8069	   26.00	   32.66	 -523.66	   25.33
     43.8403	   46.00	   32.69	 -503.69	   25.30
     43.8737	   37.00	   32.64	 -512.64	   25.27
     43.9072	   26.00	   32.51	 -523.51	   25.24
     43.9406	   36.00	   32.32	 -513.32	   25.21
     43.9740	   23.00	   32.08	 -526.08	   25.18
     44.0074	   14.00	   31.80	 -534.80	   25.15
     44.0409	   39.00	   31.50	 -509.50	   25.12
     44.0743	   32.00	   31.19	 -516.19	   25.09
     44.1077	   26.00	   30.88	 -521.88	   25.06
     44.1411	   26.00	   30.59	 -521.59	   25.03
     44.1745	   22.00	   30.30	 -525.30	   25.00
     44.2080	   21.00	   30.05	 -526.05	   24.97
     44.2414	   26.00	   29.81	 -520.81	   24.94
     44.2748	   33.00	   29.60	 -513.60	   24.91
     44.3082	   26.00	   29.41	 -520.41	   24.88
     44.3417	   29.00	   29.25	 -517.25	   24.85
     44.3751	   24.00	   29.10	 -522.10	   24.82
     44.4085	   42.00	   28.98	 -503.98	   24.79
     44.4419	   27.00	   28.87	 -518.87	   24.76
     44.4753	   31.00	   28.78	 -514.78	   24.73
     44.5088	   17.00	   28.71	 -528.71	   24.70
     44.5422	   25.00	   28.66	 -520.66	   24.67
     44.5756	   25.00	   28.63	 -520.63	   24.65
     44.6090	   19.00	   28.64	 -526.64	   24.62
     44.6425	   31.00	   28.69	 -514.69	   24.59
     44.6759	   25.00	   28.85	 -520.85	   24.56
     44.7093	   25.00	   29.21	 -521.21	   24.53
     44.7427	   32.00	   29.89	 -514.89	   24.50
     44.7761	   19.00	   30.96	 -528.96	   24.47
     44.8096	   40.00	   32.23	 -509.23	   24.44
     44.8430	   24.00	   33.02	 -526.02	   24.42
     44.8764	   26.00	   32.86	 -523.86	   24.39
     44.9098	   15.00	   32.36	 -534.36	   24.36
     44.9433	   25.00	   31.97	 -523.97	   24.33
     44.9767	   29.00	   31.47	 -519.47	   24.30
     45.0101	   26.00	   30.87	 -521.87	   24.27
     45.0435	   31.00	   30.53	 -516.53	   24.25
     45.0770	   27.00	   30.65	 -520.65	   24.22
     45.1104	   34.00	   31.34	 -514.34	   24.19
     45.1438	   28.00	   32.71	 -521.71	   24.16
     45.1772	   50.00	   34.80	 -501.80	   24.13
     45.2106	   31.00	   37.51	 -523.51	   24.11
     45.2441	   26.00	   40.94	 -531.94	   24.08
     45.2775	   40.00	   45.91	 -522.91	   24.05
     45.3109	   46.00	   52.44	 -523.44	   24.02
     45.3443	   49.00	   58.57	 -526.57	   23.99
     45.3778	   55.00	   63.65	 -525.65	   23.97
     45.4112	   62.00	   69.31	 -524.31	   23.94
     45.4446	   50.00	   73.41	 -540.41	   23.91
     45.4780	   53.00	   70.79	 -534.79	   23.88
     45.5114	   76.00	   64.00	 -505.00	   23.86
     45.5449	   59.00	   58.10	 -516.10	   23.83
     45.5783	   68.00	   52.90	 -501.90	   23.80
     45.6117	   54.00	   47.30	 -510.30	   23.77
     45.6451	   55.00	   43.09	 -505.09	   23.75
     45.6786	   53.00	   41.99	 -505.99	   23.72
     45.7120	   54.00	   45.21	 -508.21	   23.69
     45.7454	   76.00	   53.73	 -494.73	   23.66
     45.7788	   71.00	   67.16	 -513.16	   23.64
     45.8122	   96.00	   81.27	 -502.27	   23.61
     45.8457	  111.00	   86.86	 -492.86	   23.58
     45.8791	   77.00	   82.30	 -522.30	   23.56
     45.9125	   89.00	   76.67	 -504.67	   23.53
     45.9459	   79.00	   72.84	 -510.84	   23.50
     45.9794	   81.00	   67.19	 -503.19	   23.48
     46.0128	   57.00	   59.51	 -519.51	   23.45
     46.0462	   29.00	   51.51	 -539.51	   23.42
     46.0796	   44.00	   45.04	 -518.04	   23.40
     46.1131	   36.00	   41.00	 -522.00	   23.37
     46.1465	   25.00	   38.15	 -530.15	   23.34
     46.1799	   34.00	   35.32	 -518.32	   23.32
     46.2133	   39.00	   32.78	 -510.78	   23.29
     46.2467	   29.00	   30.92	 -518.92	   23.26
     46.2802	   26.00	   29.69	 -520.69	   23.24
     46.3136	   40.00	   28.83	 -505.83	   23.21
     46.3470	   28.00	   28.24	 -517.24	   23.18
     46.3804	   23.00	   27.80	 -521.80	   23.16
     46.4139	    8.00	   27.50	 -536.50	   23.13
     46.4473	   27.00	   27.27	 -517.27	   23.11
     46.4807	   22.00	   27.08	 -522.08	   23.08
     46.5141	   28.00	   26.93	 -515.93	   23.05
     46.5475	   17.00	   26.81	 -526.81	   23.03
     46.5810	   35.00	   26.70	 -508.70	   23.00
     46.6144	   25.00	   26.62	 -518.62	   22.98
     46.6478	   42.00	   26.54	 -501.54	   22.95
     46.6812	   28.00	   26.47	 -515.47	   22.93
     46.7147	   28.00	   26.42	 -515.42	   22.90
     46.7481	   33.00	   26.37	 -510.37	   22.87
     46.7815	   31.00	   26.32	 -512.32	   22.85
     46.8149	   32.00	   26.29	 -511.29	   22.82
     46.8483	   36.00	   26.26	 -507.26	   22.80
     46.8818	   31.00	   26.23	 -512.23	   22.77
     46.9152	   22.00	   26.23	 -521.23	   22.75
     46.9486	   29.00	   26.21	 -514.21	   22.72
     46.9820	   31.00	   26.20	 -512.20	   22.70
     47.0155	   26.00	   26.20	 -517.20	   22.67
     47.0489	   34.00	   26.20	 -509.20	   22.65
     47.0823	   31.00	   26.22	 -512.22	   22.62
     47.1157	   26.00	   26.23	 -517.23	   22.60
     47.1492	   32.00	   26.25	 -511.25	   22.57
     47.1826	   22.00	   26.28	 -521.28	   22.55
     47.2160	   37.00	   26.31	 -506.31	   22.52
     47.2494	   22.00	   26.35	 -521.35	   22.50
     47.2828	   34.00	   26.41	 -509.41	   22.47
     47.3163	   36.00	   26.48	 -507.48	   22.45
     47.3497	   22.00	   26.57	 -521.57	   22.42
     47.3831	   31.00	   26.68	 -512.68	   22.40
     47.4165	   44.00	   26.81	 -499.81	   22.37
     47.4500	   32.00	   26.99	 -511.99	   22.35
     47.4834	   33.00	   27.21	 -511.21	   22.32
     47.5168	   35.00	   27.51	 -509.51	   22.30
     47.5502	   36.00	   27.92	 -508.92	   22.28
     47.5836	   58.00	   28.56	 -487.56	   22.25
     47.6171	   47.00	   29.65	 -499.65	   22.23
     47.6505	   38.00	   31.73	 -510.73	   22.20
     47.6839	   37.00	   35.62	 -515.62	   22.18
     47.7173	   27.00	   42.01	 -532.01	   22.15
     47.7508	   23.00	   50.48	 -544.48	   22.13
     47.7842	   37.00	   57.89	 -537.89	   22.11
     47.8176	   38.00	   59.24	 -538.24	   22.08
     47.8510	   43.00	   55.85	 -529.85	   22.06
     47.8844	   57.00	   52.83	 -512.83	   22.03
     47.9179	   48.00	   50.78	 -519.78	   22.01
     47.9513	   43.00	   47.65	 -521.65	   21.99
     47.9847	   49.00	   44.05	 -512.05	   21.96
     48.0181	   34.00	   41.23	 -524.23	   21.94
     48.0516	   23.00	   39.07	 -533.07	   21.92
     48.0850	   33.00	   36.99	 -520.99	   21.89
     48.1184	   44.00	   35.21	 -508.21	   21.87
     48.1518	   39.00	   33.86	 -511.86	   21.84
     48.1852	   35.00	   32.65	 -514.65	   21.82
     48.2187	   27.00	   31.36	 -521.36	   21.80
     48.2521	   34.00	   30.35	 -513.35	   21.77
     48.2855	   28.00	   29.82	 -518.82	   21.75
     48.3189	   37.00	   29.78	 -509.78	   21.73
     48.3524	   25.00	   30.05	 -522.05	   21.70
     48.3858	   45.00	   30.30	 -502.30	   21.68
     48.4192	   35.00	   30.33	 -512.33	   21.66
     48.4526	   45.00	   30.36	 -502.36	   21.63
     48.4861	   36.00	   30.55	 -511.55	   21.61
     48.5195	   57.00	   30.73	 -490.73	   21.59
     48.5529	   47.00	   30.64	 -500.64	   21.57
     48.5863	   43.00	   30.41	 -504.41	   21.54
     48.6197	   42.00	   30.27	 -505.27	   21.52
     48.6532	   55.00	   30.27	 -492.27	   21.50
     48.6866	   47.00	   30.30	 -500.30	   21.47
     48.7200	   45.00	   30.36	 -502.36	   21.45
     48.7534	   59.00	   30.49	 -488.49	   21.43
     48.7869	   37.00	   30.72	 -510.72	   21.41
     48.8203	   33.00	   31.05	 -515.05	   21.38
     48.8537	   44.00	   31.48	 -504.48	   21.36
     48.8871	   38.00	   32.03	 -511.03	   21.34
     48.9205	   50.00	   32.74	 -499.74	   21.32
     48.9540	   31.00	   33.63	 -519.63	   21.29
     48.9874	   31.00	   34.58	 -520.58	   21.27
     49.0208	   34.00	   35.47	 -518.47	   21.25
     49.0542	   32.00	   36.10	 -521.10	   21.23
     49.0877	   31.00	   36.72	 -522.72	   21.20
     49.1211	   36.00	   37.49	 -518.49	   21.18
     49.1545	   38.00	   38.36	 -517.36	   21.16
     49.1879	   43.00	   39.28	 -513.28	   21.14
     49.2213	   48.00	   40.33	 -509.33	   21.12
     49.2548	   49.00	   41.60	 -509.60	   21.09
     49.2882	   40.00	   43.12	 -520.12	   21.07
     49.3216	   46.00	   44.89	 -515.89	   21.05
     49.3550	   54.00	   46.92	 -509.92	   21.03
     49.3885	   57.00	   49.21	 -509.21	   21.01
     49.4219	   52.00	   51.78	 -516.78	   20.99
     49.4553	   77.00	   54.67	 -494.67	   20.96
     49.4887	   56.00	   57.87	 -518.87	   20.94
     49.5222	   52.00	   61.39	 -526.39	   20.92
     49.5556	   59.00	   65.23	 -523.23	   20.90
     49.5890	   64.00	   69.36	 -522.36	   20.88
     49.6224	   66.00	   73.72	 -524.72	   20.86
     49.6558	   73.00	   78.28	 -522.28	   20.83
     49.6893	   79.00	   83.04	 -521.04	   20.81
     49.7227	   81.00	   88.12	 -524.12	   20.79
     49.7561	   96.00	   93.71	 -514.71	   20.77
     49.7895	   88.00	   99.76	 -528.76	   20.75
     49.8230	   87.00	  105.52	 -535.52	   20.73
     49.8564	   91.00	  108.90	 -534.90	   20.71
     49.8898	   96.00	  108.85	 -529.85	   20.69
     49.9232	   86.00	  107.56	 -538.56	   20.66
     49.9566	   85.00	  106.74	 -538.74	   20.64
     49.9901	   90.00	  106.69	 -533.69	   20.62
     50.0235	   69.00	  109.52	 -557.52	   20.60
     50.0569	   89.00	  120.29	 -548.29	   20.58
     50.0903	  132.00	  143.90	 -528.90	   20.56
     50.1238	  170.00	  180.85	 -527.85	   20.54
     50.1572	  243.00	  220.29	 -494.29	   20.52
     50.1906	  235.00	  235.37	 -517.37	   20.50
     50.2240	  197.00	  216.80	 -536.80	   20.48
     50.2574	  167.00	  191.41	 -541.41	   20.46
     50.2909	  163.00	  173.70	 -527.70	   20.44
     50.3243	  170.00	  153.81	 -500.81	   20.42
     50.3577	   93.00	  124.66	 -548.66	   20.39
     50.3911	   75.00	   95.88	 -537.88	   20.37
     50.4246	   68.00	   74.35	 -523.35	   20.35
     50.4580	   70.00	   60.55	 -507.55	   20.33
     50.4914	   50.00	   52.41	 -519.41	   20.31
     50.5248	   38.00	   47.64	 -526.64	   20.29
     50.5583	   56.00	   44.73	 -505.73	   20.27
     50.5917	   29.00	   42.98	 -530.98	   20.25
     50.6251	   31.00	   41.98	 -527.98	   20.23
     50.6585	   44.00	   41.25	 -514.25	   20.21
     50.6919	   46.00	   40.10	 -511.10	   20.19
     50.7254	   36.00	   38.55	 -519.55	   20.17
     50.7588	   45.00	   37.17	 -509.17	   20.15
     50.7922	   46.00	   36.11	 -507.11	   20.13
     50.8256	   28.00	   35.05	 -524.05	   20.11
     50.8591	   43.00	   33.99	 -507.99	   20.09
     50.8925	   37.00	   33.21	 -513.21	   20.07
     50.9259	   43.00	   33.02	 -507.02	   20.05
     50.9593	   39.00	   33.63	 -511.63	   20.03
     50.9927	   37.00	   35.17	 -515.17	   20.01
     51.0262	   40.00	   37.33	 -514.33	   19.99
     51.0596	   56.00	   38.93	 -499.93	   19.97
     51.0930	   48.00	   38.53	 -507.53	   19.95
     51.1264	   43.00	   36.89	 -510.89	   19.93
     51.1599	   34.00	   35.51	 -518.51	   19.92
     51.1933	   29.00	   34.47	 -522.47	   19.90
     51.2267	   31.00	   32.99	 -518.99	   19.88
     51.2601	   32.00	   31.14	 -516.14	   19.86
     51.2935	   32.00	   29.53	 -514.53	   19.84
     51.3270	   23.00	   28.39	 -522.39	   19.82
     51.3604	   28.00	   27.65	 -516.65	   19.80
     51.3938	   28.00	   27.17	 -516.17	   19.78
     51.4272	   33.00	   26.85	 -510.85	   19.76
     51.4607	   37.00	   26.61	 -506.61	   19.74
     51.4941	   31.00	   26.41	 -512.41	   19.72
     51.5275	   17.00	   26.24	 -526.24	   19.70
     51.5609	   33.00	   26.10	 -510.10	   19.69
     51.5943	   23.00	   25.94	 -519.94	   19.67
     51.6278	   31.00	   25.84	 -511.84	   19.65
     51.6612	   25.00	   25.76	 -517.76	   19.63
     51.6946	   27.00	   25.67	 -515.67	   19.61
     51.7280	   17.00	   25.62	 -525.62	   19.59
     51.7615	   26.00	   25.60	 -516.60	   19.57
     51.7949	   21.00	   25.61	 -521.61	   19.55
     51.8283	   25.00	   25.68	 -517.68	   19.53
     51.8617	   28.00	   25.82	 -514.82	   19.52
     51.8952	   28.00	   26.06	 -515.06	   19.50
     51.9286	   28.00	   26.32	 -515.32	   19.48
     51.9620	   35.00	   26.52	 -508.52	   19.46
     51.9954	   27.00	   26.65	 -516.65	   19.44
     52.0288	   34.00	   26.90	 -509.90	   19.42
     52.0623	   27.00	   27.47	 -517.47	   19.41
     52.0957	   36.00	   28.51	 -509.51	   19.39
     52.1291	   33.00	   30.17	 -514.17	   19.37
     52.1625	   32.00	   32.48	 -517.48	   19.35
     52.1960	   33.00	   35.21	 -519.21	   19.33
     52.2294	   38.00	   37.79	 -516.79	   19.31
     52.2628	   23.00	   38.75	 -532.75	   19.30
     52.2962	   31.00	   37.74	 -523.74	   19.28
     52.3296	   21.00	   36.35	 -532.35	   19.26
     52.3631	   26.00	   35.53	 -526.53	   19.24
     52.3965	   37.00	   34.76	 -514.76	   19.22
     52.4299	   33.00	   33.23	 -517.23	   19.21
     52.4633	   32.00	   31.22	 -516.22	   19.19
     52.4968	   36.00	   29.49	 -510.49	   19.17
     52.5302	   29.00	   28.37	 -516.37	   19.15
     52.5636	   18.00	   27.71	 -526.71	   19.14
     52.5970	   22.00	   27.19	 -522.19	   19.12
     52.6304	   33.00	   26.75	 -510.75	   19.10
     52.6639	   27.00	   26.43	 -516.43	   19.08
     52.6973	   25.00	   26.24	 -518.24	   19.06
     52.7307	   26.00	   26.17	 -517.17	   19.05
     52.7641	   21.00	   26.16	 -522.16	   19.03
     52.7976	   35.00	   26.20	 -508.20	   19.01
     52.8310	   32.00	   26.28	 -511.28	   18.99
     52.8644	   36.00	   26.37	 -507.37	   18.98
     52.8978	   31.00	   26.49	 -512.49	   18.96
     52.9313	   35.00	   26.62	 -508.62	   18.94
     52.9647	   25.00	   26.78	 -518.78	   18.93
     52.9981	   35.00	   26.95	 -508.95	   18.91
     53.0315	   32.00	   27.14	 -512.14	   18.89
     53.0649	   21.00	   27.36	 -523.36	   18.87
     53.0984	   36.00	   27.59	 -508.59	   18.86
     53.1318	   38.00	   27.84	 -506.84	   18.84
     53.1652	   40.00	   28.12	 -505.12	   18.82
     53.1986	   39.00	   28.42	 -506.42	   18.81
     53.2321	   31.00	   28.75	 -514.75	   18.79
     53.2655	   53.00	   29.11	 -493.11	   18.77
     53.2989	   36.00	   29.50	 -510.50	   18.75
     53.3323	   42.00	   29.93	 -504.93	   18.74
     53.3657	   27.00	   30.39	 -520.39	   18.72
     53.3992	   27.00	   30.90	 -520.90	   18.70
     53.4326	   36.00	   31.46	 -512.46	   18.69
     53.4660	   34.00	   32.07	 -515.07	   18.67
     53.4994	   32.00	   32.74	 -517.74	   18.65
     53.5329	   26.00	   33.48	 -524.48	   18.64
     53.5663	   37.00	   34.29	 -514.29	   18.62
     53.5997	   39.00	   35.19	 -513.19	   18.60
     53.6331	   46.00	   36.18	 -507.18	   18.59
     53.6665	   33.00	   37.28	 -521.28	   18.57
     53.7000	   38.00	   38.50	 -517.50	   18.55
     53.7334	   45.00	   39.86	 -511.86	   18.54
     53.7668	   35.00	   41.37	 -523.37	   18.52
     53.8002	   44.00	   43.06	 -516.06	   18.51
     53.8337	   39.00	   44.94	 -522.94	   18.49
     53.8671	   46.00	   47.05	 -518.05	   18.47
     53.9005	   49.00	   49.41	 -517.41	   18.46
     53.9339	   45.00	   52.06	 -524.06	   18.44
     53.9674	   45.00	   55.02	 -527.02	   18.42
     54.0008	   52.00	   58.33	 -523.33	   18.41
     54.0342	   48.00	   62.01	 -531.01	   18.39
     54.0676	   44.00	   66.09	 -539.09	   18.38
     54.1010	   66.00	   70.59	 -521.59	   18.36
     54.1345	   58.00	   75.51	 -534.51	   18.34
     54.1679	   79.00	   80.81	 -518.81	   18.33
     54.2013	   93.00	   86.43	 -510.43	   18.31
     54.2347	   75.00	   92.22	 -534.22	   18.30
     54.2682	  101.00	   98.09	 -514.09	   18.28
     54.3016	   86.00	  103.80	 -534.80	   18.26
     54.3350	  108.00	  109.12	 -518.12	   18.25
     54.3684	  121.00	  113.86	 -509.86	   18.23
     54.4018	  136.00	  118.07	 -499.07	   18.22
     54.4353	  169.00	  122.03	 -470.03	   18.20
     54.4687	  190.00	  126.19	 -453.19	   18.19
     54.5021	  160.00	  130.71	 -487.71	   18.17
     54.5355	  166.00	  134.60	 -485.60	   18.16
     54.5690	  169.00	  134.84	 -482.84	   18.14
     54.6024	  140.00	  129.64	 -506.64	   18.12
     54.6358	  159.00	  122.49	 -480.49	   18.11
     54.6692	  122.00	  116.67	 -511.67	   18.09
     54.7026	   98.00	  112.15	 -531.15	   18.08
     54.7361	  106.00	  107.23	 -518.23	   18.06
     54.7695	   74.00	  102.63	 -545.63	   18.05
     54.8029	   79.00	  101.53	 -539.53	   18.03
     54.8363	   87.00	  106.04	 -536.04	   18.02
     54.8698	  100.00	  115.18	 -532.18	   18.00
     54.9032	  120.00	  122.83	 -519.83	   17.99
     54.9366	  108.00	  121.45	 -530.45	   17.97
     54.9700	  114.00	  113.93	 -516.93	   17.96
     55.0034	   98.00	  106.81	 -525.81	   17.94
     55.0369	   88.00	  101.85	 -530.85	   17.93
     55.0703	   90.00	   97.30	 -524.30	   17.91
     55.1037	   83.00	   92.14	 -526.14	   17.90
     55.1371	   55.00	   87.53	 -549.53	   17.88
     55.1706	   66.00	   82.24	 -533.24	   17.87
     55.2040	   62.00	   76.44	 -531.44	   17.85
     55.2374	   66.00	   73.61	 -524.61	   17.84
     55.2708	   64.00	   75.32	 -528.32	   17.82
     55.3042	   65.00	   79.21	 -531.21	   17.81
     55.3377	   67.00	   81.56	 -531.56	   17.79
     55.3711	   59.00	   80.16	 -538.16	   17.78
     55.4045	   56.00	   74.20	 -535.20	   17.76
     55.4379	   62.00	   66.78	 -521.78	   17.75
     55.4714	   74.00	   60.83	 -503.83	   17.73
     55.5048	   50.00	   56.28	 -523.28	   17.72
     55.5382	   52.00	   51.23	 -516.23	   17.71
     55.5716	   47.00	   45.26	 -515.26	   17.69
     55.6051	   39.00	   39.90	 -517.90	   17.68
     55.6385	   49.00	   35.95	 -503.95	   17.66
     55.6719	   43.00	   33.33	 -507.33	   17.65
     55.7053	   36.00	   31.67	 -512.67	   17.63
     55.7387	   36.00	   30.59	 -511.59	   17.62
     55.7722	   33.00	   29.80	 -513.80	   17.61
     55.8056	   42.00	   29.21	 -504.21	   17.59
     55.8390	   31.00	   28.76	 -514.76	   17.58
     55.8724	   37.00	   28.45	 -508.45	   17.56
     55.9059	   47.00	   28.30	 -498.30	   17.55
     55.9393	   25.00	   28.38	 -520.38	   17.53
     55.9727	   33.00	   28.82	 -512.82	   17.52
     56.0061	   31.00	   29.73	 -515.73	   17.51
     56.0395	   21.00	   31.08	 -527.08	   17.49
     56.0730	   36.00	   32.50	 -513.50	   17.48
     56.1064	   24.00	   33.53	 -526.53	   17.46
     56.1398	   33.00	   34.10	 -518.10	   17.45
     56.1732	   33.00	   34.04	 -518.04	   17.44
     56.2067	   34.00	   33.77	 -516.77	   17.42
     56.2401	   32.00	   33.92	 -518.92	   17.41
     56.2735	   24.00	   34.62	 -527.62	   17.40
     56.3069	   43.00	   35.42	 -509.42	   17.38
     56.3403	   29.00	   35.59	 -523.59	   17.37
     56.3738	   25.00	   35.34	 -527.34	   17.35
     56.4072	   32.00	   35.10	 -520.10	   17.34
     56.4406	   34.00	   34.87	 -517.87	   17.33
     56.4740	   25.00	   34.19	 -526.19	   17.31
     56.5075	   31.00	   32.90	 -518.90	   17.30
     56.5409	   25.00	   31.54	 -523.54	   17.29
     56.5743	   27.00	   30.40	 -520.40	   17.27
     56.6077	   39.00	   29.47	 -507.47	   17.26
     56.6412	   32.00	   28.56	 -513.56	   17.25
     56.6746	   37.00	   27.77	 -507.77	   17.23
     56.7080	   36.00	   27.24	 -508.24	   17.22
     56.7414	   40.00	   26.93	 -503.93	   17.21
     56.7748	   48.00	   26.89	 -495.89	   17.19
     56.8083	   46.00	   27.25	 -498.25	   17.18
     56.8417	   43.00	   28.26	 -502.26	   17.17
     56.8751	   45.00	   30.22	 -502.22	   17.15
     56.9085	   32.00	   33.27	 -518.27	   17.14
     56.9420	   33.00	   37.03	 -521.03	   17.13
     56.9754	   36.00	   40.04	 -521.04	   17.11
     57.0088	   39.00	   40.41	 -518.41	   17.10
     57.0422	   36.00	   38.47	 -519.47	   17.09
     57.0756	   29.00	   36.54	 -524.54	   17.08
     57.1091	   52.00	   35.58	 -500.58	   17.06
     57.1425	   38.00	   34.91	 -513.91	   17.05
     57.1759	   36.00	   33.54	 -514.54	   17.04
     57.2093	   42.00	   31.83	 -506.83	   17.02
     57.2428	   34.00	   30.47	 -513.47	   17.01
     57.2762	   52.00	   29.39	 -494.39	   17.00
     57.3096	   43.00	   28.55	 -502.55	   16.98
     57.3430	   46.00	   28.11	 -499.11	   16.97
     57.3764	   37.00	   28.06	 -508.06	   16.96
     57.4099	   26.00	   28.24	 -519.24	   16.95
     57.4433	   50.00	   28.45	 -495.45	   16.93
     57.4767	   38.00	   28.79	 -507.79	   16.92
     57.5101	   40.00	   29.48	 -506.48	   16.91
     57.5436	   35.00	   30.66	 -512.66	   16.90
     57.5770	   35.00	   32.35	 -514.35	   16.88
     57.6104	   29.00	   34.37	 -522.37	   16.87
     57.6438	   45.00	   36.26	 -508.26	   16.86
     57.6772	   48.00	   37.98	 -506.98	   16.85
     57.7107	   25.00	   40.19	 -532.19	   16.83
     57.7441	   45.00	   42.94	 -514.94	   16.82
     57.7775	   36.00	   45.03	 -526.03	   16.81
     57.8109	   37.00	   45.22	 -525.22	   16.80
     57.8444	   40.00	   44.42	 -521.42	   16.78
     57.8778	   48.00	   44.26	 -513.26	   16.77
     57.9112	   42.00	   45.19	 -520.19	   16.76
     57.9446	   32.00	   46.62	 -531.62	   16.75
     57.9781	   35.00	   47.80	 -529.80	   16.74
     58.0115	   43.00	   48.01	 -522.01	   16.72
     58.0449	   36.00	   46.53	 -527.53	   16.71
     58.0783	   47.00	   44.42	 -514.42	   16.70
     58.1117	   46.00	   43.27	 -514.27	   16.69
     58.1452	   42.00	   43.66	 -518.66	   16.68
     58.1786	   48.00	   45.20	 -514.20	   16.66
     58.2120	   50.00	   47.44	 -514.44	   16.65
     58.2454	   38.00	   49.92	 -528.92	   16.64
     58.2789	   37.00	   50.63	 -530.63	   16.63
     58.3123	   46.00	   48.23	 -519.23	   16.62
     58.3457	   35.00	   44.95	 -526.95	   16.60
     58.3791	   33.00	   42.63	 -526.63	   16.59
     58.4125	   42.00	   40.99	 -515.99	   16.58
     58.4460	   24.00	   38.77	 -531.77	   16.57
     58.4794	   27.00	   35.65	 -525.65	   16.56
     58.5128	   44.00	   32.68	 -505.68	   16.54
     58.5462	   39.00	   30.40	 -508.40	   16.53
     58.5797	   34.00	   28.83	 -511.83	   16.52
     58.6131	   31.00	   27.83	 -513.83	   16.51
     58.6465	   37.00	   27.23	 -507.23	   16.50
     58.6799	   34.00	   27.03	 -510.03	   16.49
     58.7133	   32.00	   27.20	 -512.20	   16.48
     58.7468	   33.00	   27.39	 -511.39	   16.46
     58.7802	   31.00	   27.03	 -513.03	   16.45
     58.8136	   24.00	   26.22	 -519.22	   16.44
     58.8470	   27.00	   25.47	 -515.47	   16.43
     58.8805	   26.00	   25.02	 -516.02	   16.42
     58.9139	   29.00	   24.69	 -512.69	   16.41
     58.9473	   24.00	   24.23	 -517.23	   16.40
     58.9807	   34.00	   23.72	 -506.72	   16.38
     59.0142	   24.00	   23.34	 -516.34	   16.37
     59.0476	   28.00	   23.15	 -512.15	   16.36
     59.0810	   33.00	   23.20	 -507.20	   16.35
     59.1144	   32.00	   23.56	 -508.56	   16.34
     59.1478	   36.00	   24.41	 -505.41	   16.33
     59.1813	   28.00	   25.98	 -514.98	   16.32
     59.2147	   25.00	   28.44	 -520.44	   16.31
     59.2481	   21.00	   31.55	 -527.55	   16.29
     59.2815	   33.00	   34.14	 -518.14	   16.28
     59.3150	   45.00	   34.66	 -506.66	   16.27
     59.3484	   18.00	   33.48	 -532.48	   16.26
     59.3818	   16.00	   32.08	 -533.08	   16.25
     59.4152	   33.00	   31.28	 -515.28	   16.24
     59.4486	   21.00	   30.75	 -526.75	   16.23
     59.4821	   31.00	   29.72	 -515.72	   16.22
     59.5155	   29.00	   28.29	 -516.29	   16.21
     59.5489	   26.00	   26.96	 -517.96	   16.20
     59.5823	   26.00	   26.10	 -517.10	   16.18
     59.6158	   36.00	   25.81	 -506.81	   16.17
     59.6492	   40.00	   26.03	 -503.03	   16.16
     59.6826	   33.00	   26.72	 -510.72	   16.15
     59.7160	   25.00	   27.89	 -519.89	   16.14
     59.7494	   39.00	   29.77	 -507.77	   16.13
     59.7829	   44.00	   32.95	 -505.95	   16.12
     59.8163	   47.00	   38.74	 -508.74	   16.11
     59.8497	   50.00	   49.30	 -516.30	   16.10
     59.8831	   69.00	   67.09	 -515.09	   16.09
     59.9166	  104.00	   92.93	 -505.93	   16.08
     59.9500	  157.00	  122.29	 -482.29	   16.07
     59.9834	  181.00	  140.92	 -476.92	   16.06
     60.0168	  179.00	  136.22	 -474.22	   16.05
     60.0503	  127.00	  119.87	 -509.87	   16.04
     60.0837	  130.00	  108.24	 -495.24	   16.02
     60.1171	  112.00	  103.88	 -508.88	   16.01
     60.1505	  136.00	   98.31	 -479.31	   16.00
     60.1839	   77.00	   84.53	 -524.53	   15.99
     60.2174	   67.00	   67.65	 -517.65	   15.98
     60.2508	   52.00	   54.10	 -519.10	   15.97
     60.2842	   53.00	   45.42	 -509.42	   15.96
     60.3176	   36.00	   40.76	 -521.76	   15.95
     60.3511	   35.00	   38.56	 -520.56	   15.94
     60.3845	   25.00	   36.69	 -528.69	   15.93
     60.4179	   25.00	   34.08	 -526.08	   15.92
     60.4513	   32.00	   31.59	 -516.59	   15.91
     60.4847	   33.00	   29.99	 -513.99	   15.90
     60.5182	   27.00	   29.11	 -519.11	   15.89
     60.5516	   34.00	   28.11	 -511.11	   15.88
     60.5850	   33.00	   26.63	 -510.63	   15.87
     60.6184	   31.00	   25.11	 -511.11	   15.86
     60.6519	   25.00	   23.91	 -515.91	   15.85
     60.6853	   26.00	   23.10	 -514.10	   15.84
     60.7187	   24.00	   22.60	 -515.60	   15.83
     60.7521	   25.00	   22.32	 -514.32	   15.82
     60.7855	   28.00	   22.22	 -511.22	   15.81
     60.8190	   39.00	   22.30	 -500.30	   15.80
     60.8524	   29.00	   22.58	 -510.58	   15.79
     60.8858	   32.00	   23.09	 -508.09	   15.78
     60.9192	   34.00	   23.74	 -506.74	   15.77
     60.9527	   42.00	   24.28	 -499.28	   15.76
     60.9861	   40.00	   24.51	 -501.51	   15.75
     61.0195	   25.00	   24.68	 -516.68	   15.74
     61.0529	   26.00	   24.99	 -515.99	   15.73
     61.0863	   26.00	   25.20	 -516.20	   15.72
     61.1198	   29.00	   24.93	 -512.93	   15.71
     61.1532	   26.00	   24.35	 -515.35	   15.70
     61.1866	   33.00	   23.83	 -507.83	   15.69
     61.2200	   28.00	   23.52	 -512.52	   15.68
     61.2535	   38.00	   23.31	 -502.31	   15.67
     61.2869	   39.00	   23.04	 -501.04	   15.66
     61.3203	   42.00	   22.81	 -497.81	   15.66
     61.3537	   31.00	   22.75	 -508.75	   15.65
     61.3872	   46.00	   22.95	 -493.95	   15.64
     61.4206	   42.00	   23.39	 -498.39	   15.63
     61.4540	   40.00	   24.01	 -501.01	   15.62
     61.4874	   35.00	   24.57	 -506.57	   15.61
     61.5208	   29.00	   24.78	 -512.78	   15.60
     61.5543	   38.00	   24.79	 -503.79	   15.59
     61.5877	   28.00	   25.02	 -514.02	   15.58
     61.6211	   34.00	   25.69	 -508.69	   15.57
     61.6545	   38.00	   26.76	 -505.76	   15.56
     61.6880	   35.00	   27.93	 -509.93	   15.55
     61.7214	   37.00	   28.77	 -508.77	   15.54
     61.7548	   29.00	   28.84	 -516.84	   15.53
     61.7882	   34.00	   28.47	 -511.47	   15.52
     61.8216	   28.00	   28.46	 -517.46	   15.51
     61.8551	   35.00	   29.14	 -511.14	   15.51
     61.8885	   35.00	   30.34	 -512.34	   15.50
     61.9219	   38.00	   31.44	 -510.44	   15.49
     61.9553	   28.00	   31.81	 -520.81	   15.48
     61.9888	   48.00	   31.34	 -500.34	   15.47
     62.0222	   33.00	   30.67	 -514.67	   15.46
     62.0556	   42.00	   30.44	 -505.44	   15.45
     62.0890	   38.00	   30.72	 -509.72	   15.44
     62.1224	   46.00	   31.18	 -502.18	   15.43
     62.1559	   29.00	   31.49	 -519.49	   15.42
     62.1893	   45.00	   31.79	 -503.79	   15.41
     62.2227	   53.00	   32.45	 -496.45	   15.41
     62.2561	   54.00	   33.67	 -496.67	   15.40
     62.2896	   44.00	   35.58	 -508.58	   15.39
     62.3230	   60.00	   38.17	 -495.17	   15.38
     62.3564	   57.00	   41.10	 -501.10	   15.37
     62.3898	   65.00	   43.61	 -495.61	   15.36
     62.4233	   71.00	   44.88	 -490.88	   15.35
     62.4567	   53.00	   45.47	 -509.47	   15.34
     62.4901	   71.00	   46.45	 -492.45	   15.33
     62.5235	   58.00	   48.14	 -507.14	   15.33
     62.5569	   58.00	   50.22	 -509.22	   15.32
     62.5904	   39.00	   52.08	 -530.08	   15.31
     62.6238	   60.00	   53.75	 -510.75	   15.30
     62.6572	   69.00	   55.61	 -503.61	   15.29
     62.6906	   40.00	   57.83	 -534.83	   15.28
     62.7241	   69.00	   60.33	 -508.33	   15.27
     62.7575	   62.00	   62.93	 -517.93	   15.26
     62.7909	   66.00	   65.47	 -516.47	   15.26
     62.8243	   50.00	   67.90	 -534.90	   15.25
     62.8577	   66.00	   70.19	 -521.19	   15.24
     62.8912	   63.00	   72.19	 -526.20	   15.23
     62.9246	   45.00	   73.45	 -545.45	   15.22
     62.9580	   63.00	   73.28	 -527.28	   15.21
     62.9914	   62.00	   71.80	 -526.80	   15.20
     63.0249	   57.00	   69.86	 -529.86	   15.20
     63.0583	   56.00	   68.01	 -529.01	   15.19
     63.0917	   76.00	   66.32	 -507.32	   15.18
     63.1251	   48.00	   64.49	 -533.49	   15.17
     63.1585	   79.00	   62.36	 -500.36	   15.16
     63.1920	   81.00	   60.09	 -496.09	   15.15
     63.2254	   52.00	   57.74	 -522.74	   15.15
     63.2588	   47.00	   55.01	 -525.01	   15.14
     63.2922	   64.00	   52.08	 -505.08	   15.13
     63.3257	   44.00	   49.40	 -522.40	   15.12
     63.3591	   46.00	   47.18	 -518.18	   15.11
     63.3925	   46.00	   45.33	 -516.33	   15.10
     63.4259	   57.00	   43.55	 -503.55	   15.10
     63.4594	   50.00	   41.76	 -508.76	   15.09
     63.4928	   34.00	   40.13	 -523.13	   15.08
     63.5262	   48.00	   38.81	 -507.81	   15.07
     63.5596	   34.00	   37.82	 -520.82	   15.06
     63.5930	   38.00	   37.12	 -516.12	   15.05
     63.6265	   43.00	   36.66	 -510.66	   15.05
     63.6599	   39.00	   36.42	 -514.42	   15.04
     63.6933	   46.00	   36.35	 -507.35	   15.03
     63.7267	   45.00	   36.49	 -508.49	   15.02
     63.7602	   46.00	   36.84	 -507.84	   15.01
     63.7936	   31.00	   37.46	 -523.46	   15.01
     63.8270	   36.00	   38.40	 -519.40	   15.00
     63.8604	   43.00	   39.75	 -513.75	   14.99
     63.8938	   46.00	   41.70	 -512.70	   14.98
     63.9273	   47.00	   44.64	 -514.64	   14.97
     63.9607	   35.00	   49.07	 -531.07	   14.97
     63.9941	   53.00	   55.10	 -519.10	   14.96
     64.0275	   70.00	   61.82	 -508.82	   14.95
     64.0610	   76.00	   66.97	 -507.97	   14.94
     64.0944	   75.00	   68.19	 -510.19	   14.93
     64.1278	   66.00	   66.79	 -517.79	   14.93
     64.1612	   71.00	   66.07	 -512.07	   14.92
     64.1946	   55.00	   67.36	 -529.36	   14.91
     64.2281	   95.00	   69.90	 -491.90	   14.90
     64.2615	   86.00	   71.87	 -502.87	   14.90
     64.2949	   80.00	   72.53	 -509.53	   14.89
