Repository: natkurdz/XRD-AI

File: Dane/Grupa01/cr2o3_10min.sum


        **********************************************************
        ** PROGRAM FullProf.2k (Version 7.20 - Oct2019-ILL JRC) **
        **********************************************************
                       M U L T I -- P A T T E R N                 
            Rietveld, Profile Matching & Integrated Intensity     
                 Refinement of X-ray and/or Neutron Data


    Date: 12/10/2021  Time: 16:36:55.855                              

 => PCR file code: cr2o3_10min
 => DAT file code: Cr2O3_1000rpm_10min. -> Relative contribution: 1.0000                                                            
 => Title: Cr2O3

 ==> CONDITIONS OF THIS RUN FOR PATTERN No.:  1

 => Global Refinement of X-ray powder diffraction data                                                                              
 => Global Refinement of X-ray powder diffraction data                                                                              
    Bragg-Brentano(X-rays) or Debye-Scherrer geometry(Neutrons)
 => The    7th default profile function was selected
 => Invalid instr parameter for pattern:  1
 => Wavelengths:  1.54060 1.54439
 => Cos(Monochromator angle)=   0.9000
 => Absorption correction (AC), muR-eff =   0.0000  0.0000
 => Base of peaks: 2.0*HW*   25.00
 ==> Angular range, step and number of points:
     2Thmin:      20.016712  2Thmax:      99.996841  Step:       0.033423  No. of points:   2394
 => Schakal File (*.sch) is output for phase: 1
 =>-------> Pattern#  1
 => Crystal Structure Refinement for phase: 1
 => The density (volumic mass) of phase 1 is:    5.232 g/cm3
 => Scor: 2.3998

 ==> RESULTS OF REFINEMENT:


 => No. of fitted parameters:   13


------------------------------------------------------------------------------
 => Phase No.  1 Cr2O3                                   R -3 c              
------------------------------------------------------------------------------

 =>  No. of reflections for pattern#:   1:    88/2


 ==> ATOM PARAMETERS:

  Name      x     sx       y     sy       z      sz      B   sB   occ. socc.  Mult
 Cr      0.00000(   0)  0.00000(   0)  0.34779(  22)  0.227( 90)  0.333(  0)   12
 O       0.30593( 162)  0.00000(   0)  0.25000(   0) -0.137(185)  0.500(  0)   18

 ==> PROFILE PARAMETERS FOR PATTERN#  1

 => Cell parameters      :
                              4.95852   0.00014
                              4.95852   0.00014
                             13.59593   0.00051
                             90.00000   0.00000
                             90.00000   0.00000
                            120.00000   0.00000
 
 => overall scale factor :      0.000095834     0.000001511
 => Eta(p-v) or m(p-vii) :    0.00000   0.00000
 => Overall tem. factor  :    0.00000   0.00000
 => Halfwidth parameters :    0.00439   0.00000
                             -0.00039   0.00000
                              0.00981   0.00000
 => Preferred orientation:    1.00000   0.00000
                              1.00000   0.00000
 => Asymmetry parameters :    0.00000   0.00000
                              0.00000   0.00000
                              0.00000   0.00000
                              0.00000   0.00000
 => X and y parameters   :    0.19144   0.01854
                              0.03242   0.00675
 => Strain parameters    :    0.00000   0.00000
                              0.00000   0.00000
                              0.00000   0.00000
 => Size parameters (G,L):    0.00004   0.00000
                              0.00000   0.00000

 => Add. shape parameters: 
                              0.00000   0.00000
                              0.00000   0.00000



 ==> GLOBAL PARAMETERS FOR PATTERN#  1


 => Zero-point:     0.0000    0.0000
 => Background Polynomial Parameters ==>
                               6.3369     0.20575    
                               5.4135      1.3598    
                               51.120      2.1824    
                               0.0000      0.0000    
                               0.0000      0.0000    
                               0.0000      0.0000    
 
 => Cos( theta)-shift parameter :  -0.0741  0.0024
 => Sin(2theta)-shift parameter :   0.0000  0.0000

 ==> RELIABILITY FACTORS WITH ALL NON-EXCLUDED POINTS FOR PATTERN:  1

  => Cycle:  7 => MaxCycle: 10
 => N-P+C:  2381
 =>  R-factors (not corrected for background) for Pattern:  1
 => Rp:  18.7     Rwp:  26.2     Rexp:   17.34 Chi2:  2.29      L.S. refinement
 => Conventional Rietveld R-factors for Pattern:  1
 => Rp:  31.6     Rwp:  37.1     Rexp:   24.48 Chi2:  2.29    
 => Deviance:  0.606E+04     Dev*  :   2.515    
 => DW-Stat.:    1.1378     DW-exp:     1.8838
 => N-sigma of the GoF:       44.582

 ==> RELIABILITY FACTORS FOR POINTS WITH BRAGG CONTRIBUTIONS FOR PATTERN:  1

 => N-P+C:  2265
 =>  R-factors (not corrected for background) for Pattern:  1
 => Rp:  18.4     Rwp:  26.1     Rexp:   17.36 Chi2:  2.26      L.S. refinement
 => Conventional Rietveld R-factors for Pattern:  1
 => Rp:  30.1     Rwp:  36.1     Rexp:   23.98 Chi2:  2.26    
 => Deviance:  0.558E+04     Dev*  :   2.435    
 => DW-Stat.:    1.2114     DW-exp:     1.8812
 => N-sigma of the GoF:       42.510

 => Global user-weigthed Chi2 (Bragg contrib.):   2.41    

     -----------------------------------------------------
     BRAGG R-Factors and weight fractions for Pattern #  1
     -----------------------------------------------------

 => Phase:  1     Cr2O3
 => Bragg R-factor:   17.2       Vol:  289.497( 0.016)  Fract(%):  100.00( 2.23)
 => Rf-factor=  12.9             ATZ:         911.926   Brindley:  1.0000

 
              CPU Time:     3.346 seconds
                            0.056 minutes

 => Run finished at:     Date: 12/10/2021  Time: 16:36:59.254

File: Dane/Grupa01/cr2o3_15min.sum


        **********************************************************
        ** PROGRAM FullProf.2k (Version 7.20 - Oct2019-ILL JRC) **
        **********************************************************
                       M U L T I -- P A T T E R N                 
            Rietveld, Profile Matching & Integrated Intensity     
                 Refinement of X-ray and/or Neutron Data


    Date: 12/10/2021  Time: 16:37:39.784                              

 => PCR file code: cr2o3_15min
 => DAT file code: Cr2O3_1000rpm_15min. -> Relative contribution: 1.0000                                                            
 => Title: Cr2O3

 ==> CONDITIONS OF THIS RUN FOR PATTERN No.:  1

 => Global Refinement of X-ray powder diffraction data                                                                              
 => Global Refinement of X-ray powder diffraction data                                                                              
    Bragg-Brentano(X-rays) or Debye-Scherrer geometry(Neutrons)
 => The    7th default profile function was selected
 => Invalid instr parameter for pattern:  1
 => Wavelengths:  1.54060 1.54439
 => Cos(Monochromator angle)=   0.9000
 => Absorption correction (AC), muR-eff =   0.0000  0.0000
 => Base of peaks: 2.0*HW*   25.00
 ==> Angular range, step and number of points:
     2Thmin:      20.016712  2Thmax:      99.996841  Step:       0.033423  No. of points:   2394
 => Schakal File (*.sch) is output for phase: 1
 =>-------> Pattern#  1
 => Crystal Structure Refinement for phase: 1
 => The density (volumic mass) of phase 1 is:    5.231 g/cm3
 => Scor: 2.8420

 ==> RESULTS OF REFINEMENT:


 => No. of fitted parameters:   13


------------------------------------------------------------------------------
 => Phase No.  1 Cr2O3                                   R -3 c              
------------------------------------------------------------------------------

 =>  No. of reflections for pattern#:   1:    88/2


 ==> ATOM PARAMETERS:

  Name      x     sx       y     sy       z      sz      B   sB   occ. socc.  Mult
 Cr      0.00000(   0)  0.00000(   0)  0.34841(  24)  0.200(101)  0.333(  0)   12
 O       0.30364( 177)  0.00000(   0)  0.25000(   0) -0.250(207)  0.500(  0)   18

 ==> PROFILE PARAMETERS FOR PATTERN#  1

 => Cell parameters      :
                              4.95911   0.00017
                              4.95911   0.00017
                             13.59701   0.00061
                             90.00000   0.00000
                             90.00000   0.00000
                            120.00000   0.00000
 
 => overall scale factor :      0.000094356     0.000001611
 => Eta(p-v) or m(p-vii) :    0.00000   0.00000
 => Overall tem. factor  :    0.00000   0.00000
 => Halfwidth parameters :    0.00439   0.00000
                             -0.00039   0.00000
                              0.00981   0.00000
 => Preferred orientation:    1.00000   0.00000
                              1.00000   0.00000
 => Asymmetry parameters :    0.00000   0.00000
                              0.00000   0.00000
                              0.00000   0.00000
                              0.00000   0.00000
 => X and y parameters   :    0.18002   0.02361
                              0.06486   0.00860
 => Strain parameters    :    0.00000   0.00000
                              0.00000   0.00000
                              0.00000   0.00000
 => Size parameters (G,L):    0.00004   0.00000
                              0.00000   0.00000

 => Add. shape parameters: 
                              0.00000   0.00000
                              0.00000   0.00000



 ==> GLOBAL PARAMETERS FOR PATTERN#  1


 => Zero-point:     0.0000    0.0000
 => Background Polynomial Parameters ==>
                               10.077     0.25131    
                              0.76566      1.6006    
                               42.505      2.5056    
                               0.0000      0.0000    
                               0.0000      0.0000    
                               0.0000      0.0000    
 
 => Cos( theta)-shift parameter :   0.0057  0.0030
 => Sin(2theta)-shift parameter :   0.0000  0.0000

 ==> RELIABILITY FACTORS WITH ALL NON-EXCLUDED POINTS FOR PATTERN:  1

  => Cycle:  8 => MaxCycle: 10
 => N-P+C:  2381
 =>  R-factors (not corrected for background) for Pattern:  1
 => Rp:  18.5     Rwp:  25.9     Rexp:   16.45 Chi2:  2.48      L.S. refinement
 => Conventional Rietveld R-factors for Pattern:  1
 => Rp:  35.0     Rwp:  39.5     Rexp:   25.08 Chi2:  2.48    
 => Deviance:  0.652E+04     Dev*  :   2.713    
 => DW-Stat.:    1.0909     DW-exp:     1.8838
 => N-sigma of the GoF:       50.990

 ==> RELIABILITY FACTORS FOR POINTS WITH BRAGG CONTRIBUTIONS FOR PATTERN:  1

 => N-P+C:  2246
 =>  R-factors (not corrected for background) for Pattern:  1
 => Rp:  18.0     Rwp:  25.4     Rexp:   16.48 Chi2:  2.38      L.S. refinement
 => Conventional Rietveld R-factors for Pattern:  1
 => Rp:  32.8     Rwp:  37.9     Rexp:   24.54 Chi2:  2.38    
 => Deviance:  0.567E+04     Dev*  :   2.501    
 => DW-Stat.:    1.2028     DW-exp:     1.8807
 => N-sigma of the GoF:       46.319

 => Global user-weigthed Chi2 (Bragg contrib.):   2.63    

     -----------------------------------------------------
     BRAGG R-Factors and weight fractions for Pattern #  1
     -----------------------------------------------------

 => Phase:  1     Cr2O3
 => Bragg R-factor:   16.4       Vol:  289.589( 0.019)  Fract(%):  100.00( 2.41)
 => Rf-factor=  13.6             ATZ:         911.926   Brindley:  1.0000

 
              CPU Time:     3.926 seconds
                            0.065 minutes

 => Run finished at:     Date: 12/10/2021  Time: 16:37:43.753

File: Dane/Grupa01/cr2o3_5min.sum


        **********************************************************
        ** PROGRAM FullProf.2k (Version 7.20 - Oct2019-ILL JRC) **
        **********************************************************
                       M U L T I -- P A T T E R N                 
            Rietveld, Profile Matching & Integrated Intensity     
                 Refinement of X-ray and/or Neutron Data


    Date: 12/10/2021  Time: 16:36:13.240                              

 => PCR file code: cr2o3_5min
 => DAT file code: Cr2O3_1000rpm_5min.x -> Relative contribution: 1.0000                                                            
 => Title: Cr2O3

 ==> CONDITIONS OF THIS RUN FOR PATTERN No.:  1

 => Global Refinement of X-ray powder diffraction data                                                                              
 => Global Refinement of X-ray powder diffraction data                                                                              
    Bragg-Brentano(X-rays) or Debye-Scherrer geometry(Neutrons)
 => The    7th default profile function was selected
 => Invalid instr parameter for pattern:  1
 => Wavelengths:  1.54060 1.54439
 => Cos(Monochromator angle)=   0.9000
 => Absorption correction (AC), muR-eff =   0.0000  0.0000
 => Base of peaks: 2.0*HW*   25.00
 ==> Angular range, step and number of points:
     2Thmin:      20.016712  2Thmax:      99.996841  Step:       0.033423  No. of points:   2394
 => Schakal File (*.sch) is output for phase: 1
 =>-------> Pattern#  1
 => Crystal Structure Refinement for phase: 1
 => The density (volumic mass) of phase 1 is:    5.231 g/cm3
 => Scor: 1.8452

 ==> RESULTS OF REFINEMENT:


 => No. of fitted parameters:   13


------------------------------------------------------------------------------
 => Phase No.  1 Cr2O3                                   R -3 c              
------------------------------------------------------------------------------

 =>  No. of reflections for pattern#:   1:    86/2


 ==> ATOM PARAMETERS:

  Name      x     sx       y     sy       z      sz      B   sB   occ. socc.  Mult
 Cr      0.00000(   0)  0.00000(   0)  0.34798(  19)  0.105( 76)  0.333(  0)   12
 O       0.30483( 137)  0.00000(   0)  0.25000(   0) -0.339(157)  0.500(  0)   18

 ==> PROFILE PARAMETERS FOR PATTERN#  1

 => Cell parameters      :
                              4.95821   0.00011
                              4.95821   0.00011
                             13.59570   0.00040
                             90.00000   0.00000
                             90.00000   0.00000
                            120.00000   0.00000
 
 => overall scale factor :      0.000096985     0.000001345
 => Eta(p-v) or m(p-vii) :    0.00000   0.00000
 => Overall tem. factor  :    0.00000   0.00000
 => Halfwidth parameters :    0.00439   0.00000
                             -0.00039   0.00000
                              0.00981   0.00000
 => Preferred orientation:    1.00000   0.00000
                              1.00000   0.00000
 => Asymmetry parameters :    0.00000   0.00000
                              0.00000   0.00000
                              0.00000   0.00000
                              0.00000   0.00000
 => X and y parameters   :    0.12600   0.01443
                              0.04674   0.00549
 => Strain parameters    :    0.00000   0.00000
                              0.00000   0.00000
                              0.00000   0.00000
 => Size parameters (G,L):    0.00004   0.00000
                              0.00000   0.00000

 => Add. shape parameters: 
                              0.00000   0.00000
                              0.00000   0.00000



 ==> GLOBAL PARAMETERS FOR PATTERN#  1


 => Zero-point:     0.0000    0.0000
 => Background Polynomial Parameters ==>
                               4.5870     0.16539    
                               3.5230      1.1141    
                               41.392      1.8039    
                               0.0000      0.0000    
                               0.0000      0.0000    
                               0.0000      0.0000    
 
 => Cos( theta)-shift parameter :  -0.0310  0.0020
 => Sin(2theta)-shift parameter :   0.0000  0.0000

 ==> RELIABILITY FACTORS WITH ALL NON-EXCLUDED POINTS FOR PATTERN:  1

  => Cycle:  8 => MaxCycle: 10
 => N-P+C:  2381
 =>  R-factors (not corrected for background) for Pattern:  1
 => Rp:  16.8     Rwp:  25.1     Rexp:   18.07 Chi2:  1.94      L.S. refinement
 => Conventional Rietveld R-factors for Pattern:  1
 => Rp:  26.0     Rwp:  33.4     Rexp:   24.03 Chi2:  1.94    
 => Deviance:  0.517E+04     Dev*  :   2.141    
 => DW-Stat.:    1.3426     DW-exp:     1.8838
 => N-sigma of the GoF:       32.304

 ==> RELIABILITY FACTORS FOR POINTS WITH BRAGG CONTRIBUTIONS FOR PATTERN:  1

 => N-P+C:  2241
 =>  R-factors (not corrected for background) for Pattern:  1
 => Rp:  16.4     Rwp:  24.9     Rexp:   18.01 Chi2:  1.92      L.S. refinement
 => Conventional Rietveld R-factors for Pattern:  1
 => Rp:  24.3     Rwp:  32.4     Rexp:   23.41 Chi2:  1.92    
 => Deviance:  0.477E+04     Dev*  :   2.097    
 => DW-Stat.:    1.4408     DW-exp:     1.8806
 => N-sigma of the GoF:       30.694

 => Global user-weigthed Chi2 (Bragg contrib.):   2.06    

     -----------------------------------------------------
     BRAGG R-Factors and weight fractions for Pattern #  1
     -----------------------------------------------------

 => Phase:  1     Cr2O3
 => Bragg R-factor:   13.7       Vol:  289.455( 0.013)  Fract(%):  100.00( 1.96)
 => Rf-factor=  11.8             ATZ:         911.926   Brindley:  1.0000

 
              CPU Time:     3.934 seconds
                            0.066 minutes

 => Run finished at:     Date: 12/10/2021  Time: 16:36:17.213

File: Dane/Grupa02/ochra_10.sum


        **********************************************************
        ** PROGRAM FullProf.2k (Version 7.20 - Oct2019-ILL JRC) **
        **********************************************************
                       M U L T I -- P A T T E R N                 
            Rietveld, Profile Matching & Integrated Intensity     
                 Refinement of X-ray and/or Neutron Data


    Date: 19/10/2021  Time: 16:29:25.677                              

 => PCR file code: ochra_10
 => DAT file code: ochra_1000rpm_10min. -> Relative contribution: 1.0000                                                            
 => Title:Ochra

 ==> CONDITIONS OF THIS RUN FOR PATTERN No.:  1

 => Global Refinement of X-ray powder diffraction data                                                                              
 => Global Refinement of X-ray powder diffraction data                                                                              
    Bragg-Brentano(X-rays) or Debye-Scherrer geometry(Neutrons)
 => The    7th default profile function was selected
 => Invalid instr parameter for pattern:  1
 => Wavelengths:  1.54060 1.54439
 => Cos(Monochromator angle)=   0.9000
 => Absorption correction (AC), muR-eff =   0.0000  0.0000
 => Base of peaks: 2.0*HW*   25.00
 ==> Angular range, step and number of points:
     2Thmin:      10.016711  2Thmax:      99.990181  Step:       0.033423  No. of points:   2693
 =>-------> Pattern#  1
 => Crystal Structure Refinement for phase: 1
 => The density (volumic mass) of phase 1 is:    2.647 g/cm3
 =>-------> Pattern#  1
 => Crystal Structure Refinement for phase: 2
 => The density (volumic mass) of phase 2 is:    2.601 g/cm3
 =>-------> Pattern#  1
 => Crystal Structure Refinement for phase: 3
 => The density (volumic mass) of phase 3 is:    5.353 g/cm3
 => Scor: 1.9192

 ==> RESULTS OF REFINEMENT:


 => No. of fitted parameters:   41


------------------------------------------------------------------------------
 => Phase No.  1 SiO2 hexagonal (No 152)                 P 31 2 1            
------------------------------------------------------------------------------

 =>  No. of reflections for pattern#:   1:   150/2


 ==> ATOM PARAMETERS:

  Name      x     sx       y     sy       z      sz      B   sB   occ. socc.  Mult
 Si      0.47190( 285)  0.00000(   0)  0.33333(   0)  0.167(  0)  0.500(  0)    3
 O       0.41452( 317)  0.25944( 341)  0.21467( 317)  0.200(  0)  1.000(  0)    6

 ==> PROFILE PARAMETERS FOR PATTERN#  1

 => Cell parameters      :
                              4.91551   0.00043
                              4.91551   0.00043
                              5.40825   0.00071
                             90.00000   0.00000
                             90.00000   0.00000
                            120.00000   0.00000
 
 => overall scale factor :      0.000767880     0.000014443
 => Eta(p-v) or m(p-vii) :    0.00000   0.00000
 => Overall tem. factor  :    0.00000   0.00000
 => Halfwidth parameters :    0.00439   0.00000
                             -0.00039   0.00000
                              0.00981   0.00000
 => Preferred orientation:    1.00000   0.00000
                              0.00000   0.00000
 => Asymmetry parameters :    0.00000   0.00000
                              0.00000   0.00000
                              0.00000   0.00000
                              0.00000   0.00000
 => X and y parameters   :    0.16889   0.03518
                              0.11353   0.00975
 => Strain parameters    :    0.00000   0.00000
                              0.00000   0.00000
                              0.00000   0.00000
 => Size parameters (G,L):    0.00000   0.00000
                              0.00000   0.00000

 => Add. shape parameters: 
                              0.00000   0.00000
                              0.00000   0.00000



------------------------------------------------------------------------------
 => Phase No.  2 Al2Si2O5(OH)4 monoclinic (No 9)         C 1 c 1             
------------------------------------------------------------------------------

 =>  No. of reflections for pattern#:   1:   936/2


 ==> ATOM PARAMETERS:

  Name      x     sx       y     sy       z      sz      B   sB   occ. socc.  Mult
 Al1     0.25000(   0) -0.08778( 729)  0.00000(   0)  0.167(  0)  1.000(  0)    4
 Al2     0.25000(   0)  0.08778( 729)  0.00000(   0)  0.167(  0)  1.000(  0)    4
 Si1     0.02904(2946)  0.50000(   0)  0.24273( 687)  0.167(  0)  1.000(  0)    4
 Si2     0.02904(2946)  0.11149(1240)  0.24273( 687)  0.167(  0)  1.000(  0)    4
 O1     -0.08271(3079)  0.50000(   0)  0.02774(1244)  0.200(  0)  1.000(  0)    4
 O2     -0.08271(3079)  0.14861(1412)  0.02774(1244)  0.200(  0)  1.000(  0)    4
 O3     -0.08271(3079) -0.14861(1412)  0.02774(1244)  0.200(  0)  1.000(  0)    4
 O4      0.01461(1412)  0.30613(1825)  0.25855(1656)  0.200(  0)  1.000(  0)    4
 O5      0.87080(5633) -0.26448(2705)  0.25976(1740)  0.200(  0)  1.000(  0)    4
 O6      0.87080(5633)  0.16325(2756)  0.13496(1618)  0.200(  0)  1.000(  0)    4
 O7     -0.08774(4595)  0.00000(   0)  0.53150( 812)  0.200(  0)  1.000(  0)    4
 O8     -0.37300(4505)  0.06532(3494)  0.53150( 812)  0.200(  0)  1.000(  0)    4
 O9     -0.08774(4595)  0.30613(1825)  0.53150( 812)  0.200(  0)  1.000(  0)    4

 ==> PROFILE PARAMETERS FOR PATTERN#  1

 => Cell parameters      :
                              5.08077   0.00168
                              8.93863   0.00391
                             14.53173   0.00252
                             90.00000   0.00000
                            100.07132   0.00000
                             90.00000   0.00000
 
 => overall scale factor :      0.000009538     0.000000610
 => Eta(p-v) or m(p-vii) :    0.00000   0.00000
 => Overall tem. factor  :    0.00000   0.00000
 => Halfwidth parameters :    0.00439   0.00000
                             -0.00039   0.00000
                              0.00981   0.00000
 => Preferred orientation:    1.00000   0.00000
                              0.00000   0.00000
 => Asymmetry parameters :    0.00000   0.00000
                              0.00000   0.00000
                              0.00000   0.00000
                              0.00000   0.00000
 => X and y parameters   :    0.16889   0.03518
                              0.11353   0.00975
 => Strain parameters    :    0.00000   0.00000
                              0.00000   0.00000
                              0.00000   0.00000
 => Size parameters (G,L):    0.00000   0.00000
                              0.00000   0.00000

 => Add. shape parameters: 
                              0.00000   0.00000
                              0.00000   0.00000



------------------------------------------------------------------------------
 => Phase No.  3 Fe2O3 hexagonal                         R -3 C              
------------------------------------------------------------------------------

 =>  No. of reflections for pattern#:   1:   149/2


 ==> ATOM PARAMETERS:

  Name      x     sx       y     sy       z      sz      B   sB   occ. socc.  Mult
 Feh     0.00000(   0)  0.00000(   0)  0.35278(  52)  0.223(  0)  0.167(  0)   12
 Feh     0.00000(   0)  0.00000(   0)  0.35278(  52)  0.223(  0)  0.167(  0)   12
 Oh     -1.68667( 471)  0.00000(   0)  0.25000(   0)  0.398(  0)  0.500(  0)   18

 ==> PROFILE PARAMETERS FOR PATTERN#  1

 => Cell parameters      :
                              5.00575   0.00075
                              5.00575   0.00075
                             13.68079   0.00316
                             90.00000   0.00000
                             90.00000   0.00000
                            120.00000   0.00000
 
 => overall scale factor :      0.000042345     0.000001020
 => Eta(p-v) or m(p-vii) :    0.00000   0.00000
 => Overall tem. factor  :    0.00000   0.00000
 => Halfwidth parameters :    0.00439   0.00000
                             -0.00039   0.00000
                              0.00981   0.00000
 => Preferred orientation:    1.00000   0.00000
                              0.00000   0.00000
 => Asymmetry parameters :    0.00000   0.00000
                              0.00000   0.00000
                              0.00000   0.00000
                              0.00000   0.00000
 => X and y parameters   :    0.16889   0.03518
                              0.57717   0.00073
 => Strain parameters    :    0.00000   0.00000
                              0.00000   0.00000
                              0.00000   0.00000
 => Size parameters (G,L):    0.00004   0.00000
                              0.00000   0.00000

 => Add. shape parameters: 
                              0.00000   0.00000
                              0.00000   0.00000



 ==> GLOBAL PARAMETERS FOR PATTERN#  1


 => Zero-point:     0.0000    0.0000
 => Background Polynomial Parameters ==>
                               12.731     0.26210    
                              -26.757      2.7997    
                              -37.216      10.524    
                              -115.12      9.7376    
                               0.0000      0.0000    
                               0.0000      0.0000    
 
 => Cos( theta)-shift parameter :  -0.0046  0.0046
 => Sin(2theta)-shift parameter :   0.0000  0.0000

 ==> RELIABILITY FACTORS WITH ALL NON-EXCLUDED POINTS FOR PATTERN:  1

  => Cycle: 10 => MaxCycle: 10
 => N-P+C:  2652
 =>  R-factors (not corrected for background) for Pattern:  1
 => Rp:  15.6     Rwp:  19.7     Rexp:   13.79 Chi2:  2.04      L.S. refinement
 => Conventional Rietveld R-factors for Pattern:  1
 => Rp:  40.7     Rwp:  41.3     Rexp:   28.93 Chi2:  2.04    
 => Deviance:  0.561E+04     Dev*  :   2.106    
 => DW-Stat.:    1.1851     DW-exp:     1.9111
 => N-sigma of the GoF:       37.901

 ==> RELIABILITY FACTORS FOR POINTS WITH BRAGG CONTRIBUTIONS FOR PATTERN:  1

 => N-P+C:  2652
 =>  R-factors (not corrected for background) for Pattern:  1
 => Rp:  15.6     Rwp:  19.7     Rexp:   13.79 Chi2:  2.04      L.S. refinement
 => Conventional Rietveld R-factors for Pattern:  1
 => Rp:  40.7     Rwp:  41.3     Rexp:   28.93 Chi2:  2.04    
 => Deviance:  0.561E+04     Dev*  :   2.106    
 => DW-Stat.:    1.1851     DW-exp:     1.9111
 => N-sigma of the GoF:       37.901

 => Global user-weigthed Chi2 (Bragg contrib.):   2.04    

     -----------------------------------------------------
     BRAGG R-Factors and weight fractions for Pattern #  1
     -----------------------------------------------------

 => Phase:  1     SiO2 hexagonal (No 152)
 => Bragg R-factor:   15.8       Vol:  113.168( 0.020)  Fract(%):   46.06( 1.17)
 => Rf-factor=  7.04             ATZ:         180.254   Brindley:  1.0000

 => Phase:  2     Al2Si2O5(OH)4 monoclinic (No 9)
 => Bragg R-factor:   28.5       Vol:  649.791( 0.373)  Fract(%):   18.52( 1.23)
 => Rf-factor=  15.0             ATZ:        1016.519   Brindley:  1.0000

 => Phase:  3     Fe2O3 hexagonal
 => Bragg R-factor:   11.4       Vol:  296.879( 0.093)  Fract(%):   35.42( 1.04)
 => Rf-factor=  8.42             ATZ:         958.186   Brindley:  1.0000

 
              CPU Time:    12.375 seconds
                            0.206 minutes

 => Run finished at:     Date: 19/10/2021  Time: 16:29:38.089

File: Dane/Grupa02/ochra_1000rpm_10min.sum


        **********************************************************
        ** PROGRAM FullProf.2k (Version 7.20 - Oct2019-ILL JRC) **
        **********************************************************
                       M U L T I -- P A T T E R N                 
            Rietveld, Profile Matching & Integrated Intensity     
                 Refinement of X-ray and/or Neutron Data


    Date: 19/10/2021  Time: 16:27:35.172                              

 => PCR file code: ochra_1000rpm_10min
 => DAT file code: ochra_raw.xrdml      -> Relative contribution: 1.0000                                                            
 => Title:Ochra

 ==> CONDITIONS OF THIS RUN FOR PATTERN No.:  1

 => Global Refinement of X-ray powder diffraction data                                                                              
 => Global Refinement of X-ray powder diffraction data                                                                              
    Bragg-Brentano(X-rays) or Debye-Scherrer geometry(Neutrons)
 => The    7th default profile function was selected
 => Invalid instr parameter for pattern:  1
 => Wavelengths:  1.54060 1.54439
 => Cos(Monochromator angle)=   0.9000
 => Absorption correction (AC), muR-eff =   0.0000  0.0000
 => Base of peaks: 2.0*HW*   25.00
 ==> Angular range, step and number of points:
     2Thmin:      10.016711  2Thmax:      99.990181  Step:       0.033423  No. of points:   2693
 =>-------> Pattern#  1
 => Crystal Structure Refinement for phase: 1
 => The density (volumic mass) of phase 1 is:    2.646 g/cm3
 =>-------> Pattern#  1
 => Crystal Structure Refinement for phase: 2
 => The density (volumic mass) of phase 2 is:    2.597 g/cm3
 =>-------> Pattern#  1
 => Crystal Structure Refinement for phase: 3
 => The density (volumic mass) of phase 3 is:    5.353 g/cm3
 => Scor: 2.3309

 ==> RESULTS OF REFINEMENT:


 => No. of fitted parameters:   41


------------------------------------------------------------------------------
 => Phase No.  1 SiO2 hexagonal (No 152)                 P 31 2 1            
------------------------------------------------------------------------------

 =>  No. of reflections for pattern#:   1:   133/2


 ==> ATOM PARAMETERS:

  Name      x     sx       y     sy       z      sz      B   sB   occ. socc.  Mult
 Si      0.47597( 224)  0.00000(   0)  0.33333(   0)  0.167(  0)  0.500(  0)    3
 O       0.42169( 240)  0.27228( 260)  0.21339( 242)  0.200(  0)  1.000(  0)    6

 ==> PROFILE PARAMETERS FOR PATTERN#  1

 => Cell parameters      :
                              4.91569   0.00020
                              4.91569   0.00020
                              5.40577   0.00033
                             90.00000   0.00000
                             90.00000   0.00000
                            120.00000   0.00000
 
 => overall scale factor :      0.001129688     0.000017073
 => Eta(p-v) or m(p-vii) :    0.00000   0.00000
 => Overall tem. factor  :    0.00000   0.00000
 => Halfwidth parameters :    0.00439   0.00000
                             -0.00039   0.00000
                              0.00981   0.00000
 => Preferred orientation:    1.00000   0.00000
                              0.00000   0.00000
 => Asymmetry parameters :    0.00000   0.00000
                              0.00000   0.00000
                              0.00000   0.00000
                              0.00000   0.00000
 => X and y parameters   :    0.07461   0.01760
                              0.05376   0.00498
 => Strain parameters    :    0.00000   0.00000
                              0.00000   0.00000
                              0.00000   0.00000
 => Size parameters (G,L):    0.00000   0.00000
                              0.00000   0.00000

 => Add. shape parameters: 
                              0.00000   0.00000
                              0.00000   0.00000



------------------------------------------------------------------------------
 => Phase No.  2 Al2Si2O5(OH)4 monoclinic (No 9)         C 1 c 1             
------------------------------------------------------------------------------

 =>  No. of reflections for pattern#:   1:   864/2


 ==> ATOM PARAMETERS:

  Name      x     sx       y     sy       z      sz      B   sB   occ. socc.  Mult
 Al1     0.25000(   0) -0.11346( 386)  0.00000(   0)  0.167(  0)  1.000(  0)    4
 Al2     0.25000(   0)  0.11346( 386)  0.00000(   0)  0.167(  0)  1.000(  0)    4
 Si1    -0.07157(1281)  0.50000(   0)  0.21897( 376)  0.167(  0)  1.000(  0)    4
 Si2    -0.07157(1281)  0.06113( 568)  0.21897( 376)  0.167(  0)  1.000(  0)    4
 O1     -0.09238(1545)  0.50000(   0)  0.05866( 386)  0.200(  0)  1.000(  0)    4
 O2     -0.09238(1545)  0.13888( 808)  0.05866( 386)  0.200(  0)  1.000(  0)    4
 O3     -0.09238(1545) -0.13888( 808)  0.05866( 386)  0.200(  0)  1.000(  0)    4
 O4      0.00488( 808)  0.26467(1029)  0.23840( 852)  0.200(  0)  1.000(  0)    4
 O5      0.63596(2265) -0.39140(1068)  0.23640( 838)  0.200(  0)  1.000(  0)    4
 O6      0.63596(2265)  0.21213(1090)  0.18991( 707)  0.200(  0)  1.000(  0)    4
 O7     -0.10641(1670)  0.00000(   0)  0.50493( 624)  0.200(  0)  1.000(  0)    4
 O8     -0.38642(2910) -0.00812(1804)  0.50493( 624)  0.200(  0)  1.000(  0)    4
 O9     -0.10641(1670)  0.26467(1029)  0.50493( 624)  0.200(  0)  1.000(  0)    4

 ==> PROFILE PARAMETERS FOR PATTERN#  1

 => Cell parameters      :
                              5.08462   0.00063
                              8.93098   0.00109
                             14.53632   0.00110
                             90.00000   0.00000
                            100.08159   0.00000
                             90.00000   0.00000
 
 => overall scale factor :      0.000020885     0.000000626
 => Eta(p-v) or m(p-vii) :    0.00000   0.00000
 => Overall tem. factor  :    0.00000   0.00000
 => Halfwidth parameters :    0.00439   0.00000
                             -0.00039   0.00000
                              0.00981   0.00000
 => Preferred orientation:    1.00000   0.00000
                              0.00000   0.00000
 => Asymmetry parameters :    0.00000   0.00000
                              0.00000   0.00000
                              0.00000   0.00000
                              0.00000   0.00000
 => X and y parameters   :    0.07461   0.01760
                              0.05376   0.00498
 => Strain parameters    :    0.00000   0.00000
                              0.00000   0.00000
                              0.00000   0.00000
 => Size parameters (G,L):    0.00000   0.00000
                              0.00000   0.00000

 => Add. shape parameters: 
                              0.00000   0.00000
                              0.00000   0.00000



------------------------------------------------------------------------------
 => Phase No.  3 Fe2O3 hexagonal                         R -3 C              
------------------------------------------------------------------------------

 =>  No. of reflections for pattern#:   1:   145/2


 ==> ATOM PARAMETERS:

  Name      x     sx       y     sy       z      sz      B   sB   occ. socc.  Mult
 Feh     0.00000(   0)  0.00000(   0)  0.35249(  48)  0.223(  0)  0.167(  0)   12
 Feh     0.00000(   0)  0.00000(   0)  0.35249(  48)  0.223(  0)  0.167(  0)   12
 Oh     -1.70306( 425)  0.00000(   0)  0.25000(   0)  0.398(  0)  0.500(  0)   18

 ==> PROFILE PARAMETERS FOR PATTERN#  1

 => Cell parameters      :
                              5.00653   0.00068
                              5.00653   0.00068
                             13.69176   0.00293
                             90.00000   0.00000
                             90.00000   0.00000
                            120.00000   0.00000
 
 => overall scale factor :      0.000055568     0.000001162
 => Eta(p-v) or m(p-vii) :    0.00000   0.00000
 => Overall tem. factor  :    0.00000   0.00000
 => Halfwidth parameters :    0.00439   0.00000
                             -0.00039   0.00000
                              0.00981   0.00000
 => Preferred orientation:    1.00000   0.00000
                              0.00000   0.00000
 => Asymmetry parameters :    0.00000   0.00000
                              0.00000   0.00000
                              0.00000   0.00000
                              0.00000   0.00000
 => X and y parameters   :    0.07461   0.01760
                              0.57974   0.00039
 => Strain parameters    :    0.00000   0.00000
                              0.00000   0.00000
                              0.00000   0.00000
 => Size parameters (G,L):    0.00004   0.00000
                              0.00000   0.00000

 => Add. shape parameters: 
                              0.00000   0.00000
                              0.00000   0.00000



 ==> GLOBAL PARAMETERS FOR PATTERN#  1


 => Zero-point:     0.0000    0.0000
 => Background Polynomial Parameters ==>
                               10.367     0.31653    
                              -37.444      3.2776    
                              -119.86      12.510    
                              -210.40      11.579    
                               0.0000      0.0000    
                               0.0000      0.0000    
 
 => Cos( theta)-shift parameter :   0.0633  0.0022
 => Sin(2theta)-shift parameter :   0.0000  0.0000

 ==> RELIABILITY FACTORS WITH ALL NON-EXCLUDED POINTS FOR PATTERN:  1

  => Cycle: 10 => MaxCycle: 10
 => N-P+C:  2652
 =>  R-factors (not corrected for background) for Pattern:  1
 => Rp:  17.5     Rwp:  22.1     Rexp:   12.88 Chi2:  2.96      L.S. refinement
 => Conventional Rietveld R-factors for Pattern:  1
 => Rp:  35.0     Rwp:  37.2     Rexp:   21.63 Chi2:  2.96    
 => Deviance:  0.841E+04     Dev*  :   3.155    
 => DW-Stat.:    0.8955     DW-exp:     1.9111
 => N-sigma of the GoF:       71.236

 ==> RELIABILITY FACTORS FOR POINTS WITH BRAGG CONTRIBUTIONS FOR PATTERN:  1

 => N-P+C:  2652
 =>  R-factors (not corrected for background) for Pattern:  1
 => Rp:  17.5     Rwp:  22.1     Rexp:   12.88 Chi2:  2.96      L.S. refinement
 => Conventional Rietveld R-factors for Pattern:  1
 => Rp:  35.0     Rwp:  37.2     Rexp:   21.63 Chi2:  2.96    
 => Deviance:  0.841E+04     Dev*  :   3.155    
 => DW-Stat.:    0.8955     DW-exp:     1.9111
 => N-sigma of the GoF:       71.236

 => Global user-weigthed Chi2 (Bragg contrib.):   2.96    

     -----------------------------------------------------
     BRAGG R-Factors and weight fractions for Pattern #  1
     -----------------------------------------------------

 => Phase:  1     SiO2 hexagonal (No 152)
 => Bragg R-factor:   9.73       Vol:  113.124( 0.010)  Fract(%):   43.75( 0.85)
 => Rf-factor=  5.93             ATZ:         180.254   Brindley:  1.0000

 => Phase:  2     Al2Si2O5(OH)4 monoclinic (No 9)
 => Bragg R-factor:   26.1       Vol:  649.911( 0.123)  Fract(%):   26.20( 0.85)
 => Rf-factor=  13.2             ATZ:        1016.519   Brindley:  1.0000

 => Phase:  3     Fe2O3 hexagonal
 => Bragg R-factor:   11.5       Vol:  297.210( 0.086)  Fract(%):   30.05( 0.73)
 => Rf-factor=  7.45             ATZ:         958.186   Brindley:  1.0000

 
              CPU Time:     9.719 seconds
                            0.162 minutes

 => Run finished at:     Date: 19/10/2021  Time: 16:27:44.941
