Repository: natkurdz/XRD-AI

File: Dane/Grupa02/ochra_15.sum


        **********************************************************
        ** PROGRAM FullProf.2k (Version 7.20 - Oct2019-ILL JRC) **
        **********************************************************
                       M U L T I -- P A T T E R N                 
            Rietveld, Profile Matching & Integrated Intensity     
                 Refinement of X-ray and/or Neutron Data


    Date: 19/10/2021  Time: 16:37:13.327                              

 => PCR file code: ochra_15
 => DAT file code: ochra_1000rpm_15min. -> Relative contribution: 1.0000                                                            
 => Title:Ochra

 ==> CONDITIONS OF THIS RUN FOR PATTERN No.:  1

 => Global Refinement of X-ray powder diffraction data                                                                              
 => Global Refinement of X-ray powder diffraction data                                                                              
    Bragg-Brentano(X-rays) or Debye-Scherrer geometry(Neutrons)
 => The    7th default profile function was selected
 => Invalid instr parameter for pattern:  1
 => Wavelengths:  1.54060 1.54439
 => Cos(Monochromator angle)=   0.9000
 => Absorption correction (AC), muR-eff =   0.0000  0.0000
 => Base of peaks: 2.0*HW*   25.00
 ==> Angular range, step and number of points:
     2Thmin:      10.016711  2Thmax:      99.990181  Step:       0.033423  No. of points:   2693
 =>-------> Pattern#  1
 => Crystal Structure Refinement for phase: 1
 => The density (volumic mass) of phase 1 is:    2.646 g/cm3
 =>-------> Pattern#  1
 => Crystal Structure Refinement for phase: 2
 => The density (volumic mass) of phase 2 is:    2.604 g/cm3
 =>-------> Pattern#  1
 => Crystal Structure Refinement for phase: 3
 => The density (volumic mass) of phase 3 is:    5.355 g/cm3
 => Scor: 1.9998

 ==> RESULTS OF REFINEMENT:


 => No. of fitted parameters:   42


------------------------------------------------------------------------------
 => Phase No.  1 SiO2 hexagonal (No 152)                 P 31 2 1            
------------------------------------------------------------------------------

 =>  No. of reflections for pattern#:   1:   158/2


 ==> ATOM PARAMETERS:

  Name      x     sx       y     sy       z      sz      B   sB   occ. socc.  Mult
 Si      0.47027( 302)  0.00000(   0)  0.33333(   0)  0.167(  0)  0.500(  0)    3
 O       0.42138( 299)  0.25604( 361)  0.21414( 318)  0.200(  0)  1.000(  0)    6

 ==> PROFILE PARAMETERS FOR PATTERN#  1

 => Cell parameters      :
                              4.91615   0.00054
                              4.91615   0.00054
                              5.40606   0.00085
                             90.00000   0.00000
                             90.00000   0.00000
                            120.00000   0.00000
 
 => overall scale factor :      0.000842988     0.000015777
 => Eta(p-v) or m(p-vii) :    0.00000   0.00000
 => Overall tem. factor  :    0.00000   0.00000
 => Halfwidth parameters :    0.00439   0.00000
                             -0.00039   0.00000
                              0.00981   0.00000
 => Preferred orientation:    1.00000   0.00000
                              0.00000   0.00000
 => Asymmetry parameters :    0.00000   0.00000
                              0.00000   0.00000
                              0.00000   0.00000
                              0.00000   0.00000
 => X and y parameters   :    0.27924   0.04032
                              0.10908   0.01070
 => Strain parameters    :    0.00000   0.00000
                              0.00000   0.00000
                              0.00000   0.00000
 => Size parameters (G,L):    0.00000   0.00000
                              0.00000   0.00000

 => Add. shape parameters: 
                              0.00000   0.00000
                              0.00000   0.00000



------------------------------------------------------------------------------
 => Phase No.  2 Al2Si2O5(OH)4 monoclinic (No 9)         C 1 c 1             
------------------------------------------------------------------------------

 =>  No. of reflections for pattern#:   1:   974/2


 ==> ATOM PARAMETERS:

  Name      x     sx       y     sy       z      sz      B   sB   occ. socc.  Mult
 Al1     0.25000(   0) -0.06845( 867)  0.00000(   0)  0.167(  0)  1.000(  0)    4
 Al2     0.25000(   0)  0.06845( 867)  0.00000(   0)  0.167(  0)  1.000(  0)    4
 Si1     0.07559(2437)  0.50000(   0)  0.27730( 706)  0.167(  0)  1.000(  0)    4
 Si2     0.07559(2437)  0.12409(1157)  0.27730( 706)  0.167(  0)  1.000(  0)    4
 O1      0.05529(3988)  0.50000(   0)  0.05695( 975)  0.200(  0)  1.000(  0)    4
 O2      0.05529(3988)  0.12342(1232)  0.05695( 975)  0.200(  0)  1.000(  0)    4
 O3      0.05529(3988) -0.12342(1232)  0.05695( 975)  0.200(  0)  1.000(  0)    4
 O4     -0.01058(1232)  0.15893(1415)  0.14492(1522)  0.200(  0)  1.000(  0)    4
 O5      1.19027(3583) -0.32128(2345)  0.26960(1543)  0.200(  0)  1.000(  0)    4
 O6      1.19027(3583)  0.36653(2603)  0.34885(1633)  0.200(  0)  1.000(  0)    4
 O7     -0.16700(2713)  0.00000(   0)  0.57855( 698)  0.200(  0)  1.000(  0)    4
 O8     -0.62243(4905)  0.14983(2503)  0.57855( 698)  0.200(  0)  1.000(  0)    4
 O9     -0.16700(2713)  0.15893(1415)  0.57855( 698)  0.200(  0)  1.000(  0)    4

 ==> PROFILE PARAMETERS FOR PATTERN#  1

 => Cell parameters      :
                              5.07698   0.00205
                              8.94000   0.00341
                             14.54776   0.00309
                             90.00000   0.00000
                            100.45348   0.03058
                             90.00000   0.00000
 
 => overall scale factor :      0.000012539     0.000000835
 => Eta(p-v) or m(p-vii) :    0.00000   0.00000
 => Overall tem. factor  :    0.00000   0.00000
 => Halfwidth parameters :    0.00439   0.00000
                             -0.00039   0.00000
                              0.00981   0.00000
 => Preferred orientation:    1.00000   0.00000
                              0.00000   0.00000
 => Asymmetry parameters :    0.00000   0.00000
                              0.00000   0.00000
                              0.00000   0.00000
                              0.00000   0.00000
 => X and y parameters   :    0.27924   0.04032
                              0.10908   0.01070
 => Strain parameters    :    0.00000   0.00000
                              0.00000   0.00000
                              0.00000   0.00000
 => Size parameters (G,L):    0.00000   0.00000
                              0.00000   0.00000

 => Add. shape parameters: 
                              0.00000   0.00000
                              0.00000   0.00000



------------------------------------------------------------------------------
 => Phase No.  3 Fe2O3 hexagonal                         R -3 C              
------------------------------------------------------------------------------

 =>  No. of reflections for pattern#:   1:   148/2


 ==> ATOM PARAMETERS:

  Name      x     sx       y     sy       z      sz      B   sB   occ. socc.  Mult
 Feh     0.00000(   0)  0.00000(   0)  0.35404(  49)  0.223(  0)  0.167(  0)   12
 Feh     0.00000(   0)  0.00000(   0)  0.35404(  49)  0.223(  0)  0.167(  0)   12
 Oh     -1.70167( 427)  0.00000(   0)  0.25000(   0)  0.398(  0)  0.500(  0)   18

 ==> PROFILE PARAMETERS FOR PATTERN#  1

 => Cell parameters      :
                              5.00832   0.00079
                              5.00832   0.00079
                             13.68075   0.00334
                             90.00000   0.00000
                             90.00000   0.00000
                            120.00000   0.00000
 
 => overall scale factor :      0.000048488     0.000001078
 => Eta(p-v) or m(p-vii) :    0.00000   0.00000
 => Overall tem. factor  :    0.00000   0.00000
 => Halfwidth parameters :    0.00439   0.00000
                             -0.00039   0.00000
                              0.00981   0.00000
 => Preferred orientation:    1.00000   0.00000
                              0.00000   0.00000
 => Asymmetry parameters :    0.00000   0.00000
                              0.00000   0.00000
                              0.00000   0.00000
                              0.00000   0.00000
 => X and y parameters   :    0.27924   0.04032
                              0.57524   0.00087
 => Strain parameters    :    0.00000   0.00000
                              0.00000   0.00000
                              0.00000   0.00000
 => Size parameters (G,L):    0.00004   0.00000
                              0.00000   0.00000

 => Add. shape parameters: 
                              0.00000   0.00000
                              0.00000   0.00000



 ==> GLOBAL PARAMETERS FOR PATTERN#  1


 => Zero-point:     0.0000    0.0000
 => Background Polynomial Parameters ==>
                               13.658     0.27502    
                              -27.311      2.9862    
                              -23.319      11.171    
                              -111.80      10.299    
                               0.0000      0.0000    
                               0.0000      0.0000    
 
 => Cos( theta)-shift parameter :   0.0484  0.0053
 => Sin(2theta)-shift parameter :   0.0000  0.0000

 ==> RELIABILITY FACTORS WITH ALL NON-EXCLUDED POINTS FOR PATTERN:  1

  => Cycle: 10 => MaxCycle: 10
 => N-P+C:  2651
 =>  R-factors (not corrected for background) for Pattern:  1
 => Rp:  14.3     Rwp:  18.4     Rexp:   13.03 Chi2:  1.99      L.S. refinement
 => Conventional Rietveld R-factors for Pattern:  1
 => Rp:  38.3     Rwp:  39.5     Rexp:   28.06 Chi2:  1.99    
 => Deviance:  0.540E+04     Dev*  :   2.028    
 => DW-Stat.:    1.2350     DW-exp:     1.9119
 => N-sigma of the GoF:       35.864

 ==> RELIABILITY FACTORS FOR POINTS WITH BRAGG CONTRIBUTIONS FOR PATTERN:  1

 => N-P+C:  2651
 =>  R-factors (not corrected for background) for Pattern:  1
 => Rp:  14.3     Rwp:  18.4     Rexp:   13.03 Chi2:  1.99      L.S. refinement
 => Conventional Rietveld R-factors for Pattern:  1
 => Rp:  38.3     Rwp:  39.5     Rexp:   28.06 Chi2:  1.99    
 => Deviance:  0.540E+04     Dev*  :   2.028    
 => DW-Stat.:    1.2350     DW-exp:     1.9119
 => N-sigma of the GoF:       35.864

 => Global user-weigthed Chi2 (Bragg contrib.):   1.99    

     -----------------------------------------------------
     BRAGG R-Factors and weight fractions for Pattern #  1
     -----------------------------------------------------

 => Phase:  1     SiO2 hexagonal (No 152)
 => Bragg R-factor:   12.7       Vol:  113.152( 0.025)  Fract(%):   43.77( 1.14)
 => Rf-factor=  7.05             ATZ:         180.254   Brindley:  1.0000

 => Phase:  2     Al2Si2O5(OH)4 monoclinic (No 9)
 => Bragg R-factor:   19.6       Vol:  649.337( 0.387)  Fract(%):   21.07( 1.45)
 => Rf-factor=  10.9             ATZ:        1016.519   Brindley:  1.0000

 => Phase:  3     Fe2O3 hexagonal
 => Bragg R-factor:   9.38       Vol:  297.183( 0.098)  Fract(%):   35.15( 1.01)
 => Rf-factor=  7.08             ATZ:         958.186   Brindley:  1.0000

 
              CPU Time:    12.641 seconds
                            0.211 minutes

 => Run finished at:     Date: 19/10/2021  Time: 16:37:26.026

File: Dane/Grupa03/magnetyt_miel.sum


        **********************************************************
        ** PROGRAM FullProf.2k (Version 7.20 - Oct2019-ILL JRC) **
        **********************************************************
                       M U L T I -- P A T T E R N                 
            Rietveld, Profile Matching & Integrated Intensity     
                 Refinement of X-ray and/or Neutron Data


    Date: 26/10/2021  Time: 16:45:31.963                              

 => PCR file code: magnetyt_miel
 => DAT file code: Magnetyt_oil_700+100 -> Relative contribution: 1.0000                                                            
 => Title: Fe3O4

 ==> CONDITIONS OF THIS RUN FOR PATTERN No.:  1

 => Global Refinement of X-ray powder diffraction data                                                                              
 => Global Refinement of X-ray powder diffraction data                                                                              
    Bragg-Brentano(X-rays) or Debye-Scherrer geometry(Neutrons)
 => The    7th default profile function was selected
 => Invalid instr parameter for pattern:  1
 => Wavelengths:  1.54060 1.54439
 => Cos(Monochromator angle)=   0.9000
 => Absorption correction (AC), muR-eff =   0.0000  0.0000
 => Base of peaks: 2.0*HW*   25.00
 ==> Angular range, step and number of points:
     2Thmin:      10.016711  2Thmax:      99.990181  Step:       0.033423  No. of points:   2693
 => Schakal File (*.sch) is output for phase: 1
 =>-------> Pattern#  1
 => Crystal Structure Refinement for phase: 1
 => The density (volumic mass) of phase 1 is:    5.192 g/cm3
 => Scor: 3.6307

 ==> RESULTS OF REFINEMENT:


 => No. of fitted parameters:    8


------------------------------------------------------------------------------
 => Phase No.  1 Fe3O4                                   227:1               
------------------------------------------------------------------------------

 =>  No. of reflections for pattern#:   1:    78/2


 ==> ATOM PARAMETERS:

  Name      x     sx       y     sy       z      sz      B   sB   occ. socc.  Mult
 Fe1     0.50000(   0)  0.50000(   0)  0.50000(   0)  0.147( 54)  0.042(  0)    8
 Fe2     0.12500(   0)  0.12500(   0)  0.12500(   0)  0.147( 54)  0.083(  0)   16
 O       0.36883(  65)  0.36883(  65)  0.36883(  65) -0.723(134)  0.167(  0)   32

 ==> PROFILE PARAMETERS FOR PATTERN#  1

 => Cell parameters      :
                              8.39871   0.00031
                              8.39871   0.00031
                              8.39871   0.00031
                             90.00000   0.00000
                             90.00000   0.00000
                             90.00000   0.00000
 
 => overall scale factor :      0.000181604     0.000001694
 => Eta(p-v) or m(p-vii) :    0.00000   0.00000
 => Overall tem. factor  :    0.00000   0.00000
 => Halfwidth parameters :    0.00439   0.00000
                             -0.00039   0.00000
                              0.00981   0.00000
 => Preferred orientation:    1.00000   0.00000
                              0.00000   0.00000
 => Asymmetry parameters :    0.00000   0.00000
                              0.00000   0.00000
                              0.00000   0.00000
                              0.00000   0.00000
 => X and y parameters   :    0.71135   0.01457
                              0.07122   0.00530
 => Strain parameters    :    0.00000   0.00000
                              0.00000   0.00000
                              0.00000   0.00000
 => Size parameters (G,L):    0.00000   0.00000
                              0.00000   0.00000

 => Add. shape parameters: 
                              0.00000   0.00000
                              0.00000   0.00000



 ==> GLOBAL PARAMETERS FOR PATTERN#  1


 => Zero-point:     0.0000    0.0000
 => Cos( theta)-shift parameter :   0.0207  0.0035
 => Sin(2theta)-shift parameter :   0.0000  0.0000

 ==> RELIABILITY FACTORS WITH ALL NON-EXCLUDED POINTS FOR PATTERN:  1

  => Cycle:  5 => MaxCycle: 10
 => N-P+C:  2146
 =>  R-factors (not corrected for background) for Pattern:  1
 => Rp:  3.06     Rwp:  4.11     Rexp:    2.67 Chi2:  2.37      L.S. refinement
 => Conventional Rietveld R-factors for Pattern:  1
 => Rp:  26.4     Rwp:  19.4     Rexp:   12.63 Chi2:  2.37    
 => Deviance:  0.511E+04     Dev*  :   2.382    
 => DW-Stat.:    0.8979     DW-exp:     1.8734
 => N-sigma of the GoF:       44.781

 ==> RELIABILITY FACTORS FOR POINTS WITH BRAGG CONTRIBUTIONS FOR PATTERN:  1

 => N-P+C:  2146
 =>  R-factors (not corrected for background) for Pattern:  1
 => Rp:  3.06     Rwp:  4.11     Rexp:    2.67 Chi2:  2.37      L.S. refinement
 => Conventional Rietveld R-factors for Pattern:  1
 => Rp:  26.4     Rwp:  19.4     Rexp:   12.63 Chi2:  2.37    
 => Deviance:  0.511E+04     Dev*  :   2.382    
 => DW-Stat.:    0.8979     DW-exp:     1.8734
 => N-sigma of the GoF:       44.781

 => Global user-weigthed Chi2 (Bragg contrib.):   2.37    

     -----------------------------------------------------
     BRAGG R-Factors and weight fractions for Pattern #  1
     -----------------------------------------------------

 => Phase:  1     Fe3O4
 => Bragg R-factor:   15.0       Vol:  592.432( 0.038)  Fract(%):  100.00( 1.32)
 => Rf-factor=  17.1             ATZ:        1852.467   Brindley:  1.0000

 
              CPU Time:     1.562 seconds
                            0.026 minutes

 => Run finished at:     Date: 26/10/2021  Time: 16:45:33.567

File: Dane/Grupa04/ni_800rpm_20min.sum


        **********************************************************
        ** PROGRAM FullProf.2k (Version 7.20 - Oct2019-ILL JRC) **
        **********************************************************
                       M U L T I -- P A T T E R N                 
            Rietveld, Profile Matching & Integrated Intensity     
                 Refinement of X-ray and/or Neutron Data


    Date: 09/11/2021  Time: 16:36:23.711                              

 => PCR file code: ni_800rpm_20min
 => DAT file code: ni_800rpm_20min.xrdm -> Relative contribution: 1.0000                                                            
 => Title: Ni

 ==> CONDITIONS OF THIS RUN FOR PATTERN No.:  1

 => Global Refinement of X-ray powder diffraction data                                                                              
 => Global Refinement of X-ray powder diffraction data                                                                              
    Bragg-Brentano(X-rays) or Debye-Scherrer geometry(Neutrons)
 => The    7th default profile function was selected
 => Invalid instr parameter for pattern:  1
 => Wavelengths:  1.54060 1.54439
 => Cos(Monochromator angle)=   0.9000
 => Absorption correction (AC), muR-eff =   0.0000  0.0000
 => Base of peaks: 2.0*HW*   30.00
 ==> Angular range, step and number of points:
     2Thmin:      20.023111  2Thmax:     129.983261  Step:       0.033423  No. of points:   3291
 =>-------> Pattern#  1
 => Crystal Structure Refinement for phase: 1
 => The density (volumic mass) of phase 1 is:    8.906 g/cm3
 => Scor: 3.7726

 ==> RESULTS OF REFINEMENT:


 => No. of fitted parameters:    6


------------------------------------------------------------------------------
 => Phase No.  1 Ni                                      225                 
------------------------------------------------------------------------------

 =>  No. of reflections for pattern#:   1:    16/2


 ==> ATOM PARAMETERS:

  Name      x     sx       y     sy       z      sz      B   sB   occ. socc.  Mult
 NI      0.00000(   0)  0.00000(   0)  0.00000(   0) -0.277( 79)  0.021(  0)    4

 ==> PROFILE PARAMETERS FOR PATTERN#  1

 => Cell parameters      :
                              3.52450   0.00019
                              3.52450   0.00019
                              3.52450   0.00019
                             90.00000   0.00000
                             90.00000   0.00000
                             90.00000   0.00000
 
 => overall scale factor :      0.007737141     0.000126822
 => Eta(p-v) or m(p-vii) :    0.00000   0.00000
 => Overall tem. factor  :    0.00000   0.00000
 => Halfwidth parameters :    0.00305   0.00000
                             -0.00467   0.00000
                              0.00592   0.00000
 => Preferred orientation:    0.00000   0.00000
                              0.00000   0.00000
 => Asymmetry parameters :    0.00000   0.00000
                              0.00000   0.00000
                              0.00000   0.00000
                              0.00000   0.00000
 => X and y parameters   :    0.60240   0.05131
                              0.00002   0.00001
 => Strain parameters    :    0.00000   0.00000
                              0.00000   0.00000
                              0.00000   0.00000
 => Size parameters (G,L):    0.00004   0.00000
                              0.00000   0.00000

 => Add. shape parameters: 
                              0.00000   0.00000
                              0.00000   0.00000



 ==> GLOBAL PARAMETERS FOR PATTERN#  1


 => Zero-point:     0.0000    0.0000
 => Cos( theta)-shift parameter :  -0.0581  0.0064
 => Sin(2theta)-shift parameter :   0.0000  0.0000

 ==> RELIABILITY FACTORS WITH ALL NON-EXCLUDED POINTS FOR PATTERN:  1

  => Cycle: 20 => MaxCycle: 20
 => N-P+C:  2836
 =>  R-factors (not corrected for background) for Pattern:  1
 => Rp:  5.51     Rwp:  7.43     Rexp:    4.48 Chi2:  2.74      L.S. refinement
 => Conventional Rietveld R-factors for Pattern:  1
 => Rp:  46.0     Rwp:  26.6     Rexp:   16.09 Chi2:  2.74    
 => Deviance:  0.782E+04     Dev*  :   2.755    
 => DW-Stat.:    0.8447     DW-exp:     1.8876
 => N-sigma of the GoF:       65.633

 ==> RELIABILITY FACTORS FOR POINTS WITH BRAGG CONTRIBUTIONS FOR PATTERN:  1

 => N-P+C:   891
 =>  R-factors (not corrected for background) for Pattern:  1
 => Rp:  7.29     Rwp:  9.70     Rexp:    3.99 Chi2:  5.91      L.S. refinement
 => Conventional Rietveld R-factors for Pattern:  1
 => Rp:  24.9     Rwp:  22.2     Rexp:    9.12 Chi2:  5.91    
 => Deviance:  0.529E+04     Dev*  :   5.931    
 => DW-Stat.:    1.2480     DW-exp:     1.8051
 => N-sigma of the GoF:      103.617

 => Global user-weigthed Chi2 (Bragg contrib.):   5.91    

     -----------------------------------------------------
     BRAGG R-Factors and weight fractions for Pattern #  1
     -----------------------------------------------------

 => Phase:  1     Ni
 => Bragg R-factor:   11.0       Vol:   43.782( 0.004)  Fract(%):  100.00( 2.32)
 => Rf-factor=  7.81             ATZ:         234.725   Brindley:  1.0000

 
              CPU Time:     4.281 seconds
                            0.071 minutes

 => Run finished at:     Date: 09/11/2021  Time: 16:36:28.032

File: Dane/Grupa05/zno_800rpm_120min.sum


        **********************************************************
        ** PROGRAM FullProf.2k (Version 7.20 - Oct2019-ILL JRC) **
        **********************************************************
                       M U L T I -- P A T T E R N                 
            Rietveld, Profile Matching & Integrated Intensity     
                 Refinement of X-ray and/or Neutron Data


    Date: 26/11/2021  Time: 09:53:29.476                              

 => PCR file code: zno_800rpm_120min
 => DAT file code: zno_800rpm_120min.xr -> Relative contribution: 1.0000                                                            
 => Title: ZnO

 ==> CONDITIONS OF THIS RUN FOR PATTERN No.:  1

 => Global Refinement of X-ray powder diffraction data                                                                              
 => Global Refinement of X-ray powder diffraction data                                                                              
    Bragg-Brentano(X-rays) or Debye-Scherrer geometry(Neutrons)
 => The    7th default profile function was selected
 => Invalid instr parameter for pattern:  1
 => Wavelengths:  1.54060 1.54439
 => Cos(Monochromator angle)=   0.9000
 => Absorption correction (AC), muR-eff =   0.0000  0.0000
 => Base of peaks: 2.0*HW*   25.00
 ==> Angular range, step and number of points:
     2Thmin:      20.003012  2Thmax:     149.983261  Step:       0.033423  No. of points:   3890
 =>-------> Pattern#  1
 => Crystal Structure Refinement for phase: 1
 => The density (volumic mass) of phase 1 is:    5.674 g/cm3
 => Scor: 7.2641

 ==> RESULTS OF REFINEMENT:


 => No. of fitted parameters:   13


------------------------------------------------------------------------------
 => Phase No.  1 ZnO                                     P 63 m c            
------------------------------------------------------------------------------

 =>  No. of reflections for pattern#:   1:    63/2


 ==> ATOM PARAMETERS:

  Name      x     sx       y     sy       z      sz      B   sB   occ. socc.  Mult
 Zn      0.33333(   0)  0.66667(   0)  0.00000(   0)  0.223(  0)  0.167(  0)    2
 O       0.33333(   0)  0.66667(   0)  0.39663( 125)  0.398(  0)  0.167(  0)    2

 ==> PROFILE PARAMETERS FOR PATTERN#  1

 => Cell parameters      :
                              3.25013   0.00013
                              3.25013   0.00013
                              5.20717   0.00026
                             90.00000   0.00000
                             90.00000   0.00000
                            120.00000   0.00000
 
 => overall scale factor :      0.051043198     0.000375242
 => Eta(p-v) or m(p-vii) :    0.00000   0.00000
 => Overall tem. factor  :    0.00000   0.00000
 => Halfwidth parameters :    0.00877   0.00000
                             -0.00121   0.00000
                              0.01202   0.00000
 => Preferred orientation:    1.00000   0.00000
                              0.00000   0.00000
 => Asymmetry parameters :    0.00000   0.00000
                              0.00000   0.00000
                              0.00000   0.00000
                              0.00000   0.00000
 => X and y parameters   :    0.86622   0.01678
                              0.13125   0.00588
 => Strain parameters    :    0.00000   0.00000
                              0.00000   0.00000
                              0.00000   0.00000
 => Size parameters (G,L):    0.00004   0.00000
                              0.00000   0.00000

 => Add. shape parameters: 
                              0.00000   0.00000
                              0.00000   0.00000



 ==> GLOBAL PARAMETERS FOR PATTERN#  1


 => Zero-point:     0.0000    0.0000
 => Background Polynomial Parameters ==>
                               323.50      2.6341    
                              -145.37      7.7520    
                               0.0000      0.0000    
                               0.0000      0.0000    
                               0.0000      0.0000    
                               0.0000      0.0000    
 
 => Cos( theta)-shift parameter :  -0.0808  0.0036
 => Sin(2theta)-shift parameter :   0.0000  0.0000

 ==> RELIABILITY FACTORS WITH ALL NON-EXCLUDED POINTS FOR PATTERN:  1

  => Cycle: 20 => MaxCycle: 20
 => N-P+C:  3877
 =>  R-factors (not corrected for background) for Pattern:  1
 => Rp:  10.7     Rwp:  13.9     Rexp:    4.16 Chi2:  11.2      L.S. refinement
 => Conventional Rietveld R-factors for Pattern:  1
 => Rp:  25.2     Rwp:  26.2     Rexp:    7.83 Chi2:  11.2    
 => Deviance:  0.390E+05     Dev*  :   10.04    
 => DW-Stat.:    0.2218     DW-exp:     1.9071
 => N-sigma of the GoF:      449.806

 ==> RELIABILITY FACTORS FOR POINTS WITH BRAGG CONTRIBUTIONS FOR PATTERN:  1

 => N-P+C:  3649
 =>  R-factors (not corrected for background) for Pattern:  1
 => Rp:  10.8     Rwp:  14.1     Rexp:    4.13 Chi2:  11.7      L.S. refinement
 => Conventional Rietveld R-factors for Pattern:  1
 => Rp:  24.4     Rwp:  26.1     Rexp:    7.60 Chi2:  11.7    
 => Deviance:  0.383E+05     Dev*  :   10.50    
 => DW-Stat.:    0.2252     DW-exp:     1.9045
 => N-sigma of the GoF:      458.776

 => Global user-weigthed Chi2 (Bragg contrib.):   11.7    

     -----------------------------------------------------
     BRAGG R-Factors and weight fractions for Pattern #  1
     -----------------------------------------------------

 => Phase:  1     ZnO
 => Bragg R-factor:   18.8       Vol:   47.636( 0.004)  Fract(%):  100.00( 1.04)
 => Rf-factor=  14.2             ATZ:         162.765   Brindley:  1.0000

 
              CPU Time:     5.004 seconds
                            0.083 minutes

 => Run finished at:     Date: 26/11/2021  Time: 09:53:34.521

File: Dane/Grupa05/zno_800rpm_5min.sum


        **********************************************************
        ** PROGRAM FullProf.2k (Version 7.20 - Oct2019-ILL JRC) **
        **********************************************************
                       M U L T I -- P A T T E R N                 
            Rietveld, Profile Matching & Integrated Intensity     
                 Refinement of X-ray and/or Neutron Data


    Date: 26/11/2021  Time: 09:47:56.690                              

 => PCR file code: zno_800rpm_5min
 => DAT file code: zno_800rpm_5min.xrdm -> Relative contribution: 1.0000                                                            
 => Title: ZnO

 ==> CONDITIONS OF THIS RUN FOR PATTERN No.:  1

 => Global Refinement of X-ray powder diffraction data                                                                              
 => Global Refinement of X-ray powder diffraction data                                                                              
    Bragg-Brentano(X-rays) or Debye-Scherrer geometry(Neutrons)
 => The    7th default profile function was selected
 => Invalid instr parameter for pattern:  1
 => Wavelengths:  1.54060 1.54439
 => Cos(Monochromator angle)=   0.9000
 => Absorption correction (AC), muR-eff =   0.0000  0.0000
 => Base of peaks: 2.0*HW*   25.00
 ==> Angular range, step and number of points:
     2Thmin:      20.016512  2Thmax:     119.983322  Step:       0.033423  No. of points:   2992
 =>-------> Pattern#  1
 => Crystal Structure Refinement for phase: 1
 => The density (volumic mass) of phase 1 is:    5.676 g/cm3
 => Scor: 2.7581

 ==> RESULTS OF REFINEMENT:


 => No. of fitted parameters:   13


------------------------------------------------------------------------------
 => Phase No.  1 ZnO                                     P 63 m c            
------------------------------------------------------------------------------

 =>  No. of reflections for pattern#:   1:    49/2


 ==> ATOM PARAMETERS:

  Name      x     sx       y     sy       z      sz      B   sB   occ. socc.  Mult
 Zn      0.33333(   0)  0.66667(   0)  0.00000(   0)  0.223(  0)  0.167(  0)    2
 O       0.33333(   0)  0.66667(   0)  0.37920( 218)  0.398(  0)  0.167(  0)    2

 ==> PROFILE PARAMETERS FOR PATTERN#  1

 => Cell parameters      :
                              3.24980   0.00005
                              3.24980   0.00005
                              5.20664   0.00011
                             90.00000   0.00000
                             90.00000   0.00000
                            120.00000   0.00000
 
 => overall scale factor :      0.002594279     0.000034382
 => Eta(p-v) or m(p-vii) :    0.00000   0.00000
 => Overall tem. factor  :    0.00000   0.00000
 => Halfwidth parameters :    0.00877   0.00000
                             -0.00121   0.00000
                              0.01202   0.00000
 => Preferred orientation:    1.00000   0.00000
                              0.00000   0.00000
 => Asymmetry parameters :    0.00000   0.00000
                              0.00000   0.00000
                              0.00000   0.00000
                              0.00000   0.00000
 => X and y parameters   :    0.00009   0.00001
                              0.08500   0.00491
 => Strain parameters    :    0.00000   0.00000
                              0.00000   0.00000
                              0.00000   0.00000
 => Size parameters (G,L):    0.00004   0.00000
                              0.00000   0.00000

 => Add. shape parameters: 
                              0.00000   0.00000
                              0.00000   0.00000



 ==> GLOBAL PARAMETERS FOR PATTERN#  1


 => Zero-point:     0.0000    0.0000
 => Background Polynomial Parameters ==>
                               13.175     0.24318    
                              -8.7572     0.81339    
                               0.0000      0.0000    
                               0.0000      0.0000    
                               0.0000      0.0000    
                               0.0000      0.0000    
 
 => Cos( theta)-shift parameter :  -0.0748  0.0017
 => Sin(2theta)-shift parameter :   0.0000  0.0000

 ==> RELIABILITY FACTORS WITH ALL NON-EXCLUDED POINTS FOR PATTERN:  1

  => Cycle: 20 => MaxCycle: 20
 => N-P+C:  2979
 =>  R-factors (not corrected for background) for Pattern:  1
 => Rp:  22.4     Rwp:  30.9     Rexp:   17.97 Chi2:  2.96      L.S. refinement
 => Conventional Rietveld R-factors for Pattern:  1
 => Rp:  43.9     Rwp:  47.3     Rexp:   27.47 Chi2:  2.96    
 => Deviance:  0.733E+04     Dev*  :   2.437    
 => DW-Stat.:    0.9984     DW-exp:     1.8951
 => N-sigma of the GoF:       75.711

 ==> RELIABILITY FACTORS FOR POINTS WITH BRAGG CONTRIBUTIONS FOR PATTERN:  1

 => N-P+C:  2661
 =>  R-factors (not corrected for background) for Pattern:  1
 => Rp:  22.5     Rwp:  31.2     Rexp:   17.59 Chi2:  3.14      L.S. refinement
 => Conventional Rietveld R-factors for Pattern:  1
 => Rp:  41.3     Rwp:  46.3     Rexp:   26.12 Chi2:  3.14    
 => Deviance:  0.690E+04     Dev*  :   2.569    
 => DW-Stat.:    1.0538     DW-exp:     1.8895
 => N-sigma of the GoF:       78.100

 => Global user-weigthed Chi2 (Bragg contrib.):   3.14    

     -----------------------------------------------------
     BRAGG R-Factors and weight fractions for Pattern #  1
     -----------------------------------------------------

 => Phase:  1     ZnO
 => Bragg R-factor:   13.6       Vol:   47.621( 0.001)  Fract(%):  100.00( 1.87)
 => Rf-factor=  11.8             ATZ:         162.765   Brindley:  1.0000

 
              CPU Time:     4.637 seconds
                            0.077 minutes

 => Run finished at:     Date: 26/11/2021  Time: 09:48:01.370
